Repository: njszym/XRD-AutoAnalyzer

# An automatic analysis tool for XRD

A package designed to automate the process of phase identification from XRD spectra using a probabilistic deep learning trained with physics-informed data augmentation.

The corresponding manuscript will be made available soon. Reproducing the published results can be accomplished using the data provided in [figshare](https://figshare.com/s/69030545b8020de35633).

## Usage example

A pre-trained model for the Li-Mn-Ti-O-F chemical space is available in the ```Example/``` directory. To classify the experimentally measured patterns tabulated in the ```Spectra/``` sub-folder, run the following:

```
python run_CNN.py
```

File: Novel-Space/Indiv/Tabulate_Reference-Phases/All-Possible-CIFs/158778.cif

#(C) 2019 by FIZ Karlsruhe - Leibniz Institute for Information Infrastructure.  All rights reserved.
data_158778-ICSD
_database_code_ICSD 158778
_audit_creation_date 2008-08-01
_chemical_name_systematic 'Titanium oxide - II'
_chemical_formula_structural 'Ti O2'
_chemical_formula_sum 'O2 Ti1'
_chemical_name_structure_type PbO2-alpha
_exptl_crystal_density_diffrn 4.35
_cell_measurement_temperature 293.
_publ_section_title

;
Crystalline structure of the (Ti O2)-II high-pressure phase at 293, 223 and
133 K according to single-crystal X-ray diffraction data
;
loop_
_citation_id
_citation_journal_full
_citation_year
_citation_journal_volume
_citation_page_first
_citation_page_last
_citation_journal_id_ASTM
primary 'Doklady Akademii Nauk' 2007 413 624 628 DAKNEQ
loop_
_publ_author_name
'Filatov, S.K.'
'Bendeliani, N.A.'
'Albert, B.'
'Kopf, J.'
'Dyuzheva, T.I.'
'Lityagina, L.M.'
_cell_length_a 4.5271(14)
_cell_length_b 5.4972(17)
_cell_length_c 4.9001(15)
_cell_angle_alpha 90.
_cell_angle_beta 90.
_cell_angle_gamma 90.
_cell_volume 121.95
_cell_formula_units_Z 4
_symmetry_space_group_name_H-M 'P b c n'
_symmetry_Int_Tables_number 60
_refine_ls_R_factor_all 0.034
loop_
_symmetry_equiv_pos_site_id
_symmetry_equiv_pos_as_xyz
1 'x, -y, z+1/2'
2 '-x+1/2, y+1/2, z'
3 'x+1/2, y+1/2, -z+1/2'
4 '-x, -y, -z'
5 '-x, y, -z+1/2'
6 'x+1/2, -y+1/2, -z'
7 '-x+1/2, -y+1/2, z+1/2'
8 'x, y, z'
loop_
_atom_type_symbol
_atom_type_oxidation_number
Ti4+ 4
O2- -2
loop_
_atom_site_label
_atom_site_type_symbol
_atom_site_symmetry_multiplicity
_atom_site_Wyckoff_symbol
_atom_site_fract_x
_atom_site_fract_y
_atom_site_fract_z
_atom_site_B_iso_or_equiv
_atom_site_occupancy
_atom_site_attached_hydrogens
Ti1 Ti4+ 4 c 0 0.17190(6) 0.25 0.0062(1) 1. 0
O1 O2- 8 d 0.27109(18) 0.38311(17) 0.4187(2) 0.0061(2) 1. 0
loop_
_atom_site_aniso_label
_atom_site_aniso_type_symbol
_atom_site_aniso_U_11
_atom_site_aniso_U_22
_atom_site_aniso_U_33
_atom_site_aniso_U_12
_atom_site_aniso_U_13
_atom_site_aniso_U_23
Ti1 Ti4+ 0.0063(2) 0.0063(2) 0.0060(2) 0. 0.0003(1) 0.
O1 O2- 0.0052(4) 0.0065(4) 0.0066(4) -0.0015(3) -0.0012(3) 0.0002(4)
#End of TTdata_158778-ICSD

File: Novel-Space/Indiv/Tabulate_Reference-Phases/All-Possible-CIFs/15894.cif

#(C) 2019 by FIZ Karlsruhe - Leibniz Institute for Information Infrastructure.  All rights reserved.
data_15894-ICSD
_database_code_ICSD 15894
_audit_creation_date 1986-09-24
_audit_update_record 2016-02-01
_chemical_name_systematic 'Dititanium(III) titanium oxide'
_chemical_formula_structural 'Ti3 O5'
_chemical_formula_sum 'O5 Ti3'
_chemical_name_structure_type Ti3O5
_exptl_crystal_density_diffrn 4.24
_publ_section_title 'Note on the crystal structure of trititanium pentoxide'
loop_
_citation_id
_citation_journal_full
_citation_year
_citation_journal_volume
_citation_page_first
_citation_page_last
_citation_journal_id_ASTM
primary 'Acta Chemica Scandinavica ' 1957 11 1606 1607 ACSAA4
loop_
_publ_author_name
'Asbrink, S.'
'Magneli, A.'
_cell_length_a 9.757
_cell_length_b 3.802
_cell_length_c 9.452
_cell_angle_alpha 90.
_cell_angle_beta 93.11
_cell_angle_gamma 90.
_cell_volume 350.12
_cell_formula_units_Z 4
_symmetry_space_group_name_H-M 'C 1 2/m 1'
_symmetry_Int_Tables_number 12
loop_
_symmetry_equiv_pos_site_id
_symmetry_equiv_pos_as_xyz
1 '-x, y, -z'
2 '-x, -y, -z'
3 'x, -y, z'
4 'x, y, z'
5 '-x+1/2, y+1/2, -z'
6 '-x+1/2, -y+1/2, -z'
7 'x+1/2, -y+1/2, z'
8 'x+1/2, y+1/2, z'
loop_
_atom_type_symbol
_atom_type_oxidation_number
Ti3+ 3.33
O2- -2
loop_
_atom_site_label
_atom_site_type_symbol
_atom_site_symmetry_multiplicity
_atom_site_Wyckoff_symbol
_atom_site_fract_x
_atom_site_fract_y
_atom_site_fract_z
_atom_site_B_iso_or_equiv
_atom_site_occupancy
_atom_site_attached_hydrogens
Ti1 Ti3+ 4 i 0.129 0.5 0.043 . 1. 0
Ti2 Ti3+ 4 i 0.28 0 0.268 . 1. 0
Ti3 Ti3+ 4 i 0.053 0.5 0.366 . 1. 0
O1 O2- 4 i 0.187 0 0.063 . 1. 0
O2 O2- 4 i 0.236 0.5 0.239 . 1. 0
O3 O2- 4 i 0.095 0 0.337 . 1. 0
O4 O2- 4 i 0.454 0 0.161 . 1. 0
O5 O2- 4 i 0.371 0 0.442 . 1. 0
#End of TTdata_15894-ICSD

File: Novel-Space/Indiv/Tabulate_Reference-Phases/All-Possible-CIFs/159910.cif

#(C) 2019 by FIZ Karlsruhe - Leibniz Institute for Information Infrastructure.  All rights reserved.
data_159910-ICSD
_database_code_ICSD 159910
_audit_creation_date 2008-08-01
_chemical_name_systematic 'Titanium oxide'
_chemical_formula_structural 'Ti O2'
_chemical_formula_sum 'O2 Ti1'
_chemical_name_structure_type Anatase-TiO2
_exptl_crystal_density_diffrn 3.88
_publ_section_title

;
Study on phase relations, crystal structure and magnetic properties of Ti1-x
Crx O2+d system
;
loop_
_citation_id
_citation_journal_full
_citation_year
_citation_journal_volume
_citation_page_first
_citation_page_last
_citation_journal_id_ASTM
primary 'Wuli Xuebao' 2007 56 3379 3387 WLHPAR
loop_
_publ_author_name
'Li Jian'
'Song Gongbao'
'Wang Meili'
'Zhang Baoshu'
_cell_length_a 3.7927(0)
_cell_length_b 3.7927(0)
_cell_length_c 9.5091(1)
_cell_angle_alpha 90.
_cell_angle_beta 90.
_cell_angle_gamma 90.
_cell_volume 136.78
_cell_formula_units_Z 4
_symmetry_space_group_name_H-M 'I 41/a m d Z'
_symmetry_Int_Tables_number 141
_refine_ls_R_factor_all 0.1836
loop_
_symmetry_equiv_pos_site_id
_symmetry_equiv_pos_as_xyz
1 'y+1/4, x+3/4, -z+1/4'
2 'y+1/4, -x+3/4, -z+1/4'
3 'x, y+1/2, -z'
4 'x, -y, -z'
5 '-y+3/4, x+3/4, -z+1/4'
6 '-y+3/4, -x+3/4, -z+1/4'
7 '-x, y+1/2, -z'
8 '-x, -y, -z'
9 '-y+3/4, -x+1/4, z+3/4'
10 '-y+3/4, x+1/4, z+3/4'
11 '-x, -y+1/2, z'
12 '-x, y, z'
13 'y+1/4, -x+1/4, z+3/4'
14 'y+1/4, x+1/4, z+3/4'
15 'x, -y+1/2, z'
16 'x, y, z'
17 'y+3/4, x+1/4, -z+3/4'
18 'y+3/4, -x+1/4, -z+3/4'
19 'x+1/2, y, -z+1/2'
20 'x+1/2, -y+1/2, -z+1/2'
21 '-y+1/4, x+1/4, -z+3/4'
22 '-y+1/4, -x+1/4, -z+3/4'
23 '-x+1/2, y, -z+1/2'
24 '-x+1/2, -y+1/2, -z+1/2'
25 '-y+1/4, -x+3/4, z+1/4'
26 '-y+1/4, x+3/4, z+1/4'
27 '-x+1/2, -y, z+1/2'
28 '-x+1/2, y+1/2, z+1/2'
29 'y+3/4, -x+3/4, z+1/4'
30 'y+3/4, x+3/4, z+1/4'
31 'x+1/2, -y, z+1/2'
32 'x+1/2, y+1/2, z+1/2'
loop_
_atom_type_symbol
_atom_type_oxidation_number
Ti4+ 4
O2- -2
loop_
_atom_site_label
_atom_site_type_symbol
_atom_site_symmetry_multiplicity
_atom_site_Wyckoff_symbol
_atom_site_fract_x
_atom_site_fract_y
_atom_site_fract_z
_atom_site_B_iso_or_equiv
_atom_site_occupancy
_atom_site_attached_hydrogens
Ti1 Ti4+ 4 a 0 0.75 0.125 0.39 1. 0
O1 O2- 8 e 0 0.25 0.0821(1) 0.62 1. 0
#End of TTdata_159910-ICSD

File: Novel-Space/Indiv/Tabulate_Reference-Phases/All-Possible-CIFs/160655.cif

#(C) 2019 by FIZ Karlsruhe - Leibniz Institute for Information Infrastructure.  All rights reserved.
data_160655-ICSD
_database_code_ICSD 160655
_audit_creation_date 2009-02-01
_chemical_name_systematic 'Lithium titanium oxide (1.33/1.67/4)'
_chemical_formula_structural 'Li (Ti1.67 Li0.33) O4'
_chemical_formula_sum 'Li1.33 O4 Ti1.67'
_chemical_name_structure_type Spinel-Al2MgO4
_exptl_crystal_density_diffrn 3.49
_cell_measurement_temperature 295.
_publ_section_title
'Single crystal growth and structure refinement of Li4 Ti5 O12'
loop_
_citation_id
_citation_journal_full
_citation_year
_citation_journal_volume
_citation_page_first
_citation_page_last
_citation_journal_id_ASTM
primary 'Journal of Physics and Chemistry of Solids' 2008 69 1454 1456 JPCSAW
loop_
_publ_author_name
'Kataoka, K.'
'Takahashi, Y.'
'Kijima, N.'
'Akimoto, J.'
'Ohshima, K.'
_cell_length_a 8.352(4)
_cell_length_b 8.352(4)
_cell_length_c 8.352(4)
_cell_angle_alpha 90.
_cell_angle_beta 90.
_cell_angle_gamma 90.
_cell_volume 582.6
_cell_formula_units_Z 8
_symmetry_space_group_name_H-M 'F d -3 m Z'
_symmetry_Int_Tables_number 227
_refine_ls_R_factor_all 0.036
loop_
_symmetry_equiv_pos_site_id
_symmetry_equiv_pos_as_xyz
1 '-z, y+3/4, x+3/4'
2 'z+3/4, -y, x+3/4'
3 'z+3/4, y+3/4, -x'
4 '-z, -y, -x'
5 'y+3/4, x+3/4, -z'
6 '-y, x+3/4, z+3/4'
7 'y+3/4, -x, z+3/4'
8 '-y, -x, -z'
9 'x+3/4, -z, y+3/4'
10 'x+3/4, z+3/4, -y'
11 '-x, z+3/4, y+3/4'
12 '-x, -z, -y'
13 '-z, x+3/4, y+3/4'
14 'z+3/4, x+3/4, -y'
15 'z+3/4, -x, y+3/4'
16 '-z, -x, -y'
17 'y+3/4, -z, x+3/4'
18 '-y, z+3/4, x+3/4'
19 'y+3/4, z+3/4, -x'
20 '-y, -z, -x'
21 'x+3/4, y+3/4, -z'
22 'x+3/4, -y, z+3/4'
23 '-x, y+3/4, z+3/4'
24 '-x, -y, -z'
25 'z, -y+1/4, -x+1/4'
26 '-z+1/4, y, -x+1/4'
27 '-z+1/4, -y+1/4, x'
28 'z, y, x'
29 '-y+1/4, -x+1/4, z'
30 'y, -x+1/4, -z+1/4'
31 '-y+1/4, x, -z+1/4'
32 'y, x, z'
33 '-x+1/4, z, -y+1/4'
34 '-x+1/4, -z+1/4, y'
35 'x, -z+1/4, -y+1/4'
36 'x, z, y'
37 'z, -x+1/4, -y+1/4'
38 '-z+1/4, -x+1/4, y'
39 '-z+1/4, x, -y+1/4'
40 'z, x, y'
41 '-y+1/4, z, -x+1/4'
42 'y, -z+1/4, -x+1/4'
43 '-y+1/4, -z+1/4, x'
44 'y, z, x'
45 '-x+1/4, -y+1/4, z'
46 '-x+1/4, y, -z+1/4'
47 'x, -y+1/4, -z+1/4'
48 'x, y, z'
49 '-z, y+1/4, x+1/4'
50 'z+3/4, -y+1/2, x+1/4'
51 'z+3/4, y+1/4, -x+1/2'
52 '-z, -y+1/2, -x+1/2'
53 'y+3/4, x+1/4, -z+1/2'
54 '-y, x+1/4, z+1/4'
55 'y+3/4, -x+1/2, z+1/4'
56 '-y, -x+1/2, -z+1/2'
57 'x+3/4, -z+1/2, y+1/4'
58 'x+3/4, z+1/4, -y+1/2'
59 '-x, z+1/4, y+1/4'
60 '-x, -z+1/2, -y+1/2'
61 '-z, x+1/4, y+1/4'
62 'z+3/4, x+1/4, -y+1/2'
63 'z+3/4, -x+1/2, y+1/4'
64 '-z, -x+1/2, -y+1/2'
65 'y+3/4, -z+1/2, x+1/4'
66 '-y, z+1/4, x+1/4'
67 'y+3/4, z+1/4, -x+1/2'
68 '-y, -z+1/2, -x+1/2'
69 'x+3/4, y+1/4, -z+1/2'
70 'x+3/4, -y+1/2, z+1/4'
71 '-x, y+1/4, z+1/4'
72 '-x, -y+1/2, -z+1/2'
73 'z, -y+3/4, -x+3/4'
74 '-z+1/4, y+1/2, -x+3/4'
75 '-z+1/4, -y+3/4, x+1/2'
76 'z, y+1/2, x+1/2'
77 '-y+1/4, -x+3/4, z+1/2'
78 'y, -x+3/4, -z+3/4'
79 '-y+1/4, x+1/2, -z+3/4'
80 'y, x+1/2, z+1/2'
81 '-x+1/4, z+1/2, -y+3/4'
82 '-x+1/4, -z+3/4, y+1/2'
83 'x, -z+3/4, -y+3/4'
84 'x, z+1/2, y+1/2'
85 'z, -x+3/4, -y+3/4'
86 '-z+1/4, -x+3/4, y+1/2'
87 '-z+1/4, x+1/2, -y+3/4'
88 'z, x+1/2, y+1/2'
89 '-y+1/4, z+1/2, -x+3/4'
90 'y, -z+3/4, -x+3/4'
91 '-y+1/4, -z+3/4, x+1/2'
92 'y, z+1/2, x+1/2'
93 '-x+1/4, -y+3/4, z+1/2'
94 '-x+1/4, y+1/2, -z+3/4'
95 'x, -y+3/4, -z+3/4'
96 'x, y+1/2, z+1/2'
97 '-z+1/2, y+3/4, x+1/4'
98 'z+1/4, -y, x+1/4'
99 'z+1/4, y+3/4, -x+1/2'
100 '-z+1/2, -y, -x+1/2'
101 'y+1/4, x+3/4, -z+1/2'
102 '-y+1/2, x+3/4, z+1/4'
103 'y+1/4, -x, z+1/4'
104 '-y+1/2, -x, -z+1/2'
105 'x+1/4, -z, y+1/4'
106 'x+1/4, z+3/4, -y+1/2'
107 '-x+1/2, z+3/4, y+1/4'
108 '-x+1/2, -z, -y+1/2'
109 '-z+1/2, x+3/4, y+1/4'
110 'z+1/4, x+3/4, -y+1/2'
111 'z+1/4, -x, y+1/4'
112 '-z+1/2, -x, -y+1/2'
113 'y+1/4, -z, x+1/4'
114 '-y+1/2, z+3/4, x+1/4'
115 'y+1/4, z+3/4, -x+1/2'
116 '-y+1/2, -z, -x+1/2'
117 'x+1/4, y+3/4, -z+1/2'
118 'x+1/4, -y, z+1/4'
119 '-x+1/2, y+3/4, z+1/4'
120 '-x+1/2, -y, -z+1/2'
121 'z+1/2, -y+1/4, -x+3/4'
122 '-z+3/4, y, -x+3/4'
123 '-z+3/4, -y+1/4, x+1/2'
124 'z+1/2, y, x+1/2'
125 '-y+3/4, -x+1/4, z+1/2'
126 'y+1/2, -x+1/4, -z+3/4'
127 '-y+3/4, x, -z+3/4'
128 'y+1/2, x, z+1/2'
129 '-x+3/4, z, -y+3/4'
130 '-x+3/4, -z+1/4, y+1/2'
131 'x+1/2, -z+1/4, -y+3/4'
132 'x+1/2, z, y+1/2'
133 'z+1/2, -x+1/4, -y+3/4'
134 '-z+3/4, -x+1/4, y+1/2'
135 '-z+3/4, x, -y+3/4'
136 'z+1/2, x, y+1/2'
137 '-y+3/4, z, -x+3/4'
138 'y+1/2, -z+1/4, -x+3/4'
139 '-y+3/4, -z+1/4, x+1/2'
140 'y+1/2, z, x+1/2'
141 '-x+3/4, -y+1/4, z+1/2'
142 '-x+3/4, y, -z+3/4'
143 'x+1/2, -y+1/4, -z+3/4'
144 'x+1/2, y, z+1/2'
145 '-z+1/2, y+1/4, x+3/4'
146 'z+1/4, -y+1/2, x+3/4'
147 'z+1/4, y+1/4, -x'
148 '-z+1/2, -y+1/2, -x'
149 'y+1/4, x+1/4, -z'
150 '-y+1/2, x+1/4, z+3/4'
151 'y+1/4, -x+1/2, z+3/4'
152 '-y+1/2, -x+1/2, -z'
153 'x+1/4, -z+1/2, y+3/4'
154 'x+1/4, z+1/4, -y'
155 '-x+1/2, z+1/4, y+3/4'
156 '-x+1/2, -z+1/2, -y'
157 '-z+1/2, x+1/4, y+3/4'
158 'z+1/4, x+1/4, -y'
159 'z+1/4, -x+1/2, y+3/4'
160 '-z+1/2, -x+1/2, -y'
161 'y+1/4, -z+1/2, x+3/4'
162 '-y+1/2, z+1/4, x+3/4'
163 'y+1/4, z+1/4, -x'
164 '-y+1/2, -z+1/2, -x'
165 'x+1/4, y+1/4, -z'
166 'x+1/4, -y+1/2, z+3/4'
167 '-x+1/2, y+1/4, z+3/4'
168 '-x+1/2, -y+1/2, -z'
169 'z+1/2, -y+3/4, -x+1/4'
170 '-z+3/4, y+1/2, -x+1/4'
171 '-z+3/4, -y+3/4, x'
172 'z+1/2, y+1/2, x'
173 '-y+3/4, -x+3/4, z'
174 'y+1/2, -x+3/4, -z+1/4'
175 '-y+3/4, x+1/2, -z+1/4'
176 'y+1/2, x+1/2, z'
177 '-x+3/4, z+1/2, -y+1/4'
178 '-x+3/4, -z+3/4, y'
179 'x+1/2, -z+3/4, -y+1/4'
180 'x+1/2, z+1/2, y'
181 'z+1/2, -x+3/4, -y+1/4'
182 '-z+3/4, -x+3/4, y'
183 '-z+3/4, x+1/2, -y+1/4'
184 'z+1/2, x+1/2, y'
185 '-y+3/4, z+1/2, -x+1/4'
186 'y+1/2, -z+3/4, -x+1/4'
187 '-y+3/4, -z+3/4, x'
188 'y+1/2, z+1/2, x'
189 '-x+3/4, -y+3/4, z'
190 '-x+3/4, y+1/2, -z+1/4'
191 'x+1/2, -y+3/4, -z+1/4'
192 'x+1/2, y+1/2, z'
loop_
_atom_type_symbol
_atom_type_oxidation_number
Li1+ 1
Ti4+ 4
O2- -2
loop_
_atom_site_label
_atom_site_type_symbol
_atom_site_symmetry_multiplicity
_atom_site_Wyckoff_symbol
_atom_site_fract_x
_atom_site_fract_y
_atom_site_fract_z
_atom_site_B_iso_or_equiv
_atom_site_occupancy
_atom_site_attached_hydrogens
Li1 Li1+ 8 a 0.125 0.125 0.125 0.0097(8) 1. 0
Li2 Li1+ 16 d 0.5 0.5 0.5 0.01055(6) 0.1667 0
Ti1 Ti4+ 16 d 0.5 0.5 0.5 0.01055(6) 0.8333 0
O1 O2- 32 e 0.2626(1) 0.2626(1) 0.2626(1) 0.0092(1) 1. 0
loop_
_atom_site_aniso_label
_atom_site_aniso_type_symbol
_atom_site_aniso_U_11
_atom_site_aniso_U_22
_atom_site_aniso_U_33
_atom_site_aniso_U_12
_atom_site_aniso_U_13
_atom_site_aniso_U_23
Li1 Li1+ 0.010(1) 0.0010(1) 0.010(1) 0. 0. 0.
Li2 Li1+ 0.0106(1) 0.0106(1) 0.0106(1) -0.0012(1) -0.0012(1) -0.0012(1)
Ti1 Ti4+ 0.0106(1) 0.0106(1) 0.0106(1) -0.0012(1) -0.0012(1) -0.0012(1)
O1 O2- 0.0092(2) 0.0092(2) 0.0092(2) -0.0017(3) -0.0017(3) -0.0017(3)
#End of TTdata_160655-ICSD

File: Novel-Space/Indiv/Tabulate_Reference-Phases/All-Possible-CIFs/160661.cif

#(C) 2019 by FIZ Karlsruhe - Leibniz Institute for Information Infrastructure.  All rights reserved.
data_160661-ICSD
_database_code_ICSD 160661
_audit_creation_date 2009-02-01
_chemical_name_systematic 'Titanium oxide difluoride'
_chemical_formula_structural 'Ti O F2'
_chemical_formula_sum 'F2 O1 Ti1'
_chemical_name_structure_type ReO3
_exptl_crystal_density_diffrn 3.08
_publ_section_title
'Metal oxyfluorides Ti O F2 and Nb O2 F as anodes for Li-ion batteries'
loop_
_citation_id
_citation_journal_full
_citation_year
_citation_journal_volume
_citation_page_first
_citation_page_last
_citation_journal_id_ASTM
primary 'Journal of Power Sources' 2006 162 1312 1321 JPSODZ
loop_
_publ_author_name
'Reddy, M.V.'
'Madhavi, S.'
'Subba Rao, G.V.'
'Chowdari, B.V.R.'
_cell_length_a 3.8019(4)
_cell_length_b 3.8019(4)
_cell_length_c 3.8019(4)
_cell_angle_alpha 90.
_cell_angle_beta 90.
_cell_angle_gamma 90.
_cell_volume 54.95
_cell_formula_units_Z 1
_symmetry_space_group_name_H-M 'P m -3 m'
_symmetry_Int_Tables_number 221
_refine_ls_R_factor_all 0.0522
loop_
_symmetry_equiv_pos_site_id
_symmetry_equiv_pos_as_xyz
1 'z, y, -x'
2 'y, x, -z'
3 'x, z, -y'
4 'z, x, -y'
5 'y, z, -x'
6 'x, y, -z'
7 'z, -y, x'
8 'y, -x, z'
9 'x, -z, y'
10 'z, -x, y'
11 'y, -z, x'
12 'x, -y, z'
13 '-z, y, x'
14 '-y, x, z'
15 '-x, z, y'
16 '-z, x, y'
17 '-y, z, x'
18 '-x, y, z'
19 '-z, -y, -x'
20 '-y, -x, -z'
21 '-x, -z, -y'
22 '-z, -x, -y'
23 '-y, -z, -x'
24 '-x, -y, -z'
25 '-z, -y, x'
26 '-y, -x, z'
27 '-x, -z, y'
28 '-z, -x, y'
29 '-y, -z, x'
30 '-x, -y, z'
31 '-z, y, -x'
32 '-y, x, -z'
33 '-x, z, -y'
34 '-z, x, -y'
35 '-y, z, -x'
36 '-x, y, -z'
37 'z, -y, -x'
38 'y, -x, -z'
39 'x, -z, -y'
40 'z, -x, -y'
41 'y, -z, -x'
42 'x, -y, -z'
43 'z, y, x'
44 'y, x, z'
45 'x, z, y'
46 'z, x, y'
47 'y, z, x'
48 'x, y, z'
loop_
_atom_type_symbol
_atom_type_oxidation_number
Ti4+ 4
O2- -2
F1- -1
loop_
_atom_site_label
_atom_site_type_symbol
_atom_site_symmetry_multiplicity
_atom_site_Wyckoff_symbol
_atom_site_fract_x
_atom_site_fract_y
_atom_site_fract_z
_atom_site_B_iso_or_equiv
_atom_site_occupancy
_atom_site_attached_hydrogens
Ti1 Ti4+ 1 a 0 0 0 . 1. 0
O1 O2- 3 d 0 0 0.5 . 0.33 0
F1 F1- 3 d 0 0 0.5 . 0.67 0
#End of TTdata_160661-ICSD

File: Novel-Space/Indiv/Tabulate_Reference-Phases/All-Possible-CIFs/161377.cif

#(C) 2019 by FIZ Karlsruhe - Leibniz Institute for Information Infrastructure.  All rights reserved.
data_161377-ICSD
_database_code_ICSD 161377
_audit_creation_date 2009-02-01
_chemical_name_systematic 'Lithium - HP, cubic, predicted'
_chemical_formula_structural Li
_chemical_formula_sum Li1
_exptl_crystal_density_diffrn 3.37
_cell_measurement_pressure 400000000.
_publ_section_title

;
High-pressure structures of lithium, potassium and rubidium predicted by an ab
initio evolutionary algorithm
;
loop_
_citation_id
_citation_journal_full
_citation_year
_citation_journal_volume
_citation_page_first
_citation_page_last
_citation_journal_id_ASTM
primary 'Physical Review B: Condensed Matter and Materials Physics' 2008 78
014102-1 014102-5 PRBMDO
loop_
_publ_author_name
'Ma Yan Ming'
'Oganov, A.R.'
'Xie Yu'
_cell_length_a 2.391
_cell_length_b 2.391
_cell_length_c 2.391
_cell_angle_alpha 90.
_cell_angle_beta 90.
_cell_angle_gamma 90.
_cell_volume 13.67
_cell_formula_units_Z 4
_symmetry_space_group_name_H-M 'P 41 3 2'
_symmetry_Int_Tables_number 213
loop_
_symmetry_equiv_pos_site_id
_symmetry_equiv_pos_as_xyz
1 '-z+1/4, y+3/4, x+1/4'
2 'z+1/4, -y+1/4, x+3/4'
3 'z+3/4, y+1/4, -x+1/4'
4 '-z+3/4, -y+3/4, -x+3/4'
5 'y+3/4, x+1/4, -z+1/4'
6 '-y+1/4, x+3/4, z+1/4'
7 'y+1/4, -x+1/4, z+3/4'
8 '-y+3/4, -x+3/4, -z+3/4'
9 'x+1/4, -z+1/4, y+3/4'
10 'x+3/4, z+1/4, -y+1/4'
11 '-x+1/4, z+3/4, y+1/4'
12 '-x+3/4, -z+3/4, -y+3/4'
13 'z+1/2, -x+1/2, -y'
14 '-z+1/2, -x, y+1/2'
15 '-z, x+1/2, -y+1/2'
16 'z, x, y'
17 '-y, z+1/2, -x+1/2'
18 'y+1/2, -z+1/2, -x'
19 '-y+1/2, -z, x+1/2'
20 'y, z, x'
21 '-x+1/2, -y, z+1/2'
22 '-x, y+1/2, -z+1/2'
23 'x+1/2, -y+1/2, -z'
24 'x, y, z'
loop_
_atom_type_symbol
_atom_type_oxidation_number
Li0+ 0
loop_
_atom_site_label
_atom_site_type_symbol
_atom_site_symmetry_multiplicity
_atom_site_Wyckoff_symbol
_atom_site_fract_x
_atom_site_fract_y
_atom_site_fract_z
_atom_site_B_iso_or_equiv
_atom_site_occupancy
_atom_site_attached_hydrogens
Li1 Li0+ 4 a 0.375 0.375 0.375 . 1. 0
#End of TTdata_161377-ICSD

File: Novel-Space/Indiv/Tabulate_Reference-Phases/All-Possible-CIFs/161908.cif

#(C) 2019 by FIZ Karlsruhe - Leibniz Institute for Information Infrastructure.  All rights reserved.
data_161908-ICSD
_database_code_ICSD 161908
_audit_creation_date 2009-02-01
_chemical_name_systematic 'Titanium oxide'
_chemical_formula_structural 'Ti O2'
_chemical_formula_sum 'O2 Ti1'
_chemical_name_structure_type Anatase-TiO2
_chemical_name_mineral Anatase
_exptl_crystal_density_diffrn 3.74
_publ_section_title

;
First-principles study of anatase and rutile Ti O2 doped with Eu ions: a
comparison of GGA and LDA+U calculations
;
loop_
_citation_id
_citation_journal_full
_citation_year
_citation_journal_volume
_citation_page_first
_citation_page_last
_citation_journal_id_ASTM
primary 'Physical Review B: Condensed Matter and Materials Physics' 2008 78
035107-1 035107-9 PRBMDO
loop_
_publ_author_name
'Rubio-Ponce, A.'
'Conde-Gallardo, A.'
'Olguin, D.'
_cell_length_a 3.838
_cell_length_b 3.838
_cell_length_c 9.64249
_cell_angle_alpha 90.
_cell_angle_beta 90.
_cell_angle_gamma 90.
_cell_volume 142.04
_cell_formula_units_Z 4
_symmetry_space_group_name_H-M 'I 41/a m d Z'
_symmetry_Int_Tables_number 141
loop_
_symmetry_equiv_pos_site_id
_symmetry_equiv_pos_as_xyz
1 'y+1/4, x+3/4, -z+1/4'
2 'y+1/4, -x+3/4, -z+1/4'
3 'x, y+1/2, -z'
4 'x, -y, -z'
5 '-y+3/4, x+3/4, -z+1/4'
6 '-y+3/4, -x+3/4, -z+1/4'
7 '-x, y+1/2, -z'
8 '-x, -y, -z'
9 '-y+3/4, -x+1/4, z+3/4'
10 '-y+3/4, x+1/4, z+3/4'
11 '-x, -y+1/2, z'
12 '-x, y, z'
13 'y+1/4, -x+1/4, z+3/4'
14 'y+1/4, x+1/4, z+3/4'
15 'x, -y+1/2, z'
16 'x, y, z'
17 'y+3/4, x+1/4, -z+3/4'
18 'y+3/4, -x+1/4, -z+3/4'
19 'x+1/2, y, -z+1/2'
20 'x+1/2, -y+1/2, -z+1/2'
21 '-y+1/4, x+1/4, -z+3/4'
22 '-y+1/4, -x+1/4, -z+3/4'
23 '-x+1/2, y, -z+1/2'
24 '-x+1/2, -y+1/2, -z+1/2'
25 '-y+1/4, -x+3/4, z+1/4'
26 '-y+1/4, x+3/4, z+1/4'
27 '-x+1/2, -y, z+1/2'
28 '-x+1/2, y+1/2, z+1/2'
29 'y+3/4, -x+3/4, z+1/4'
30 'y+3/4, x+3/4, z+1/4'
31 'x+1/2, -y, z+1/2'
32 'x+1/2, y+1/2, z+1/2'
loop_
_atom_type_symbol
_atom_type_oxidation_number
Ti4+ 4
O2- -2
loop_
_atom_site_label
_atom_site_type_symbol
_atom_site_symmetry_multiplicity
_atom_site_Wyckoff_symbol
_atom_site_fract_x
_atom_site_fract_y
_atom_site_fract_z
_atom_site_B_iso_or_equiv
_atom_site_occupancy
_atom_site_attached_hydrogens
Ti1 Ti4+ 4 b 0 0.25 0.375 . 1. 0
O1 O2- 8 e 0 0.25 0.16583 . 1. 0
#End of TTdata_161908-ICSD

File: Novel-Space/Indiv/Tabulate_Reference-Phases/All-Possible-CIFs/162591.cif

#(C) 2019 by FIZ Karlsruhe - Leibniz Institute for Information Infrastructure.  All rights reserved.
data_162591-ICSD
_database_code_ICSD 162591
_audit_creation_date 2009-08-01
_chemical_name_systematic 'Lithium manganese oxide (0.33/1/2)'
_chemical_formula_structural 'Li0.33 (Mn O2)'
_chemical_formula_sum 'Li0.33 Mn1 O2'
_exptl_crystal_density_diffrn 4.61
_publ_section_title

;
Characterizations on the structural and electronic properties of thermal
lithiated Li0.33 Mn O2
;
loop_
_citation_id
_citation_journal_full
_citation_year
_citation_journal_volume
_citation_page_first
_citation_page_last
_citation_journal_id_ASTM
primary 'Journal of Alloys and Compounds' 2009 470 273 277 JALCEU
loop_
_publ_author_name
'Wei, Y.J.'
'Ehrenberg, H.'
'Kim, K.B.'
'Park, C.W.'
'Huang, Z.F.'
'Baehtz, C.'
_cell_length_a 13.798(5)
_cell_length_b 2.839(6)
_cell_length_c 4.925(2)
_cell_angle_alpha 90.
_cell_angle_beta 88.3
_cell_angle_gamma 90.
_cell_volume 192.84
_cell_formula_units_Z 6
_symmetry_space_group_name_H-M 'C 1 2/m 1'
_symmetry_Int_Tables_number 12
_refine_ls_R_factor_all 0.0138
loop_
_symmetry_equiv_pos_site_id
_symmetry_equiv_pos_as_xyz
1 '-x, y, -z'
2 '-x, -y, -z'
3 'x, -y, z'
4 'x, y, z'
5 '-x+1/2, y+1/2, -z'
6 '-x+1/2, -y+1/2, -z'
7 'x+1/2, -y+1/2, z'
8 'x+1/2, y+1/2, z'
loop_
_atom_type_symbol
_atom_type_oxidation_number
Mn3+ 3.67
O2- -2
Li1+ 1
loop_
_atom_site_label
_atom_site_type_symbol
_atom_site_symmetry_multiplicity
_atom_site_Wyckoff_symbol
_atom_site_fract_x
_atom_site_fract_y
_atom_site_fract_z
_atom_site_B_iso_or_equiv
_atom_site_occupancy
_atom_site_attached_hydrogens
Mn1 Mn3+ 2 a 0 0 0 . 1. 0
Mn2 Mn3+ 4 i 0.342 0 0.477 . 1. 0
O1 O2- 4 i 0.058 0 0.339 . 1. 0
O2 O2- 4 i 0.412 0 0.183 . 1. 0
O3 O2- 4 i 0.239 0 0.77 . 1. 0
#End of TTdata_162591-ICSD

File: Novel-Space/Indiv/Tabulate_Reference-Phases/All-Possible-CIFs/163245.cif

#(C) 2019 by FIZ Karlsruhe - Leibniz Institute for Information Infrastructure.  All rights reserved.
data_163245-ICSD
_database_code_ICSD 163245
_audit_creation_date 2009-08-01
_chemical_name_systematic 'Manganese silicide (1/1.74)'
_chemical_formula_structural 'Mn Si1.736'
_chemical_formula_sum 'Mn1 Si1.736'
_exptl_crystal_density_diffrn 5.16
_cell_measurement_temperature 295.
_publ_section_title

;
Modulated crystal structure of chimney-ladder higher manganese silicides Mn
Si(gamma) (gamma ca.1.74)
;
loop_
_citation_id
_citation_journal_full
_citation_year
_citation_journal_volume
_citation_page_first
_citation_page_last
_citation_journal_id_ASTM
primary 'Physical Review B: Condensed Matter and Materials Physics' 2008 78
214104-1 214104-8 PRBMDO
loop_
_publ_author_name
'Miyazaki, Y.'
'Igarashi, D.'
'Hayashi, K.'
'Kajitani, T.'
'Yubuta, K.'
_cell_length_a 5.5271(2)
_cell_length_b 5.5271(2)
_cell_length_c 4.3668(2)
_cell_angle_alpha 90.
_cell_angle_beta 90.
_cell_angle_gamma 90.
_cell_volume 133.4
_cell_formula_units_Z 4
_symmetry_space_group_name_H-M 'I 41/a m d S'
_symmetry_Int_Tables_number 141
_refine_ls_R_factor_all 0.068
loop_
_symmetry_equiv_pos_site_id
_symmetry_equiv_pos_as_xyz
1 'y, -x+1/2, z+1/4'
2 '-y, x+1/2, z+1/4'
3 'y, -x, -z'
4 '-y, x, -z'
5 '-y, -x+1/2, z+1/4'
6 'y, x+1/2, z+1/4'
7 '-y, -x, -z'
8 'y, x, -z'
9 'x, -y+1/2, -z+1/4'
10 '-x, y+1/2, -z+1/4'
11 'x, -y, z'
12 '-x, y, z'
13 '-x, -y+1/2, -z+1/4'
14 'x, y+1/2, -z+1/4'
15 '-x, -y, z'
16 'x, y, z'
17 'y+1/2, -x, z+3/4'
18 '-y+1/2, x, z+3/4'
19 'y+1/2, -x+1/2, -z+1/2'
20 '-y+1/2, x+1/2, -z+1/2'
21 '-y+1/2, -x, z+3/4'
22 'y+1/2, x, z+3/4'
23 '-y+1/2, -x+1/2, -z+1/2'
24 'y+1/2, x+1/2, -z+1/2'
25 'x+1/2, -y, -z+3/4'
26 '-x+1/2, y, -z+3/4'
27 'x+1/2, -y+1/2, z+1/2'
28 '-x+1/2, y+1/2, z+1/2'
29 '-x+1/2, -y, -z+3/4'
30 'x+1/2, y, -z+3/4'
31 '-x+1/2, -y+1/2, z+1/2'
32 'x+1/2, y+1/2, z+1/2'
loop_
_atom_type_symbol
_atom_type_oxidation_number
Mn0+ 0
Si0+ 0
loop_
_atom_site_label
_atom_site_type_symbol
_atom_site_symmetry_multiplicity
_atom_site_Wyckoff_symbol
_atom_site_fract_x
_atom_site_fract_y
_atom_site_fract_z
_atom_site_B_iso_or_equiv
_atom_site_occupancy
_atom_site_attached_hydrogens
Mn1 Mn0+ 4 a 0 0 0 0.0153(8) 1. 0
loop_
_atom_site_aniso_label
_atom_site_aniso_type_symbol
_atom_site_aniso_U_11
_atom_site_aniso_U_22
_atom_site_aniso_U_33
_atom_site_aniso_U_12
_atom_site_aniso_U_13
_atom_site_aniso_U_23
Mn1 Mn0+ 0.0136(14) 0.0136(14) 0.019(2) 0. 0. 0.
#End of TTdata_163245-ICSD

File: Novel-Space/Indiv/Tabulate_Reference-Phases/All-Possible-CIFs/163492.cif

#(C) 2019 by FIZ Karlsruhe - Leibniz Institute for Information Infrastructure.  All rights reserved.
data_163492-ICSD
_database_code_ICSD 163492
_audit_creation_date 2009-08-01
_chemical_name_systematic 'Lithium manganese oxide (1.08/1.92/4)'
_chemical_formula_structural 'Li1.08 Mn1.92 O3.99'
_chemical_formula_sum 'Li1.08 Mn1.92 O3.99'
_chemical_name_structure_type Spinel-Al2MgO4
_exptl_crystal_density_diffrn 4.2
_publ_section_title

;
X-ray diffraction study on phase transition of orthorhombic Li Mn O2 in
electrochemical conversions
;
loop_
_citation_id
_citation_journal_full
_citation_year
_citation_journal_volume
_citation_page_first
_citation_page_last
_citation_journal_id_ASTM
primary 'Journal of Solid State Electrochemistry' 2008 12 245 249 JSSEFS
loop_
_publ_author_name
'Tu, X.Y.'
'Shu, K.Y.'
_cell_length_a 8.241(1)
_cell_length_b 8.241(1)
_cell_length_c 8.241(1)
_cell_angle_alpha 90.
_cell_angle_beta 90.
_cell_angle_gamma 90.
_cell_volume 559.68
_cell_formula_units_Z 8
_symmetry_space_group_name_H-M 'F d -3 m Z'
_symmetry_Int_Tables_number 227
loop_
_symmetry_equiv_pos_site_id
_symmetry_equiv_pos_as_xyz
1 '-z, y+3/4, x+3/4'
2 'z+3/4, -y, x+3/4'
3 'z+3/4, y+3/4, -x'
4 '-z, -y, -x'
5 'y+3/4, x+3/4, -z'
6 '-y, x+3/4, z+3/4'
7 'y+3/4, -x, z+3/4'
8 '-y, -x, -z'
9 'x+3/4, -z, y+3/4'
10 'x+3/4, z+3/4, -y'
11 '-x, z+3/4, y+3/4'
12 '-x, -z, -y'
13 '-z, x+3/4, y+3/4'
14 'z+3/4, x+3/4, -y'
15 'z+3/4, -x, y+3/4'
16 '-z, -x, -y'
17 'y+3/4, -z, x+3/4'
18 '-y, z+3/4, x+3/4'
19 'y+3/4, z+3/4, -x'
20 '-y, -z, -x'
21 'x+3/4, y+3/4, -z'
22 'x+3/4, -y, z+3/4'
23 '-x, y+3/4, z+3/4'
24 '-x, -y, -z'
25 'z, -y+1/4, -x+1/4'
26 '-z+1/4, y, -x+1/4'
27 '-z+1/4, -y+1/4, x'
28 'z, y, x'
29 '-y+1/4, -x+1/4, z'
30 'y, -x+1/4, -z+1/4'
31 '-y+1/4, x, -z+1/4'
32 'y, x, z'
33 '-x+1/4, z, -y+1/4'
34 '-x+1/4, -z+1/4, y'
35 'x, -z+1/4, -y+1/4'
36 'x, z, y'
37 'z, -x+1/4, -y+1/4'
38 '-z+1/4, -x+1/4, y'
39 '-z+1/4, x, -y+1/4'
40 'z, x, y'
41 '-y+1/4, z, -x+1/4'
42 'y, -z+1/4, -x+1/4'
43 '-y+1/4, -z+1/4, x'
44 'y, z, x'
45 '-x+1/4, -y+1/4, z'
46 '-x+1/4, y, -z+1/4'
47 'x, -y+1/4, -z+1/4'
48 'x, y, z'
49 '-z, y+1/4, x+1/4'
50 'z+3/4, -y+1/2, x+1/4'
51 'z+3/4, y+1/4, -x+1/2'
52 '-z, -y+1/2, -x+1/2'
53 'y+3/4, x+1/4, -z+1/2'
54 '-y, x+1/4, z+1/4'
55 'y+3/4, -x+1/2, z+1/4'
56 '-y, -x+1/2, -z+1/2'
57 'x+3/4, -z+1/2, y+1/4'
58 'x+3/4, z+1/4, -y+1/2'
59 '-x, z+1/4, y+1/4'
60 '-x, -z+1/2, -y+1/2'
61 '-z, x+1/4, y+1/4'
62 'z+3/4, x+1/4, -y+1/2'
63 'z+3/4, -x+1/2, y+1/4'
64 '-z, -x+1/2, -y+1/2'
65 'y+3/4, -z+1/2, x+1/4'
66 '-y, z+1/4, x+1/4'
67 'y+3/4, z+1/4, -x+1/2'
68 '-y, -z+1/2, -x+1/2'
69 'x+3/4, y+1/4, -z+1/2'
70 'x+3/4, -y+1/2, z+1/4'
71 '-x, y+1/4, z+1/4'
72 '-x, -y+1/2, -z+1/2'
73 'z, -y+3/4, -x+3/4'
74 '-z+1/4, y+1/2, -x+3/4'
75 '-z+1/4, -y+3/4, x+1/2'
76 'z, y+1/2, x+1/2'
77 '-y+1/4, -x+3/4, z+1/2'
78 'y, -x+3/4, -z+3/4'
79 '-y+1/4, x+1/2, -z+3/4'
80 'y, x+1/2, z+1/2'
81 '-x+1/4, z+1/2, -y+3/4'
82 '-x+1/4, -z+3/4, y+1/2'
83 'x, -z+3/4, -y+3/4'
84 'x, z+1/2, y+1/2'
85 'z, -x+3/4, -y+3/4'
86 '-z+1/4, -x+3/4, y+1/2'
87 '-z+1/4, x+1/2, -y+3/4'
88 'z, x+1/2, y+1/2'
89 '-y+1/4, z+1/2, -x+3/4'
90 'y, -z+3/4, -x+3/4'
91 '-y+1/4, -z+3/4, x+1/2'
92 'y, z+1/2, x+1/2'
93 '-x+1/4, -y+3/4, z+1/2'
94 '-x+1/4, y+1/2, -z+3/4'
95 'x, -y+3/4, -z+3/4'
96 'x, y+1/2, z+1/2'
97 '-z+1/2, y+3/4, x+1/4'
98 'z+1/4, -y, x+1/4'
99 'z+1/4, y+3/4, -x+1/2'
100 '-z+1/2, -y, -x+1/2'
101 'y+1/4, x+3/4, -z+1/2'
102 '-y+1/2, x+3/4, z+1/4'
103 'y+1/4, -x, z+1/4'
104 '-y+1/2, -x, -z+1/2'
105 'x+1/4, -z, y+1/4'
106 'x+1/4, z+3/4, -y+1/2'
107 '-x+1/2, z+3/4, y+1/4'
108 '-x+1/2, -z, -y+1/2'
109 '-z+1/2, x+3/4, y+1/4'
110 'z+1/4, x+3/4, -y+1/2'
111 'z+1/4, -x, y+1/4'
112 '-z+1/2, -x, -y+1/2'
113 'y+1/4, -z, x+1/4'
114 '-y+1/2, z+3/4, x+1/4'
115 'y+1/4, z+3/4, -x+1/2'
116 '-y+1/2, -z, -x+1/2'
117 'x+1/4, y+3/4, -z+1/2'
118 'x+1/4, -y, z+1/4'
119 '-x+1/2, y+3/4, z+1/4'
120 '-x+1/2, -y, -z+1/2'
121 'z+1/2, -y+1/4, -x+3/4'
122 '-z+3/4, y, -x+3/4'
123 '-z+3/4, -y+1/4, x+1/2'
124 'z+1/2, y, x+1/2'
125 '-y+3/4, -x+1/4, z+1/2'
126 'y+1/2, -x+1/4, -z+3/4'
127 '-y+3/4, x, -z+3/4'
128 'y+1/2, x, z+1/2'
129 '-x+3/4, z, -y+3/4'
130 '-x+3/4, -z+1/4, y+1/2'
131 'x+1/2, -z+1/4, -y+3/4'
132 'x+1/2, z, y+1/2'
133 'z+1/2, -x+1/4, -y+3/4'
134 '-z+3/4, -x+1/4, y+1/2'
135 '-z+3/4, x, -y+3/4'
136 'z+1/2, x, y+1/2'
137 '-y+3/4, z, -x+3/4'
138 'y+1/2, -z+1/4, -x+3/4'
139 '-y+3/4, -z+1/4, x+1/2'
140 'y+1/2, z, x+1/2'
141 '-x+3/4, -y+1/4, z+1/2'
142 '-x+3/4, y, -z+3/4'
143 'x+1/2, -y+1/4, -z+3/4'
144 'x+1/2, y, z+1/2'
145 '-z+1/2, y+1/4, x+3/4'
146 'z+1/4, -y+1/2, x+3/4'
147 'z+1/4, y+1/4, -x'
148 '-z+1/2, -y+1/2, -x'
149 'y+1/4, x+1/4, -z'
150 '-y+1/2, x+1/4, z+3/4'
151 'y+1/4, -x+1/2, z+3/4'
152 '-y+1/2, -x+1/2, -z'
153 'x+1/4, -z+1/2, y+3/4'
154 'x+1/4, z+1/4, -y'
155 '-x+1/2, z+1/4, y+3/4'
156 '-x+1/2, -z+1/2, -y'
157 '-z+1/2, x+1/4, y+3/4'
158 'z+1/4, x+1/4, -y'
159 'z+1/4, -x+1/2, y+3/4'
160 '-z+1/2, -x+1/2, -y'
161 'y+1/4, -z+1/2, x+3/4'
162 '-y+1/2, z+1/4, x+3/4'
163 'y+1/4, z+1/4, -x'
164 '-y+1/2, -z+1/2, -x'
165 'x+1/4, y+1/4, -z'
166 'x+1/4, -y+1/2, z+3/4'
167 '-x+1/2, y+1/4, z+3/4'
168 '-x+1/2, -y+1/2, -z'
169 'z+1/2, -y+3/4, -x+1/4'
170 '-z+3/4, y+1/2, -x+1/4'
171 '-z+3/4, -y+3/4, x'
172 'z+1/2, y+1/2, x'
173 '-y+3/4, -x+3/4, z'
174 'y+1/2, -x+3/4, -z+1/4'
175 '-y+3/4, x+1/2, -z+1/4'
176 'y+1/2, x+1/2, z'
177 '-x+3/4, z+1/2, -y+1/4'
178 '-x+3/4, -z+3/4, y'
179 'x+1/2, -z+3/4, -y+1/4'
180 'x+1/2, z+1/2, y'
181 'z+1/2, -x+3/4, -y+1/4'
182 '-z+3/4, -x+3/4, y'
183 '-z+3/4, x+1/2, -y+1/4'
184 'z+1/2, x+1/2, y'
185 '-y+3/4, z+1/2, -x+1/4'
186 'y+1/2, -z+3/4, -x+1/4'
187 '-y+3/4, -z+3/4, x'
188 'y+1/2, z+1/2, x'
189 '-x+3/4, -y+3/4, z'
190 '-x+3/4, y+1/2, -z+1/4'
191 'x+1/2, -y+3/4, -z+1/4'
192 'x+1/2, y+1/2, z'
loop_
_atom_type_symbol
_atom_type_oxidation_number
Li1+ 1
Mn3+ 3.59
Li1+ 1
Mn3+ 3.59
O2- -2
loop_
_atom_site_label
_atom_site_type_symbol
_atom_site_symmetry_multiplicity
_atom_site_Wyckoff_symbol
_atom_site_fract_x
_atom_site_fract_y
_atom_site_fract_z
_atom_site_B_iso_or_equiv
_atom_site_occupancy
_atom_site_attached_hydrogens
Li1 Li1+ 8 a 0.125 0.125 0.125 . 0.9114 0
Mn1 Mn3+ 8 a 0.125 0.125 0.125 . 0.0886 0
Li2 Li1+ 16 d 0.5 0.5 0.5 . 0.0851 0
Mn2 Mn3+ 16 d 0.5 0.5 0.5 . 0.9149 0
O1 O2- 32 e 0.2765(4) 0.2765(4) 0.2765(4) . 0.9965 0
#End of TTdata_163492-ICSD

File: Novel-Space/Indiv/Tabulate_Reference-Phases/All-Possible-CIFs/163907.cif

#(C) 2019 by FIZ Karlsruhe - Leibniz Institute for Information Infrastructure.  All rights reserved.
data_163907-ICSD
_database_code_ICSD 163907
_audit_creation_date 2009-08-01
_chemical_name_systematic 'Lithium titanium oxide (0.53/1/2)'
_chemical_formula_structural 'Li0.53 Ti O2'
_chemical_formula_sum 'Li0.53 O2 Ti1'
_exptl_crystal_density_diffrn 4.13
_cell_measurement_temperature 293.
_publ_section_title 'Impact of nanosizing on lithiated rutile Ti O2'
loop_
_citation_id
_citation_journal_full
_citation_year
_citation_journal_volume
_citation_page_first
_citation_page_last
_citation_journal_id_ASTM
primary 'Chemistry of Materials' 2008 20 2949 2955 CMATEX
loop_
_publ_author_name
'Borghols, W.J.H.'
'Wagemaker, M.'
'Lafont, U.'
'Kelder, E.M.'
'Mulder, F.M.'
_cell_length_a 4.839
_cell_length_b 2.922
_cell_length_c 4.754
_cell_angle_alpha 90.
_cell_angle_beta 88.91
_cell_angle_gamma 90.
_cell_volume 67.21
_cell_formula_units_Z 2
_symmetry_space_group_name_H-M 'P 1 2/m 1'
_symmetry_Int_Tables_number 10
_refine_ls_R_factor_all 0.0098
loop_
_symmetry_equiv_pos_site_id
_symmetry_equiv_pos_as_xyz
1 '-x, y, -z'
2 '-x, -y, -z'
3 'x, -y, z'
4 'x, y, z'
loop_
_atom_type_symbol
_atom_type_oxidation_number
Ti3+ 3.47
O2- -2
Li1+ 1
loop_
_atom_site_label
_atom_site_type_symbol
_atom_site_symmetry_multiplicity
_atom_site_Wyckoff_symbol
_atom_site_fract_x
_atom_site_fract_y
_atom_site_fract_z
_atom_site_B_iso_or_equiv
_atom_site_occupancy
_atom_site_attached_hydrogens
Ti1 Ti3+ 1 a 0 0 0 . 1. 0
Ti2 Ti3+ 1 h 0.5 0.5 0.5 . 1. 0
O1 O2- 2 m 0.31 0 0.275 . 1. 0
O2 O2- 2 n 0.807 0.5 0.185 . 1. 0
Li1 Li1+ 1 e 0.5 0.5 0 . 0.53 0
Li2 Li1+ 1 f 0 0.5 0.5 . 0.53 0
#End of TTdata_163907-ICSD

File: Novel-Space/Indiv/Tabulate_Reference-Phases/All-Possible-CIFs/165686.cif

#(C) 2019 by FIZ Karlsruhe - Leibniz Institute for Information Infrastructure.  All rights reserved.
data_165686-ICSD
_database_code_ICSD 165686
_audit_creation_date 2010-02-01
_audit_update_record 2013-08-01
_chemical_name_systematic 'Dilithium manganate(IV)'
_chemical_formula_structural 'Li2 (Mn O3)'
_chemical_formula_sum 'Li2 Mn1 O3'
_chemical_name_structure_type Li2MnO3
_exptl_crystal_density_diffrn 3.89
_publ_section_title

;
Reinvestigation of Li2 Mn O3 structure: electron diffraction and high
resolution TEM
;
loop_
_citation_id
_citation_journal_full
_citation_year
_citation_journal_volume
_citation_page_first
_citation_page_last
_citation_journal_id_ASTM
primary 'Chemistry of Materials' 2009 21 4216 4222 CMATEX
loop_
_publ_author_name
'Boulineau, A.'
'Croguennec, L.'
'Delmas, C.'
'Weill, F.'
_cell_length_a 4.9292(2)
_cell_length_b 8.5315(2)
_cell_length_c 5.0251(1)
_cell_angle_alpha 90.
_cell_angle_beta 109.337(2)
_cell_angle_gamma 90.
_cell_volume 199.4
_cell_formula_units_Z 4
_symmetry_space_group_name_H-M 'C 1 2/m 1'
_symmetry_Int_Tables_number 12
_refine_ls_R_factor_all 0.078
loop_
_symmetry_equiv_pos_site_id
_symmetry_equiv_pos_as_xyz
1 '-x, y, -z'
2 '-x, -y, -z'
3 'x, -y, z'
4 'x, y, z'
5 '-x+1/2, y+1/2, -z'
6 '-x+1/2, -y+1/2, -z'
7 'x+1/2, -y+1/2, z'
8 'x+1/2, y+1/2, z'
loop_
_atom_type_symbol
_atom_type_oxidation_number
Li1+ 1
Mn4+ 4
Li1+ 1
Mn4+ 4
Li1+ 1
Mn4+ 4
O2- -2
loop_
_atom_site_label
_atom_site_type_symbol
_atom_site_symmetry_multiplicity
_atom_site_Wyckoff_symbol
_atom_site_fract_x
_atom_site_fract_y
_atom_site_fract_z
_atom_site_B_iso_or_equiv
_atom_site_occupancy
_atom_site_attached_hydrogens
Li1 Li1+ 2 b 0 0.5 0 1. 0.854(4) 0
Mn1 Mn4+ 2 b 0 0.5 0 1. 0.146(4) 0
Li2 Li1+ 2 c 0 0 0.5 1. 1. 0
Li3 Li1+ 4 h 0 0.681(2) 0.5 1. 0.986(3) 0
Mn2 Mn4+ 4 h 0 0.681(2) 0.5 1. 0.014(3) 0
Li4 Li1+ 4 g 0 0.1687(3) 0 0.5 0.087(5) 0
Mn3 Mn4+ 4 g 0 0.1687(3) 0 0.5 0.913(5) 0
O1 O2- 4 i 0.224(2) 0 0.225(1) 0.8 1. 0
O2 O2- 8 j 0.253(1) 0.3230(6) 0.2275(9) 0.8 1. 0
#End of TTdata_165686-ICSD
