Repository: njszym/XRD-AutoAnalyzer

# An automatic analysis tool for XRD

A package designed to automate the process of phase identification from XRD spectra using a probabilistic deep learning trained with physics-informed data augmentation.

The corresponding manuscript will be made available soon. Reproducing the published results can be accomplished using the data provided in [figshare](https://figshare.com/s/69030545b8020de35633).

## Usage example

A pre-trained model for the Li-Mn-Ti-O-F chemical space is available in the ```Example/``` directory. To classify the experimentally measured patterns tabulated in the ```Spectra/``` sub-folder, run the following:

```
python run_CNN.py
```

The characterization of each spectrum should take around 1-2 minutes on a single processor. Once all classifications are made, the predicted phases will be printed along with their associated probabilities.

## Training the model for new compositions

To develop a model that can be used to perform phase identification in a new chemical space, place all relevant CIFs into ```Novel_Space/All_CIFs```. Then navigate to the ```Novel_Space/```directory and execute:

```
python construct_model.py --include_ns
```

This script will:

1) Filter all unique stoichiometric phases from the provided CIFs.

2) Generate hypothetical solid solutions between these materials (if ```--include_ns``` is specified).

3) Simulate augmented XRD spectra from the phases produced by (1) and (2).

4) Train a convolutional neural network on the augmented spectra.

This process may require a substantial amount of computational resources depending on the size of the composition space considered. For example: training our model in the Li-Mn-Ti-O-F space, which included 255 reference phases, required about 12 hours of computational runtime on 16 cores. Necessary computational time should scale linearly with the number of reference phases. Similarily, time is reduced linearly with the number of cores used as all processes executed here are perfectly parallel (i.e., independent of one another).

When the procedure is completed, a trained ```Model.h5``` file will be made available.

## Characterizing multi-phase spectra

In the directory containing ```Model.h5```, place all spectra to be classified in the ```Spectra/``` folder. Then execute:

```
python run_CNN.py
```

Output will appear as:

```
Filename: (name of the spectrum)
Predicted phases: (phase_1 + phase_2 + ...)
Confidence: (probabilities associated with the phases above)
```

Phase labels are denoted as ```formula_spacegroup```.

To plot the line profiles of the predicted phases in the measured spectrum for comparison, the ```--plot``` option may be used:

```
python run_CNN.py --plot
```

Note that the iterative process of phase identification and profile subtraction will proceed until all measured intensities fall below some cutoff value. By default, the cutoff is set to 10% of the maximum diffraction peak intensity. Alternatively, if you are only working with single-phase (or N-phase) patterns, the number of maximum phases considered can be manually set to 1 (or N).

File: Novel-Space/Indiv/Tabulate_Reference-Phases/All-Possible-CIFs/109250.cif

#(C) 2019 by FIZ Karlsruhe - Leibniz Institute for Information Infrastructure.  All rights reserved.
data_109250-ICSD
_database_code_ICSD 109250
_audit_creation_date 2007-04-01
_chemical_name_systematic 'Manganese dimanganese(III) oxide'
_chemical_formula_structural 'Mn3 O4'
_chemical_formula_sum 'Mn3 O4'
_chemical_name_structure_type CdMn2O4
_chemical_name_mineral Hausmannite
_exptl_crystal_density_diffrn 4.84
_publ_section_title 'Oxygen positional parameters of tetragonal Mn3 O4'
loop_
_citation_id
_citation_journal_full
_citation_year
_citation_journal_volume
_citation_page_first
_citation_page_last
_citation_journal_id_ASTM
primary 'Journal of the Physical Society of Japan' 1961 16 258 265 JUPSAU
loop_
_publ_author_name
'Satomi, K.'
_cell_length_a 5.76
_cell_length_b 5.76
_cell_length_c 9.46
_cell_angle_alpha 90.
_cell_angle_beta 90.
_cell_angle_gamma 90.
_cell_volume 313.86
_cell_formula_units_Z 4
_symmetry_space_group_name_H-M 'I 41/a m d S'
_symmetry_Int_Tables_number 141
loop_
_symmetry_equiv_pos_site_id
_symmetry_equiv_pos_as_xyz
1 'y, -x+1/2, z+1/4'
2 '-y, x+1/2, z+1/4'
3 'y, -x, -z'
4 '-y, x, -z'
5 '-y, -x+1/2, z+1/4'
6 'y, x+1/2, z+1/4'
7 '-y, -x, -z'
8 'y, x, -z'
9 'x, -y+1/2, -z+1/4'
10 '-x, y+1/2, -z+1/4'
11 'x, -y, z'
12 '-x, y, z'
13 '-x, -y+1/2, -z+1/4'
14 'x, y+1/2, -z+1/4'
15 '-x, -y, z'
16 'x, y, z'
17 'y+1/2, -x, z+3/4'
18 '-y+1/2, x, z+3/4'
19 'y+1/2, -x+1/2, -z+1/2'
20 '-y+1/2, x+1/2, -z+1/2'
21 '-y+1/2, -x, z+3/4'
22 'y+1/2, x, z+3/4'
23 '-y+1/2, -x+1/2, -z+1/2'
24 'y+1/2, x+1/2, -z+1/2'
25 'x+1/2, -y, -z+3/4'
26 '-x+1/2, y, -z+3/4'
27 'x+1/2, -y+1/2, z+1/2'
28 '-x+1/2, y+1/2, z+1/2'
29 '-x+1/2, -y, -z+3/4'
30 'x+1/2, y, -z+3/4'
31 '-x+1/2, -y+1/2, z+1/2'
32 'x+1/2, y+1/2, z+1/2'
loop_
_atom_type_symbol
_atom_type_oxidation_number
Mn2+ 2
Mn3+ 3
O2- -2
loop_
_atom_site_label
_atom_site_type_symbol
_atom_site_symmetry_multiplicity
_atom_site_Wyckoff_symbol
_atom_site_fract_x
_atom_site_fract_y
_atom_site_fract_z
_atom_site_B_iso_or_equiv
_atom_site_occupancy
_atom_site_attached_hydrogens
Mn1 Mn2+ 4 a 0 0 0 . 1. 0
Mn2 Mn3+ 8 d 0 0.25 0.625 . 1. 0
O1 O2- 16 h 0 0.214 0.384 . 1. 0
#End of TTdata_109250-ICSD

File: Novel-Space/Indiv/Tabulate_Reference-Phases/All-Possible-CIFs/15105.cif

#(C) 2019 by FIZ Karlsruhe - Leibniz Institute for Information Infrastructure.  All rights reserved.
data_15105-ICSD
_database_code_ICSD 15105
_audit_creation_date 1980-01-01
_audit_update_record 2007-04-01
_chemical_name_systematic 'Lithium manganese(III) oxide'
_chemical_formula_structural 'Li Mn O2'
_chemical_formula_sum 'Li1 Mn1 O2'
_exptl_crystal_density_diffrn 4.22
_publ_section_title 'Zur Kristallstruktur von Li Mn O2'
loop_
_citation_id
_citation_journal_full
_citation_year
_citation_journal_volume
_citation_page_first
_citation_page_last
_citation_journal_id_ASTM
primary 'Zeitschrift fuer Anorganische und Allgemeine Chemie (1950) (DE)' 1969
368 262 270 ZAACAB
loop_
_publ_author_name
'Dittrich, G.'
'Hoppe, R.'
_cell_length_a 2.804
_cell_length_b 5.758
_cell_length_c 4.576
_cell_angle_alpha 90.
_cell_angle_beta 90.
_cell_angle_gamma 90.
_cell_volume 73.88
_cell_formula_units_Z 2
_symmetry_space_group_name_H-M 'P m 2 m'
_symmetry_Int_Tables_number 25
loop_
_symmetry_equiv_pos_site_id
_symmetry_equiv_pos_as_xyz
1 '-x, y, z'
2 'x, y, -z'
3 '-x, y, -z'
4 'x, y, z'
loop_
_atom_type_symbol
_atom_type_oxidation_number
Li1+ 1
Mn3+ 3
O2- -2
loop_
_atom_site_label
_atom_site_type_symbol
_atom_site_symmetry_multiplicity
_atom_site_Wyckoff_symbol
_atom_site_fract_x
_atom_site_fract_y
_atom_site_fract_z
_atom_site_B_iso_or_equiv
_atom_site_occupancy
_atom_site_attached_hydrogens
Li1 Li1+ 1 a 0 0.5 0 . 1. 0
Li2 Li1+ 1 d 0.5 0.75 0.5 . 1. 0
Mn1 Mn3+ 1 a 0 0 0 . 1. 0
Mn2 Mn3+ 1 d 0.5 0.25 0.5 . 1. 0
O1 O2- 1 c 0 0.46 0.5 . 1. 0
O2 O2- 1 b 0.5 0.21 0 . 1. 0
O3 O2- 1 b 0.5 0.79 0 . 1. 0
O4 O2- 1 c 0 0.04 0.5 . 1. 0
#End of TTdata_15105-ICSD

File: Novel-Space/Indiv/Tabulate_Reference-Phases/All-Possible-CIFs/151917.cif

#(C) 2019 by FIZ Karlsruhe - Leibniz Institute for Information Infrastructure.  All rights reserved.
data_151917-ICSD
_database_code_ICSD 151917
_audit_creation_date 2006-10-01
_chemical_name_systematic 'Lithium titanium oxide (0.75/1/2)'
_chemical_formula_structural 'Li0.75 Ti O2'
_chemical_formula_sum 'Li0.75 O2 Ti1'
_exptl_crystal_density_diffrn 4.02
_publ_section_title 'First principles predictions for intercalation behaviour'
loop_
_citation_id
_citation_journal_full
_citation_year
_citation_journal_volume
_citation_page_first
_citation_page_last
_citation_journal_id_ASTM
primary 'Solid State Ionics' 2004 175 829 834 SSIOD3
loop_
_publ_author_name
'Koudriachova, M.V.'
'Harrison, N.M.'
'de Leeuw, S.W.'
_cell_length_a 4.96
_cell_length_b 4.91
_cell_length_c 5.77
_cell_angle_alpha 90.
_cell_angle_beta 90.
_cell_angle_gamma 89.3
_cell_volume 140.51
_cell_formula_units_Z 4
_symmetry_space_group_name_H-M 'P 1 1 2'
_symmetry_Int_Tables_number 3
loop_
_symmetry_equiv_pos_site_id
_symmetry_equiv_pos_as_xyz
1 '-x, -y, z'
2 'x, y, z'
loop_
_atom_type_symbol
_atom_type_oxidation_number
Ti3+ 3.25
O2- -2
Li1+ 1
loop_
_atom_site_label
_atom_site_type_symbol
_atom_site_symmetry_multiplicity
_atom_site_Wyckoff_symbol
_atom_site_fract_x
_atom_site_fract_y
_atom_site_fract_z
_atom_site_B_iso_or_equiv
_atom_site_occupancy
_atom_site_attached_hydrogens
Ti1 Ti3+ 1 a 0 0 0.006 . 1. 0
Ti2 Ti3+ 1 a 0 0 0.515 . 1. 0
Ti3 Ti3+ 1 d 0.5 0.5 0.284 . 1. 0
Ti4 Ti3+ 1 d 0.5 0.5 0.76 . 1. 0
O1 O2- 2 e 0.724 0.686 0.019 . 1. 0
O2 O2- 2 e 0.74 0.676 0.517 . 1. 0
O3 O2- 2 e 0.776 0.187 0.258 . 1. 0
O4 O2- 2 e 0.782 0.193 0.769 . 1. 0
Li1 Li1+ 1 b 0.5 0 0.076 . 1. 0
Li2 Li1+ 1 c 0 0.5 0.234 . 1. 0
Li3 Li1+ 1 c 0 0.5 0.738 . 1. 0
#End of TTdata_151917-ICSD

File: Novel-Space/Indiv/Tabulate_Reference-Phases/All-Possible-CIFs/154417.cif

#(C) 2019 by FIZ Karlsruhe - Leibniz Institute for Information Infrastructure.  All rights reserved.
data_154417-ICSD
_database_code_ICSD 154417
_audit_creation_date 2007-04-01
_audit_update_record 2013-02-01
_chemical_name_systematic 'Lithium manganese oxide (0.7/1/2) - II'
_chemical_formula_structural 'Li0.7 Mn O2'
_chemical_formula_sum 'Li0.7 Mn1 O2'
_exptl_crystal_density_diffrn 4.01
_publ_section_title

;
Li content dependence of thermodynamic stability abd the crystal structure of
Lix Mn1-y My O2 (M = Mn, Al, Cu) as a cathode active material for Li secondary
battery
;
loop_
_citation_id
_citation_journal_full
_citation_year
_citation_journal_volume
_citation_page_first
_citation_page_last
_citation_journal_id_ASTM
primary 'Electrochemistry (Tokyo, Japan)' 2005 73 823 829 EECTFA
loop_
_publ_author_name
'Idemoto, Y.'
'Konno, Y.'
'Ui, K.'
'Koura, N.'
_cell_length_a 4.656(6)
_cell_length_b 2.832(6)
_cell_length_c 5.766(14)
_cell_angle_alpha 90.
_cell_angle_beta 90.
_cell_angle_gamma 90.
_cell_volume 76.03
_cell_formula_units_Z 2
_symmetry_space_group_name_H-M 'P m m n Z'
_symmetry_Int_Tables_number 59
_refine_ls_R_factor_all 0.0452
loop_
_symmetry_equiv_pos_site_id
_symmetry_equiv_pos_as_xyz
1 'x+1/2, y+1/2, -z'
2 '-x, y+1/2, -z'
3 'x+1/2, -y, -z'
4 '-x, -y, -z'
5 '-x+1/2, -y+1/2, z'
6 'x, -y+1/2, z'
7 '-x+1/2, y, z'
8 'x, y, z'
loop_
_atom_type_symbol
_atom_type_oxidation_number
Li1+ 1
Mn3+ 3.3
O2- -2
loop_
_atom_site_label
_atom_site_type_symbol
_atom_site_symmetry_multiplicity
_atom_site_Wyckoff_symbol
_atom_site_fract_x
_atom_site_fract_y
_atom_site_fract_z
_atom_site_B_iso_or_equiv
_atom_site_occupancy
_atom_site_attached_hydrogens
Li1 Li1+ 2 a 0.25 0.25 0.11(25) 0.1 0.7 0
Mn1 Mn3+ 2 a 0.25 0.25 0.63(13) 0.3 1. 0
O1 O2- 2 b 0.75 0.25 0.12(10) 0.82 1. 0
O2 O2- 2 b 0.75 0.25 0.61(8) 0.54 1. 0
#End of TTdata_154417-ICSD

File: Novel-Space/Indiv/Tabulate_Reference-Phases/All-Possible-CIFs/15791.cif

#(C) 2019 by FIZ Karlsruhe - Leibniz Institute for Information Infrastructure.  All rights reserved.
data_15791-ICSD
_database_code_ICSD 15791
_audit_creation_date 1986-10-06
_audit_update_record 2010-08-01
_chemical_name_systematic 'Dilithium hexafluoromanganate(IV)'
_chemical_formula_structural 'Li2 (Mn F6)'
_chemical_formula_sum 'F6 Li2 Mn1'
_chemical_name_structure_type Li2MnF6
_exptl_crystal_density_diffrn 3.23
_publ_section_title 'Ueber Fluoromanganate der Alkalimetalle'
loop_
_citation_id
_citation_journal_full
_citation_year
_citation_journal_volume
_citation_page_first
_citation_page_last
_citation_journal_id_ASTM
primary 'Zeitschrift fuer Anorganische und Allgemeine Chemie (1950) (DE)' 1961
307 276 289 ZAACAB
loop_
_publ_author_name
'Hoppe, W.'
'Liebe, W.'
'Daehne, W.'
_cell_length_a 8.42
_cell_length_b 8.42
_cell_length_c 4.59
_cell_angle_alpha 90.
_cell_angle_beta 90.
_cell_angle_gamma 120.
_cell_volume 281.82
_cell_formula_units_Z 3
_symmetry_space_group_name_H-M 'P -3 m 1'
_symmetry_Int_Tables_number 164
loop_
_symmetry_equiv_pos_site_id
_symmetry_equiv_pos_as_xyz
1 'x-y, -y, -z'
2 '-x, -x+y, -z'
3 'y, x, -z'
4 'x-y, x, -z'
5 'y, -x+y, -z'
6 '-x, -y, -z'
7 '-x+y, y, z'
8 'x, x-y, z'
9 '-y, -x, z'
10 '-x+y, -x, z'
11 '-y, x-y, z'
12 'x, y, z'
loop_
_atom_type_symbol
_atom_type_oxidation_number
Mn4+ 4
F1- -1
Li1+ 1
loop_
_atom_site_label
_atom_site_type_symbol
_atom_site_symmetry_multiplicity
_atom_site_Wyckoff_symbol
_atom_site_fract_x
_atom_site_fract_y
_atom_site_fract_z
_atom_site_B_iso_or_equiv
_atom_site_occupancy
_atom_site_attached_hydrogens
Mn1 Mn4+ 1 a 0 0 0 . 1. 0
Mn2 Mn4+ 2 d 0.3333 0.6667 0.5 . 1. 0
F1 F1- 6 i 0.096 -.096 0.216 . 1. 0
F2 F1- 6 i 0.237 -.237 0.716 . 1. 0
F3 F1- 6 i 0.43 -.43 0.284 . 1. 0
Li1 Li1+ 6 g 0.333 0 0 . 1. 0
#End of TTdata_15791-ICSD

File: Novel-Space/Indiv/Tabulate_Reference-Phases/All-Possible-CIFs/164994.cif

#(C) 2019 by FIZ Karlsruhe - Leibniz Institute for Information Infrastructure.  All rights reserved.
data_164994-ICSD
_database_code_ICSD 164994
_audit_creation_date 2010-02-01
_chemical_name_systematic 'Lithium dimanganese(II) manganese(III) oxide'
_chemical_formula_structural 'Li (Mn3 O4)'
_chemical_formula_sum 'Li1 Mn3 O4'
_chemical_name_structure_type LiMnO2(tI32)
_exptl_crystal_density_diffrn 4.79
_publ_section_title 'Lithium insertion into manganese spinels'
loop_
_citation_id
_citation_journal_full
_citation_year
_citation_journal_volume
_citation_page_first
_citation_page_last
_citation_journal_id_ASTM
primary 'Materials Research Bulletin' 1983 18 461 472 MRBUAC
loop_
_publ_author_name
'Thackeray, M.M.'
'David, W.I.F.'
'Bruce, P.G.'
'Goodenough, J.B.'
_cell_length_a 6.022(2)
_cell_length_b 6.022(2)
_cell_length_c 9.011(4)
_cell_angle_alpha 90.
_cell_angle_beta 90.
_cell_angle_gamma 90.
_cell_volume 326.78
_cell_formula_units_Z 4
_symmetry_space_group_name_H-M 'I 41/a m d Z'
_symmetry_Int_Tables_number 141
_refine_ls_R_factor_all 0.121
loop_
_symmetry_equiv_pos_site_id
_symmetry_equiv_pos_as_xyz
1 'y+1/4, x+3/4, -z+1/4'
2 'y+1/4, -x+3/4, -z+1/4'
3 'x, y+1/2, -z'
4 'x, -y, -z'
5 '-y+3/4, x+3/4, -z+1/4'
6 '-y+3/4, -x+3/4, -z+1/4'
7 '-x, y+1/2, -z'
8 '-x, -y, -z'
9 '-y+3/4, -x+1/4, z+3/4'
10 '-y+3/4, x+1/4, z+3/4'
11 '-x, -y+1/2, z'
12 '-x, y, z'
13 'y+1/4, -x+1/4, z+3/4'
14 'y+1/4, x+1/4, z+3/4'
15 'x, -y+1/2, z'
16 'x, y, z'
17 'y+3/4, x+1/4, -z+3/4'
18 'y+3/4, -x+1/4, -z+3/4'
19 'x+1/2, y, -z+1/2'
20 'x+1/2, -y+1/2, -z+1/2'
21 '-y+1/4, x+1/4, -z+3/4'
22 '-y+1/4, -x+1/4, -z+3/4'
23 '-x+1/2, y, -z+1/2'
24 '-x+1/2, -y+1/2, -z+1/2'
25 '-y+1/4, -x+3/4, z+1/4'
26 '-y+1/4, x+3/4, z+1/4'
27 '-x+1/2, -y, z+1/2'
28 '-x+1/2, y+1/2, z+1/2'
29 'y+3/4, -x+3/4, z+1/4'
30 'y+3/4, x+3/4, z+1/4'
31 'x+1/2, -y, z+1/2'
32 'x+1/2, y+1/2, z+1/2'
loop_
_atom_type_symbol
_atom_type_oxidation_number
Li1+ 1
Mn2+ 2
Mn3+ 3
O2- -2
loop_
_atom_site_label
_atom_site_type_symbol
_atom_site_symmetry_multiplicity
_atom_site_Wyckoff_symbol
_atom_site_fract_x
_atom_site_fract_y
_atom_site_fract_z
_atom_site_B_iso_or_equiv
_atom_site_occupancy
_atom_site_attached_hydrogens
Li1 Li1+ 8 c 0 0 0 1. 0.5 0
Mn1 Mn2+ 8 c 0 0 0 0.5(3) 0.5 0
Mn2 Mn2+ 8 d 0 0 0.5 0.5(3) 0.5 0
Mn3 Mn3+ 8 d 0 0 0.5 0.5(3) 0.5 0
O1 O2- 16 h 0 0.487(7) 0.253(4) 3.9(10) 1. 0
#End of TTdata_164994-ICSD

File: Novel-Space/Indiv/Tabulate_Reference-Phases/All-Possible-CIFs/171670.cif

#(C) 2019 by FIZ Karlsruhe - Leibniz Institute for Information Infrastructure.  All rights reserved.
data_171670-ICSD
_database_code_ICSD 171670
_audit_creation_date 2006-10-01
_audit_update_record 2013-08-01
_chemical_name_systematic 'Titanium oxide - beta'
_chemical_formula_structural 'Ti O2'
_chemical_formula_sum 'O2 Ti1'
_chemical_name_structure_type VO2(HT)
_exptl_crystal_density_diffrn 3.72
_cell_measurement_temperature 298.
_publ_section_title 'Structure of beta - Ti O2'
loop_
_citation_id
_citation_journal_full
_citation_year
_citation_journal_volume
_citation_page_first
_citation_page_last
_citation_journal_id_ASTM
primary 'Private Communication' 2006 1 1 1 PRICO6
loop_
_publ_author_name
'Ouhenia, S.'
'Belkhir, M.A.'
'Samah, M.'
_cell_length_a 12.1904(11)
_cell_length_b 3.7485(3)
_cell_length_c 6.5296(6)
_cell_angle_alpha 90
_cell_angle_beta 107.039(9)
_cell_angle_gamma 90
_cell_volume 285.28
_cell_formula_units_Z 8
_symmetry_space_group_name_H-M 'C 1 2/m 1'
_symmetry_Int_Tables_number 12
_refine_ls_R_factor_all 0.032
loop_
_symmetry_equiv_pos_site_id
_symmetry_equiv_pos_as_xyz
1 '-x, y, -z'
2 '-x, -y, -z'
3 'x, -y, z'
4 'x, y, z'
5 '-x+1/2, y+1/2, -z'
6 '-x+1/2, -y+1/2, -z'
7 'x+1/2, -y+1/2, z'
8 'x+1/2, y+1/2, z'
loop_
_atom_type_symbol
_atom_type_oxidation_number
Ti4+ 4
O2- -2
loop_
_atom_site_label
_atom_site_type_symbol
_atom_site_symmetry_multiplicity
_atom_site_Wyckoff_symbol
_atom_site_fract_x
_atom_site_fract_y
_atom_site_fract_z
_atom_site_B_iso_or_equiv
_atom_site_occupancy
_atom_site_attached_hydrogens
Ti1 Ti4+ 4 i 0.1956(3) 0 0.2924(4) .93722 1. 0
Ti2 Ti4+ 4 i 0.1007(3) 0 0.7009(5) .41058 1. 0
O1 O2- 4 i 0.1418(6) 0 0.0253(11) .70035 1. 0
O2 O2- 4 i 0.0604(6) 0 0.3604(11) .70035 1. 0
O3 O2- 4 i 0.3650(7) 0 0.2983(11) .70035 1. 0
O4 O2- 4 i 0.2655(8) 0 0.6669(10) .70035 1. 0
#End of TTdata_171670-ICSD

File: Novel-Space/Indiv/Tabulate_Reference-Phases/All-Possible-CIFs/182961.cif

#(C) 2019 by FIZ Karlsruhe - Leibniz Institute for Information Infrastructure.  All rights reserved.
data_182961-ICSD
_database_code_ICSD 182961
_audit_creation_date 2012-08-01
_audit_update_record 2013-02-01
_chemical_name_systematic 'Dilithium trititanate'
_chemical_formula_structural '(Li2 (Ti3 O7))1.143'
_chemical_formula_sum 'Li2.286 O8.001 Ti3.429'
_chemical_name_structure_type Li.5TiO2
_exptl_crystal_density_diffrn 3.48
_cell_measurement_temperature 1273.
_publ_section_title

;
Lithium migration at high temperatures in Li4 Ti5 O12 studied by neutron
diffraction
;
loop_
_citation_id
_citation_journal_full
_citation_year
_citation_journal_volume
_citation_page_first
_citation_page_last
_citation_journal_id_ASTM
primary 'Chemistry of Materials' 2011 23 2753 2759 CMATEX
loop_
_publ_author_name
'Laumann, A.'
'Boysen, H.'
'Bremholm, M.'
'Fehr, K.T.'
'Hoelzel, M.'
'Holzapfel, M.'
_cell_length_a 5.0896(2)
_cell_length_b 9.6939(4)
_cell_length_c 2.98152(11)
_cell_angle_alpha 90.
_cell_angle_beta 90.
_cell_angle_gamma 90.
_cell_volume 147.1
_cell_formula_units_Z 1
_symmetry_space_group_name_H-M 'P b n m'
_symmetry_Int_Tables_number 62
_refine_ls_R_factor_all 0.0388
loop_
_symmetry_equiv_pos_site_id
_symmetry_equiv_pos_as_xyz
1 '-x+1/2, y+1/2, z'
2 'x, y, -z+1/2'
3 'x+1/2, -y+1/2, z+1/2'
4 '-x, -y, -z'
5 'x+1/2, -y+1/2, -z'
6 '-x, -y, z+1/2'
7 '-x+1/2, y+1/2, -z+1/2'
8 'x, y, z'
loop_
_atom_type_symbol
_atom_type_oxidation_number
Li1+ 1
Ti4+ 4
O2- -2
Li1+ 1
loop_
_atom_site_label
_atom_site_type_symbol
_atom_site_symmetry_multiplicity
_atom_site_Wyckoff_symbol
_atom_site_fract_x
_atom_site_fract_y
_atom_site_fract_z
_atom_site_B_iso_or_equiv
_atom_site_occupancy
_atom_site_attached_hydrogens
Li1 Li1+ 4 c 0.966(2) 0.1354(17) 0.25 0.032(3) 0.13 0
Ti1 Ti4+ 4 c 0.966(2) 0.1354(17) 0.25 0.032(3) 0.8601 0
O1 O2- 4 c 0.6669(15) 0.2748(8) 0.25 0.040(2) 1. 0
O2 O2- 4 c 0.2071(13) 0.9664(8) 0.25 0.0287(17) 1. 0
Li2 Li1+ 4 c 0.937(20) 0.457(12) 0.25 0.06(3) 0.22 0
Li3 Li1+ 4 c 0.555(9) 0.065(5) 0.25 0.001(9) 0.22 0
#End of TTdata_182961-ICSD

File: Novel-Space/Indiv/Tabulate_Reference-Phases/All-Possible-CIFs/18313.cif

#(C) 2019 by FIZ Karlsruhe - Leibniz Institute for Information Infrastructure.  All rights reserved.
data_18313-ICSD
_database_code_ICSD 18313
_audit_creation_date 1986-10-03
_chemical_name_systematic 'Lithium hexafluorotitanate'
_chemical_formula_structural 'Li2 Ti F6'
_chemical_formula_sum 'F6 Li2 Ti1'
_chemical_name_structure_type ZnSb2O6
_exptl_crystal_density_diffrn 3.05
_publ_section_title
'Sur quelques composes fluores a structure rutile et trirutile'
loop_
_citation_id
_citation_journal_full
_citation_year
_citation_journal_volume
_citation_page_first
_citation_page_last
_citation_journal_id_ASTM
primary 'Journal of Solid State Chemistry' 1969 1 100 102 JSSCBI
loop_
_publ_author_name
'Portier, J.'
'Tressaud, A.'
'Menil, F.'
'Claverie, J.'
'de Pape, R.'
'Hagenmuller, P.'
_cell_length_a 4.630(5)
_cell_length_b 4.630(5)
_cell_length_c 8.935(10)
_cell_angle_alpha 90.
_cell_angle_beta 90.
_cell_angle_gamma 90.
_cell_volume 191.54
_cell_formula_units_Z 2
_symmetry_space_group_name_H-M 'P 42/m n m'
_symmetry_Int_Tables_number 136
loop_
_symmetry_equiv_pos_site_id
_symmetry_equiv_pos_as_xyz
1 '-y+1/2, x+1/2, -z+1/2'
2 'y+1/2, -x+1/2, -z+1/2'
3 'y, x, -z'
4 '-y, -x, -z'
5 'y+1/2, -x+1/2, z+1/2'
6 '-y+1/2, x+1/2, z+1/2'
7 '-y, -x, z'
8 'y, x, z'
9 'x+1/2, -y+1/2, -z+1/2'
10 '-x+1/2, y+1/2, -z+1/2'
11 'x, y, -z'
12 '-x, -y, -z'
13 '-x+1/2, y+1/2, z+1/2'
14 'x+1/2, -y+1/2, z+1/2'
15 '-x, -y, z'
16 'x, y, z'
loop_
_atom_type_symbol
_atom_type_oxidation_number
Li1+ 1
Ti4+ 4
F1- -1
loop_
_atom_site_label
_atom_site_type_symbol
_atom_site_symmetry_multiplicity
_atom_site_Wyckoff_symbol
_atom_site_fract_x
_atom_site_fract_y
_atom_site_fract_z
_atom_site_B_iso_or_equiv
_atom_site_occupancy
_atom_site_attached_hydrogens
Li1 Li1+ 4 e 0 0 0.333 . 1. 0
Ti1 Ti4+ 2 a 0 0 0 . 1. 0
F1 F1- 4 f 0.289(2) 0.289(2) 0 . 1. 0
F2 F1- 8 j 0.309(2) 0.309(2) 0.333 . 1. 0
#End of TTdata_18313-ICSD

File: Novel-Space/Indiv/Tabulate_Reference-Phases/All-Possible-CIFs/189324.cif

#(C) 2019 by FIZ Karlsruhe - Leibniz Institute for Information Infrastructure.  All rights reserved.
data_189324-ICSD
_database_code_ICSD 189324
_audit_creation_date 2014-02-01
_chemical_name_systematic 'Titanium dioxide'
_chemical_formula_structural 'Ti O2'
_chemical_formula_sum 'O2 Ti1'
_exptl_crystal_density_diffrn 5.17
_cell_measurement_temperature 0.
_cell_measurement_pressure 0.
_publ_section_title

;
Structural phase transition and mechanical properties of Ti O2 under high
pressure
;
loop_
_citation_id
_citation_journal_full
_citation_year
_citation_journal_volume
_citation_page_first
_citation_page_last
_citation_journal_id_ASTM
primary 'Physica Status Solidi B: Basic Solid State Physics' 2013 250 2206 2214
PSSBBD
loop_
_publ_author_name
'Fu, Zhao'
'Liang, Yongcheng'
'Wang, Shiming'
'Zhong, Zheng'
_cell_length_a 5.33
_cell_length_b 5.33
_cell_length_c 3.127
_cell_angle_alpha 90.
_cell_angle_beta 90.
_cell_angle_gamma 120.
_cell_volume 76.93
_cell_formula_units_Z 3
_symmetry_space_group_name_H-M 'P -6 2 m'
_symmetry_Int_Tables_number 189
loop_
_symmetry_equiv_pos_site_id
_symmetry_equiv_pos_as_xyz
1 '-x, -x+y, -z'
2 'x-y, -y, -z'
3 'y, x, -z'
4 '-x, -x+y, z'
5 'x-y, -y, z'
6 'y, x, z'
7 '-x+y, -x, -z'
8 '-y, x-y, -z'
9 'x, y, -z'
10 '-x+y, -x, z'
11 '-y, x-y, z'
12 'x, y, z'
loop_
_atom_type_symbol
_atom_type_oxidation_number
Ti4+ 4
O2- -2
loop_
_atom_site_label
_atom_site_type_symbol
_atom_site_symmetry_multiplicity
_atom_site_Wyckoff_symbol
_atom_site_fract_x
_atom_site_fract_y
_atom_site_fract_z
_atom_site_B_iso_or_equiv
_atom_site_occupancy
_atom_site_attached_hydrogens
Ti1 Ti4+ 2 d 0.3333 0.6667 0.5 . 1. 0
Ti2 Ti4+ 1 a 0 0 0 . 1. 0
O1 O2- 3 g 0.263 0 0.5 . 1. 0
O2 O2- 3 f 0.601 0 0 . 1. 0
#End of TTdata_189324-ICSD

File: Novel-Space/Indiv/Tabulate_Reference-Phases/All-Possible-CIFs/190809.cif

#(C) 2019 by FIZ Karlsruhe - Leibniz Institute for Information Infrastructure.  All rights reserved.
data_190809-ICSD
_database_code_ICSD 190809
_audit_creation_date 2014-08-01
_chemical_name_systematic 'Lithium manganese oxide (1/2/4)'
_chemical_formula_structural 'Li Mn2 O4'
_chemical_formula_sum 'Li1 Mn2 O4'
_chemical_name_structure_type LiMn2O4
_exptl_crystal_density_diffrn 4.31
_cell_measurement_temperature 293.
_publ_section_title
'Local lattice distortion caused by short range charge ordering in Li Mn2 O4'
loop_
_citation_id
_citation_journal_full
_citation_year
_citation_journal_volume
_citation_page_first
_citation_page_last
_citation_journal_id_ASTM
primary 'Journal of the Physical Society of Japan' 2013 82 094601-1 094601-6
JUPSAU
loop_
_publ_author_name
'Kodama, Katsuaki'
'Igawa, Naoki'
'Shamoto, Shin-ichi'
'Ikeda, Kazutaka'
'Oshita, Hidetoshi'
'Kaneko, Naokatsu'
'Otomo, Toshiya'
'Suzuya, Kentaro'
_cell_length_a 24.6388(3)
_cell_length_b 24.7978(3)
_cell_length_c 8.21781(8)
_cell_angle_alpha 90.
_cell_angle_beta 90.
_cell_angle_gamma 90.
_cell_volume 5020.98
_cell_formula_units_Z 72
_symmetry_space_group_name_H-M 'F d d d Z'
_symmetry_Int_Tables_number 70
_refine_ls_R_factor_all 0.0694
loop_
_symmetry_equiv_pos_site_id
_symmetry_equiv_pos_as_xyz
1 'x+3/4, y+3/4, -z'
2 'x+3/4, -y, z+3/4'
3 '-x, y+3/4, z+3/4'
4 '-x, -y, -z'
5 '-x+1/4, -y+1/4, z'
6 '-x+1/4, y, -z+1/4'
7 'x, -y+1/4, -z+1/4'
8 'x, y, z'
9 'x+3/4, y+1/4, -z+1/2'
10 'x+3/4, -y+1/2, z+1/4'
11 '-x, y+1/4, z+1/4'
12 '-x, -y+1/2, -z+1/2'
13 '-x+1/4, -y+3/4, z+1/2'
14 '-x+1/4, y+1/2, -z+3/4'
15 'x, -y+3/4, -z+3/4'
16 'x, y+1/2, z+1/2'
17 'x+1/4, y+3/4, -z+1/2'
18 'x+1/4, -y, z+1/4'
19 '-x+1/2, y+3/4, z+1/4'
20 '-x+1/2, -y, -z+1/2'
21 '-x+3/4, -y+1/4, z+1/2'
22 '-x+3/4, y, -z+3/4'
23 'x+1/2, -y+1/4, -z+3/4'
24 'x+1/2, y, z+1/2'
25 'x+1/4, y+1/4, -z'
26 'x+1/4, -y+1/2, z+3/4'
27 '-x+1/2, y+1/4, z+3/4'
28 '-x+1/2, -y+1/2, -z'
29 '-x+3/4, -y+3/4, z'
30 '-x+3/4, y+1/2, -z+1/4'
31 'x+1/2, -y+3/4, -z+1/4'
32 'x+1/2, y+1/2, z'
loop_
_atom_type_symbol
_atom_type_oxidation_number
Li1+ 1
Mn3+ 3.1
Mn4+ 4
O2- -2
loop_
_atom_site_label
_atom_site_type_symbol
_atom_site_symmetry_multiplicity
_atom_site_Wyckoff_symbol
_atom_site_fract_x
_atom_site_fract_y
_atom_site_fract_z
_atom_site_B_iso_or_equiv
_atom_site_occupancy
_atom_site_attached_hydrogens
Li1 Li1+ 8 a 0.125 0.125 0.125 0.29(1) 1. 0
Li2 Li1+ 16 f 0.125 0.7898(2) 0.125 0.29(1) 1. 0
Li3 Li1+ 16 e 0.7950(2) 0.125 0.125 0.29(1) 1. 0
Li4 Li1+ 32 h 0.2965(1) 0.3016(1) 0.1162(1) 0.29(1) 1. 0
Mn1 Mn3+ 16 d 0.25 0.25 0.5 0.33(1) 1. 0
Mn2 Mn3+ 32 h 0.0833(1) 0.0836(1) 0.5083(1) 0.33(1) 1. 0
Mn3 Mn3+ 32 h 0.0879(1) 0.3298(1) 0.2512(1) 0.33(1) 1. 0
Mn4 Mn4+ 32 h 0.2517(1) 0.1674(1) 0.2505(1) 0.33(1) 1. 0
Mn5 Mn4+ 32 h 0.1644(1) 0.2458(1) 0.2529(2) 0.33(1) 1. 0
O1 O2- 32 h 0.1744(1) 0.1685(1) 0.2585(2) 0.56(1) 1. 0
O2 O2- 32 h 0.0782(1) 0.0049(1) 0.4818(1) 0.56(1) 1. 0
O3 O2- 32 h 0.0785(1) 0.3312(1) 0.4756(1) 0.56(1) 1. 0
O4 O2- 32 h 0.2526(1) 0.1721(1) 0.4819(1) 0.56(1) 1. 0
O5 O2- 32 h 0.0035(1) 0.0082(1) 0.2487(2) 0.56(1) 1. 0
O6 O2- 32 h 0.2530(1) 0.0897(1) 0.2370(1) 0.56(1) 1. 0
O7 O2- 32 h 0.1627(1) 0.3238(1) 0.2370(2) 0.56(1) 1. 0
O8 O2- 32 h 0.0908(1) 0.2467(1) 0.2279(1) 0.56(1) 1. 0
O9 O2- 32 h 0.0843(1) 0.1610(1) 0.5150(1) 0.56(1) 1. 0
#End of TTdata_190809-ICSD

File: Novel-Space/Indiv/Tabulate_Reference-Phases/All-Possible-CIFs/192367.cif

#(C) 2019 by FIZ Karlsruhe - Leibniz Institute for Information Infrastructure.  All rights reserved.
data_192367-ICSD
_database_code_ICSD 192367
_audit_creation_date 2015-02-01
_chemical_name_systematic 'Lithium manganese(III) manganese(IV) tetraoxide'
_chemical_formula_structural 'Li Mn2 O4'
_chemical_formula_sum 'Li1 Mn2 O4'
_chemical_name_mineral Spinel-(Li,Mn)
_exptl_crystal_density_diffrn 4.28
_cell_measurement_temperature 230.
_publ_section_title

;
Bond-length fluctuation in the orthorhombic 3 Å¾ 3 Å¾ 1 superstructure of Li Mn2
O4 spinel
;
loop_
_citation_id
_citation_journal_full
_citation_year
_citation_journal_volume
_citation_page_first
_citation_page_last
_citation_journal_id_ASTM
primary 'American Mineralogist' 2014 99 1528 1536 AMMIAY
loop_
_publ_author_name
'Ishizawa, Nobuo'
'Tateishi, Kenji'
'Oishi, Shuji'
'Kishimoto, Shunji'
_cell_length_a 24.764(2)
_cell_length_b 24.862(2)
_cell_length_c 8.1995(8)
_cell_angle_alpha 90.
_cell_angle_beta 90.
_cell_angle_gamma 90.
_cell_volume 5048.29
_cell_formula_units_Z 72
_symmetry_space_group_name_H-M 'F d d d Z'
_symmetry_Int_Tables_number 70
_refine_ls_R_factor_all 0.0279
loop_
_symmetry_equiv_pos_site_id
_symmetry_equiv_pos_as_xyz
1 'x+3/4, y+3/4, -z'
2 'x+3/4, -y, z+3/4'
3 '-x, y+3/4, z+3/4'
4 '-x, -y, -z'
5 '-x+1/4, -y+1/4, z'
6 '-x+1/4, y, -z+1/4'
7 'x, -y+1/4, -z+1/4'
8 'x, y, z'
9 'x+3/4, y+1/4, -z+1/2'
10 'x+3/4, -y+1/2, z+1/4'
11 '-x, y+1/4, z+1/4'
12 '-x, -y+1/2, -z+1/2'
13 '-x+1/4, -y+3/4, z+1/2'
14 '-x+1/4, y+1/2, -z+3/4'
15 'x, -y+3/4, -z+3/4'
16 'x, y+1/2, z+1/2'
17 'x+1/4, y+3/4, -z+1/2'
18 'x+1/4, -y, z+1/4'
19 '-x+1/2, y+3/4, z+1/4'
20 '-x+1/2, -y, -z+1/2'
21 '-x+3/4, -y+1/4, z+1/2'
22 '-x+3/4, y, -z+3/4'
23 'x+1/2, -y+1/4, -z+3/4'
24 'x+1/2, y, z+1/2'
25 'x+1/4, y+1/4, -z'
26 'x+1/4, -y+1/2, z+3/4'
27 '-x+1/2, y+1/4, z+3/4'
28 '-x+1/2, -y+1/2, -z'
29 '-x+3/4, -y+3/4, z'
30 '-x+3/4, y+1/2, -z+1/4'
31 'x+1/2, -y+3/4, -z+1/4'
32 'x+1/2, y+1/2, z'
loop_
_atom_type_symbol
_atom_type_oxidation_number
Mn3+ 3
Mn3+ 3.25
Mn3+ 3
Mn4+ 4
Li1+ 1
O2- -2
loop_
_atom_site_label
_atom_site_type_symbol
_atom_site_symmetry_multiplicity
_atom_site_Wyckoff_symbol
_atom_site_fract_x
_atom_site_fract_y
_atom_site_fract_z
_atom_site_B_iso_or_equiv
_atom_site_occupancy
_atom_site_attached_hydrogens
Mn1 Mn3+ 16 d 0.25 0.25 0.5 0.00492(8) 1 0
Mn2 Mn3+ 32 h 0.080799(13) 0.085516(11) 0.50091(4) 0.00453(5) 1 0
Mn3 Mn3+ 32 h 0.084147(13) 0.330131(12) 0.24966(4) 0.00435(5) 1 0
Mn4 Mn4+ 32 h 0.253405(12) 0.167979(11) 0.24512(4) 0.00387(5) 1 0
Mn5 Mn4+ 32 h 0.166740(11) 0.243849(12) 0.24376(4) 0.00395(5) 1 0
Li1 Li1+ 8 a 0.125 0.125 0.125 0.0107(15) 1 0
Li2 Li1+ 16 f 0.375 0.21309(18) 0.375 0.0012(7) 1 0
Li3 Li1+ 16 e 0.2052(2) 0.375 0.375 0.0050(9) 1 0
Li4 Li1+ 32 h 0.29002(18) 0.2943(2) 0.1227(5) 0.0102(7) 1 0
O1 O2- 32 h 0.17436(6) 0.16781(5) 0.26212(18) 0.0051(2) 1 0
O2 O2- 32 h 0.07878(6) 0.00765(6) 0.47870(19) 0.0061(3) 1 0
O3 O2- 32 h 0.07897(6) 0.33141(6) 0.48165(19) 0.0057(3) 1 0
O4 O2- 32 h 0.2558(4) 0.17353(15) 0.4741(5) 0.0048(3) 0.62(5) 0
O5 O2- 32 h 0.2482(6) 0.1720(2) 0.4812(9) 0.0048(3) 0.38(5) 0
O6 O2- 32 h 0.00657(6) 0.00694(5) 0.23681(19) 0.0051(3) 1 0
O7 O2- 32 h 0.25635(6) 0.09033(5) 0.23907(18) 0.0046(3) 1 0
O8 O2- 32 h 0.16285(6) 0.32245(5) 0.23581(17) 0.0050(3) 1 0
O9 O2- 32 h 0.09053(5) 0.24332(6) 0.23415(19) 0.0053(3) 1 0
O10 O2- 32 h 0.0797(2) 0.16069(11) 0.5194(4) 0.0063(3) 0.62(2) 0
O11 O2- 32 h 0.0905(4) 0.16210(19) 0.5123(7) 0.0063(3) 0.38(2) 0
loop_
_atom_site_aniso_label
_atom_site_aniso_type_symbol
_atom_site_aniso_U_11
_atom_site_aniso_U_22
_atom_site_aniso_U_33
_atom_site_aniso_U_12
_atom_site_aniso_U_13
_atom_site_aniso_U_23
Mn1 Mn3+ 0.00473(13) 0.00448(12) 0.00553(15) -0.00027(11) -0.00111(11)
-0.00038(11)
Mn2 Mn3+ 0.00647(10) 0.00338(9) 0.00374(10) -0.00068(8) -0.00047(7) -0.00019(7)
Mn3 Mn3+ 0.00428(9) 0.00483(8) 0.00394(9) 0.00071(7) 0.00030(7) -0.00057(7)
Mn4 Mn4+ 0.00407(9) 0.00378(8) 0.00377(10) 0.00042(7) 0.00046(7) -0.00054(8)
Mn5 Mn4+ 0.00361(9) 0.00406(8) 0.00419(10) 0.00028(7) -0.00036(8) 0.00013(7)
O1 O2- 0.0056(5) 0.0047(4) 0.0050(4) -0.0001(4) -0.0003(4) 0.0007(4)
O2 O2- 0.0069(5) 0.0059(4) 0.0054(5) -0.0008(4) 0.0010(4) -0.0004(4)
O3 O2- 0.0057(5) 0.0061(4) 0.0054(4) -0.0007(4) -0.0011(4) -0.0018(4)
O6 O2- 0.0051(4) 0.0040(4) 0.0061(5) 0.0003(3) -0.0001(4) 0.0001(4)
O7 O2- 0.0050(5) 0.0048(4) 0.0040(4) -0.0010(3) -0.0005(4) 0.0004(4)
O8 O2- 0.0059(5) 0.0042(4) 0.0048(4) 0.0007(3) -0.0004(4) 0.0001(4)
O9 O2- 0.0034(4) 0.0068(4) 0.0058(5) -0.0012(3) 0.0009(4) 0.0011(4)
#End of TTdata_192367-ICSD

File: Novel-Space/Indiv/Tabulate_Reference-Phases/All-Possible-CIFs/20229.cif

#(C) 2019 by FIZ Karlsruhe - Leibniz Institute for Information Infrastructure.  All rights reserved.
data_20229-ICSD
_database_code_ICSD 20229
_audit_creation_date 1986-09-25
_audit_update_record 2005-10-01
_chemical_name_systematic 'Manganese(IV) oxide - beta'
_chemical_formula_structural 'Mn O2'
_chemical_formula_sum 'Mn1 O2'
_chemical_name_structure_type Rutile-TiO2
_chemical_name_mineral Pyrolusite
_exptl_crystal_density_diffrn 5.23
_publ_section_title 'The structure of the modifications of manganese oxide'
loop_
_citation_id
_citation_journal_full
_citation_year
_citation_journal_volume
_citation_page_first
_citation_page_last
_citation_journal_id_ASTM
primary 'Izvestiya Akademii Nauk SSSR, Seriya Fizicheskaya' 1951 15 179 186
IANFAY
loop_
_publ_author_name
'Kondrashev, Yu.D.'
'Zaslavskii, A.I.'
_cell_length_a 4.388(1)
_cell_length_b 4.388(1)
_cell_length_c 2.865(1)
_cell_angle_alpha 90.
_cell_angle_beta 90.
_cell_angle_gamma 90.
_cell_volume 55.16
_cell_formula_units_Z 2
_symmetry_space_group_name_H-M 'P 42/m n m'
_symmetry_Int_Tables_number 136
loop_
_symmetry_equiv_pos_site_id
_symmetry_equiv_pos_as_xyz
1 '-y+1/2, x+1/2, -z+1/2'
2 'y+1/2, -x+1/2, -z+1/2'
3 'y, x, -z'
4 '-y, -x, -z'
5 'y+1/2, -x+1/2, z+1/2'
6 '-y+1/2, x+1/2, z+1/2'
7 '-y, -x, z'
8 'y, x, z'
9 'x+1/2, -y+1/2, -z+1/2'
10 '-x+1/2, y+1/2, -z+1/2'
11 'x, y, -z'
12 '-x, -y, -z'
13 '-x+1/2, y+1/2, z+1/2'
14 'x+1/2, -y+1/2, z+1/2'
15 '-x, -y, z'
16 'x, y, z'
loop_
_atom_type_symbol
_atom_type_oxidation_number
Mn4+ 4
O2- -2
loop_
_atom_site_label
_atom_site_type_symbol
_atom_site_symmetry_multiplicity
_atom_site_Wyckoff_symbol
_atom_site_fract_x
_atom_site_fract_y
_atom_site_fract_z
_atom_site_B_iso_or_equiv
_atom_site_occupancy
_atom_site_attached_hydrogens
Mn1 Mn4+ 2 a 0 0 0 . 1. 0
O1 O2- 4 f 0.302(4) 0.302(4) 0 . 1. 0
#End of TTdata_20229-ICSD

File: Novel-Space/Indiv/Tabulate_Reference-Phases/All-Possible-CIFs/202639.cif

#(C) 2019 by FIZ Karlsruhe - Leibniz Institute for Information Infrastructure.  All rights reserved.
data_202639-ICSD
_database_code_ICSD 202639
_audit_creation_date 1989-06-19
_audit_update_record 2009-02-01
_chemical_name_systematic 'Dilithium manganate(IV)'
_chemical_formula_structural 'Li2 (Mn O3)'
_chemical_formula_sum 'Li2 Mn1 O3'
_chemical_name_structure_type Li2MnO3
_exptl_crystal_density_diffrn 3.88
_cell_measurement_temperature 293.
_publ_section_title 'Crystallographic and magnetic structure of Li2 Mn O3'
loop_
_citation_id
_citation_journal_full
_citation_year
_citation_journal_volume
_citation_page_first
_citation_page_last
_citation_journal_id_ASTM
primary 'Journal of Solid State Chemistry' 1988 75 90 98 JSSCBI
loop_
_publ_author_name
'Strobel, P.'
'Lambert Andron, B.'
_cell_length_a 4.937(1)
_cell_length_b 8.532(1)
_cell_length_c 5.030(2)
_cell_angle_alpha 90.
_cell_angle_beta 109.46(3)
_cell_angle_gamma 90.
_cell_volume 199.77
_cell_formula_units_Z 4
_symmetry_space_group_name_H-M 'C 1 2/m 1'
_symmetry_Int_Tables_number 12
_refine_ls_R_factor_all 0.02
loop_
_symmetry_equiv_pos_site_id
_symmetry_equiv_pos_as_xyz
1 '-x, y, -z'
2 '-x, -y, -z'
3 'x, -y, z'
4 'x, y, z'
5 '-x+1/2, y+1/2, -z'
6 '-x+1/2, -y+1/2, -z'
7 'x+1/2, -y+1/2, z'
8 'x+1/2, y+1/2, z'
loop_
_atom_type_symbol
_atom_type_oxidation_number
Mn4+ 4
Li1+ 1
O2- -2
loop_
_atom_site_label
_atom_site_type_symbol
_atom_site_symmetry_multiplicity
_atom_site_Wyckoff_symbol
_atom_site_fract_x
_atom_site_fract_y
_atom_site_fract_z
_atom_site_B_iso_or_equiv
_atom_site_occupancy
_atom_site_attached_hydrogens
Mn1 Mn4+ 4 g 0 0.16708(2) 0 . 1. 0
Li1 Li1+ 2 b 0 0.5 0 0.28(3) 1. 0
Li2 Li1+ 2 c 0 0 0.5 . 1. 0
Li3 Li1+ 4 h 0 0.6606(3) 0.5 . 1. 0
O1 O2- 4 i 0.2189(2) 0 0.2273(2) . 1. 0
O2 O2- 8 j 0.2540(1) 0.32119(7) 0.2233(1) . 1. 0
loop_
_atom_site_aniso_label
_atom_site_aniso_type_symbol
_atom_site_aniso_beta_11
_atom_site_aniso_beta_22
_atom_site_aniso_beta_33
_atom_site_aniso_beta_12
_atom_site_aniso_beta_13
_atom_site_aniso_beta_23
Mn1 Mn4+ 0.00251(4) 0.00063(2) 0.00365(4) 0 0.00199(7) 0
Li2 Li1+ 0.013(1) 0.0047(4) 0.0103(10) 0 0.013(2) 0
Li3 Li1+ 0.012(1) 0.0030(3) 0.0101(9) 0 0.002(1) 0
O1 O2- 0.0046(2) 0.00104(7) 0.0053(2) 0 0.0016(3) 0
O2 O2- 0.0048(2) 0.00142(5) 0.0050(2) -.0009(1) 0.0039(3) -.0007(1)
#End of TTdata_202639-ICSD

File: Novel-Space/Indiv/Tabulate_Reference-Phases/All-Possible-CIFs/248071.cif

#(C) 2019 by FIZ Karlsruhe - Leibniz Institute for Information Infrastructure.  All rights reserved.
data_248071-ICSD
_database_code_ICSD 248071
_audit_creation_date 2010-08-01
_chemical_name_systematic
'Rubidium manganese oxide (1/0.733/1.467) (Mn O2)-part'
_chemical_formula_structural 'Mn O2'
_chemical_formula_sum 'Mn1 O2'
_exptl_crystal_density_diffrn 1.74
_cell_measurement_temperature 296.
_publ_section_title

;
Structures of incommensurate and commensurate composite crystals Rb(x) Mn O2
(x = 1.3711, 1.3636)
;
loop_
_citation_id
_citation_journal_full
_citation_year
_citation_journal_volume
_citation_page_first
_citation_page_last
_citation_journal_id_ASTM
primary 'Acta Crystallographica, Section B: Structural Science' 2010 66 27 33
ASBSDK
loop_
_publ_author_name
'Nuss, J.'
'Pfeiffer, S.'
'van Smaalen, S.'
'Jansen, M.'
_cell_length_a 12.1639(4)
_cell_length_b 20.1013(7)
_cell_length_c 2.7181(2)
_cell_angle_alpha 90.
_cell_angle_beta 90.
_cell_angle_gamma 90.
_cell_volume 664.6
_cell_formula_units_Z 8
_symmetry_space_group_name_H-M 'F d d d S'
_symmetry_Int_Tables_number 70
_refine_ls_R_factor_all 0.0412
loop_
_symmetry_equiv_pos_site_id
_symmetry_equiv_pos_as_xyz
1 'x+1/4, y+1/4, -z+1/4'
2 '-x+1/4, y+1/4, z+1/4'
3 '-x, -y, z'
4 'x, -y, -z'
5 'x+1/4, -y+1/4, z+1/4'
6 '-x+1/4, -y+1/4, -z+1/4'
7 '-x, y, -z'
8 'x, y, z'
9 'x+1/4, y+3/4, -z+3/4'
10 '-x+1/4, y+3/4, z+3/4'
11 '-x, -y+1/2, z+1/2'
12 'x, -y+1/2, -z+1/2'
13 'x+1/4, -y+3/4, z+3/4'
14 '-x+1/4, -y+3/4, -z+3/4'
15 '-x, y+1/2, -z+1/2'
16 'x, y+1/2, z+1/2'
17 'x+3/4, y+1/4, -z+3/4'
18 '-x+3/4, y+1/4, z+3/4'
19 '-x+1/2, -y, z+1/2'
20 'x+1/2, -y, -z+1/2'
21 'x+3/4, -y+1/4, z+3/4'
22 '-x+3/4, -y+1/4, -z+3/4'
23 '-x+1/2, y, -z+1/2'
24 'x+1/2, y, z+1/2'
25 'x+3/4, y+3/4, -z+1/4'
26 '-x+3/4, y+3/4, z+1/4'
27 '-x+1/2, -y+1/2, z'
28 'x+1/2, -y+1/2, -z'
29 'x+3/4, -y+3/4, z+1/4'
30 '-x+3/4, -y+3/4, -z+1/4'
31 '-x+1/2, y+1/2, -z'
32 'x+1/2, y+1/2, z'
loop_
_atom_type_symbol
_atom_type_oxidation_number
Mn2+ 2.5
O1- -1.25
loop_
_atom_site_label
_atom_site_type_symbol
_atom_site_symmetry_multiplicity
_atom_site_Wyckoff_symbol
_atom_site_fract_x
_atom_site_fract_y
_atom_site_fract_z
_atom_site_B_iso_or_equiv
_atom_site_occupancy
_atom_site_attached_hydrogens
Mn1 Mn2+ 16 g 0 0 0.25 0.01076(7) 0.5 0
O1 O1- 32 h 0.0762(2) 0.03829(10) 0.75 0.0295(5) 0.5 0
loop_
_atom_site_aniso_label
_atom_site_aniso_type_symbol
_atom_site_aniso_U_11
_atom_site_aniso_U_22
_atom_site_aniso_U_33
_atom_site_aniso_U_12
_atom_site_aniso_U_13
_atom_site_aniso_U_23
Mn1 Mn2+ 0.01063(12) 0.00840(11) 0.01326(12) 0 0 0
O1 O1- 0.0422(12) 0.0236(7) 0.0226(7) -0.0116(11) -0.0011(8) -0.0042(7)
#End of TTdata_248071-ICSD

File: Novel-Space/Indiv/Tabulate_Reference-Phases/All-Possible-CIFs/252035.cif

#(C) 2019 by FIZ Karlsruhe - Leibniz Institute for Information Infrastructure.  All rights reserved.
data_252035-ICSD
_database_code_ICSD 252035
_audit_creation_date 2016-02-01
_chemical_name_systematic 'Hemilithium dimanganate(III/IV)'
_chemical_formula_structural 'Li0.5 Mn2 O4'
_chemical_formula_sum 'Li0.5 Mn2 O4'
_exptl_crystal_density_diffrn 4.35
_cell_measurement_temperature 293.
_publ_section_title

;
Spinel materials for Li-ion batteries: new insights obtained by operando
neutron and synchrotron X-ray diffraction
;
loop_
_citation_id
_citation_journal_full
_citation_year
_citation_journal_volume
_citation_page_first
_citation_page_last
_citation_journal_id_ASTM
primary

;
Acta Crystallographica, Section B: Structural Science, Crystal Engineering and
Materials
; 2015 71 688 701 ACSBDA
loop_
_publ_author_name
'Bianchini, Matteo'
'Fauth, Francois'
'Suard, Emmanuelle'
'Leriche, Jean-Bernard'
'Masquelier, Christian'
'Croguennec, Laurence'
_cell_length_a 8.152889(13)
_cell_length_b 8.152889(13)
_cell_length_c 8.152889(13)
_cell_angle_alpha 90.
_cell_angle_beta 90.
_cell_angle_gamma 90.
_cell_volume 541.92
_cell_formula_units_Z 8
_symmetry_space_group_name_H-M 'P 21 3'
_symmetry_Int_Tables_number 198
_refine_ls_R_factor_all 0.047
loop_
_symmetry_equiv_pos_site_id
_symmetry_equiv_pos_as_xyz
1 '-z+1/2, -x, y+1/2'
2 '-y+1/2, -z, x+1/2'
3 '-x+1/2, -y, z+1/2'
4 '-z, x+1/2, -y+1/2'
5 '-y, z+1/2, -x+1/2'
6 '-x, y+1/2, -z+1/2'
7 'z+1/2, -x+1/2, -y'
8 'y+1/2, -z+1/2, -x'
9 'x+1/2, -y+1/2, -z'
10 'z, x, y'
11 'y, z, x'
12 'x, y, z'
loop_
_atom_type_symbol
_atom_type_oxidation_number
Li1+ 1
Mn3+ 3
Mn4+ 4
O2- -2
loop_
_atom_site_label
_atom_site_type_symbol
_atom_site_symmetry_multiplicity
_atom_site_Wyckoff_symbol
_atom_site_fract_x
_atom_site_fract_y
_atom_site_fract_z
_atom_site_B_iso_or_equiv
_atom_site_occupancy
_atom_site_attached_hydrogens
Li1 Li1+ 4 a 0.011 0.011 0.011 0.01267 1. 0
Mn1 Mn3+ 4 a 0.626(2) 0.626(2) 0.626(2) 0.03257 1. 0
Mn2 Mn4+ 12 b 0.1284(20) 0.3798(13) -0.1274(14) 0.03257 1. 0
O1 O2- 4 a 0.387(7) 0.387(7) 0.387(7) 0.02956 1. 0
O2 O2- 12 b 0.142(9) -0.135(6) 0.136(6) 0.02956 1. 0
O3 O2- 4 a 0.869(6) 0.869(6) 0.869(6) 0.02956 1. 0
O4 O2- 12 b 0.104(6) 0.119(5) 0.396(6) 0.02956 1. 0
#End of TTdata_252035-ICSD

File: Novel-Space/Indiv/Tabulate_Reference-Phases/All-Possible-CIFs/256029.cif

#(C) 2019 by FIZ Karlsruhe - Leibniz Institute for Information Infrastructure.  All rights reserved.
data_256029-ICSD
_database_code_ICSD 256029
_audit_creation_date 2019-02-01
_chemical_name_systematic 'Dilithium hexafluoridotitanate(IV)'
_chemical_formula_structural 'Li2 Ti F6'
_chemical_formula_sum 'F6 Li2 Ti1'
_chemical_name_structure_type ZnSb2O6
_exptl_crystal_density_diffrn 3.05
_cell_measurement_temperature 200.
_publ_section_title
'Increasing structural dimensionality of alkali metal fluoridotitanates(IV)'
loop_
_citation_id
_citation_journal_full
_citation_year
_citation_journal_volume
_citation_page_first
_citation_page_last
_citation_journal_id_ASTM
primary 'Inorganic Chemistry' 2018 57 1976 1987 INOCAJ
loop_
_publ_author_name
'Shlyapnikov, Igor M.'
'Goreshnik, Evgeny A.'
'Mazej, Zoran'
_cell_length_a 4.6332(5)
_cell_length_b 4.6332(5)
_cell_length_c 8.9303(12)
_cell_angle_alpha 90
_cell_angle_beta 90
_cell_angle_gamma 90
_cell_volume 191.7
_cell_formula_units_Z 2
_symmetry_space_group_name_H-M 'P 42/m n m'
_symmetry_Int_Tables_number 136
_refine_ls_R_factor_all 0.026
loop_
_symmetry_equiv_pos_site_id
_symmetry_equiv_pos_as_xyz
1 '-y+1/2, x+1/2, -z+1/2'
2 'y+1/2, -x+1/2, -z+1/2'
3 'y, x, -z'
4 '-y, -x, -z'
5 'y+1/2, -x+1/2, z+1/2'
6 '-y+1/2, x+1/2, z+1/2'
7 '-y, -x, z'
8 'y, x, z'
9 'x+1/2, -y+1/2, -z+1/2'
10 '-x+1/2, y+1/2, -z+1/2'
11 'x, y, -z'
12 '-x, -y, -z'
13 '-x+1/2, y+1/2, z+1/2'
14 'x+1/2, -y+1/2, z+1/2'
15 '-x, -y, z'
16 'x, y, z'
loop_
_atom_type_symbol
_atom_type_oxidation_number
Li1+ 1
F1- -1
Ti4+ 4
loop_
_atom_site_label
_atom_site_type_symbol
_atom_site_symmetry_multiplicity
_atom_site_Wyckoff_symbol
_atom_site_fract_x
_atom_site_fract_y
_atom_site_fract_z
_atom_site_B_iso_or_equiv
_atom_site_occupancy
_atom_site_attached_hydrogens
Li1 Li1+ 4 e 0.5 0.5 0.3393(7) 0.0123(15) 1 0
F1 F1- 8 j 0.1934(3) 0.1934(3) 0.34691(14) 0.0096(5) 1 0
F2 F1- 4 f 0.7143(3) 0.2857(3) 0.5 0.0099(5) 1 0
Ti1 Ti4+ 2 b 0 0 0.5 0.0054(4) 1 0
loop_
_atom_site_aniso_label
_atom_site_aniso_type_symbol
_atom_site_aniso_U_11
_atom_site_aniso_U_22
_atom_site_aniso_U_33
_atom_site_aniso_U_12
_atom_site_aniso_U_13
_atom_site_aniso_U_23
Li1 Li1+ 0.014(2) 0.014(2) 0.009(3) -0.003(2) 0 0
F1 F1- 0.0114(6) 0.0114(6) 0.0060(7) -0.0021(5) 0.0012(3) 0.0012(3)
F2 F1- 0.0108(7) 0.0108(7) 0.0082(9) 0.0022(7) 0 0
Ti1 Ti4+ 0.0063(5) 0.0063(5) 0.0036(5) 0.0003(2) 0 0
#End of TTdata_256029-ICSD

File: Novel-Space/Indiv/Tabulate_Reference-Phases/All-Possible-CIFs/405346.cif

#(C) 2019 by FIZ Karlsruhe - Leibniz Institute for Information Infrastructure.  All rights reserved.
data_405346-ICSD
_database_code_ICSD 405346
_audit_creation_date 1996-10-14
_chemical_name_systematic 'Trilithium hexafluorotitanate(III) - beta'
_chemical_formula_structural 'Li3 (Ti F6)'
_chemical_formula_sum 'F6 Li3 Ti1'
_chemical_name_structure_type Zn4Ta2O9
_exptl_crystal_density_diffrn 2.85
_publ_section_title

;
Preparation, crystal structure and magnetic properties of beta-Li3 Ti F6 =
Li2(4) Li7(6) (Ti F6) (Ti F6)2a Double Fluoride?
;
loop_
_citation_id
_citation_journal_full
_citation_year
_citation_journal_volume
_citation_page_first
_citation_page_last
_citation_journal_id_ASTM
primary 'Zeitschrift fuer Anorganische und Allgemeine Chemie (1950) (DE)' 1996
622 1329 1334 ZAACAB
loop_
_publ_author_name
'Tyagi, A.K.'
'Poettgen, R.'
'Koehler, J.'
_cell_length_a 14.452(2)
_cell_length_b 8.798(1)
_cell_length_c 10.113(1)
_cell_angle_alpha 90.
_cell_angle_beta 96.30(1)
_cell_angle_gamma 90.
_cell_volume 1278.09
_cell_formula_units_Z 12
_symmetry_space_group_name_H-M 'C 1 2/c 1'
_symmetry_Int_Tables_number 15
_refine_ls_R_factor_all 0.0403
loop_
_symmetry_equiv_pos_site_id
_symmetry_equiv_pos_as_xyz
1 'x, -y, z+1/2'
2 '-x, -y, -z'
3 '-x, y, -z+1/2'
4 'x, y, z'
5 'x+1/2, -y+1/2, z+1/2'
6 '-x+1/2, -y+1/2, -z'
7 '-x+1/2, y+1/2, -z+1/2'
8 'x+1/2, y+1/2, z'
loop_
_atom_type_symbol
_atom_type_oxidation_number
Ti3+ 3
F1- -1
Li1+ 1
loop_
_atom_site_label
_atom_site_type_symbol
_atom_site_symmetry_multiplicity
_atom_site_Wyckoff_symbol
_atom_site_fract_x
_atom_site_fract_y
_atom_site_fract_z
_atom_site_B_iso_or_equiv
_atom_site_occupancy
_atom_site_attached_hydrogens
Ti1 Ti3+ 4 a 0 0 0 . 1. 0
Ti2 Ti3+ 8 f 0.33844(2) 0.00204(3) 0.70863(4) . 1. 0
F1 F1- 8 f 0.09108(9) 0.33732(13) 0.18705(12) . 1. 0
F2 F1- 8 f 0.23138(8) 0.33444(14) 0.88708(12) . 1. 0
F3 F1- 8 f 0.09860(9) 0.33912(13) 0.68786(12) . 1. 0
F4 F1- 8 f 0.07713(8) 0.16776(13) -.06233(12) . 1. 0
F5 F1- 8 f 0.4216(1) -.00888(12) 0.56651(14) . 1. 0
F6 F1- 8 f 0.07366(10) 0.00170(12) 0.16819(15) . 1. 0
F7 F1- 8 f 0.24703(9) 0.02088(14) 0.84344(14) . 1. 0
F8 F1- 8 f -.07333(8) 0.16817(13) 0.07078(12) . 1. 0
F9 F1- 8 f 0.26030(8) 0.15568(14) 0.60806(13) . 1. 0
Li1 Li1+ 4 e 0 0.1952(6) 0.25 . 1. 0
Li2 Li1+ 8 f 0.3309(2) 0.2079(5) 0.9521(4) . 1. 0
Li3 Li1+ 8 f 0.0199(3) 0.3494(4) 0.5275(4) . 1. 0
Li4 Li1+ 8 f 0.2981(2) 0.3555(4) 0.5710(4) . 1. 0
Li5 Li1+ 8 f 0.1402(3) -.1516(4) 0.2740(4) . 1. 0
loop_
_atom_site_aniso_label
_atom_site_aniso_type_symbol
_atom_site_aniso_U_11
_atom_site_aniso_U_22
_atom_site_aniso_U_33
_atom_site_aniso_U_12
_atom_site_aniso_U_13
_atom_site_aniso_U_23
Ti1 Ti3+ 0.0116(3) 0.0112(3) 0.0122(3) -.0007(2) 0.0018(2) -.0002(2)
Ti2 Ti3+ 0.0113(3) 0.0101(3) 0.0117(3) 0.00023(11) 0.0023(2) -.00028(11)
F1 F1- 0.0187(6) 0.0158(6) 0.0183(6) -.0039(5) 0.0051(5) -.0032(5)
F2 F1- 0.0162(6) 0.0172(6) 0.0179(7) 0.0045(5) 0.0024(5) 0.0045(5)
F3 F1- 0.0202(6) 0.0150(6) 0.0164(6) -.0022(4) -.0019(5) -.0017(5)
F4 F1- 0.0177(6) 0.0168(6) 0.0169(6) -.0057(5) 0.0037(5) 0.0001(5)
F5 F1- 0.0181(7) 0.0171(7) 0.0194(7) 0.0020(4) 0.0086(5) 0.0010(4)
F6 F1- 0.0193(7) 0.0193(7) 0.0177(7) 0.0004(4) -.0029(6) 0.0004(4)
F7 F1- 0.0165(6) 0.0174(6) 0.0166(7) 0.0005(4) 0.0068(5) 0.0013(5)
F8 F1- 0.0136(6) 0.0147(6) 0.0179(7) 0.0025(4) 0.0022(5) -.0022(5)
F9 F1- 0.0185(6) 0.0153(6) 0.0182(7) 0.0021(5) -.0006(5) 0.0034(5)
Li1 Li1+ 0.025(3) 0.024(3) 0.021(3) 0 0.002(2) 0
Li2 Li1+ 0.017(2) 0.033(2) 0.021(2) 0.0034(15) 0.0012(14) -.001(2)
Li3 Li1+ 0.021(2) 0.019(2) 0.029(2) 0.0001(15) 0.004(2) -.001(2)
Li4 Li1+ 0.013(2) 0.021(2) 0.025(2) 0.0012(13) 0.0018(14) -.0022(15)
Li5 Li1+ 0.022(2) 0.019(2) 0.023(2) -.0019(14) 0.0005(15) -.0005(14)
#End of TTdata_405346-ICSD
