Repository: njszym/XRD-AutoAnalyzer

# An automatic analysis tool for XRD

A package designed to automate the process of phase identification from XRD spectra using a probabilistic deep learning trained with physics-informed data augmentation.

The corresponding manuscript will be made available soon. Reproducing the published results can be accomplished using the data provided in [figshare](https://figshare.com/s/69030545b8020de35633).

## Usage example

A pre-trained model for the Li-Mn-Ti-O-F chemical space is available in the ```Example/``` directory. To classify the experimentally measured patterns tabulated in the ```Spectra/``` sub-folder, run the following:

```
python run_CNN.py
```

File: Novel-Space/Indiv/Tabulate_Reference-Phases/All-Possible-CIFs/41775.cif

#(C) 2019 by FIZ Karlsruhe - Leibniz Institute for Information Infrastructure.  All rights reserved.
data_41775-ICSD
_database_code_ICSD 41775
_audit_creation_date 2000-07-15
_audit_update_record 2015-08-01
_chemical_name_systematic 'Manganese - beta'
_chemical_formula_structural Mn
_chemical_formula_sum Mn1
_chemical_name_structure_type Mn(cP20)
_chemical_name_mineral Manganese-beta
_exptl_crystal_density_diffrn 7.25
_cell_measurement_temperature 298.
_publ_section_title

;
Refinement of the structure of beta-manganese and of a related phase in the
Mn-Ni-Si system
;
loop_
_citation_id
_citation_journal_full
_citation_year
_citation_journal_volume
_citation_page_first
_citation_page_last
_citation_journal_id_ASTM
primary

;
Acta Crystallographica, Section B: Structural Crystallography and Crystal
Chemistry
; 1978 34 3573 3576 ACBCAR
loop_
_publ_author_name
'Shoemaker, C.B.'
'Shoemaker, D.P.'
'Hopkins, T.E.'
'Yindepit, S.'
_cell_length_a 6.315(2)
_cell_length_b 6.315(2)
_cell_length_c 6.315(2)
_cell_angle_alpha 90.
_cell_angle_beta 90.
_cell_angle_gamma 90.
_cell_volume 251.84
_cell_formula_units_Z 20
_symmetry_space_group_name_H-M 'P 41 3 2'
_symmetry_Int_Tables_number 213
_refine_ls_R_factor_all 0.03
loop_
_symmetry_equiv_pos_site_id
_symmetry_equiv_pos_as_xyz
1 '-z+1/4, y+3/4, x+1/4'
2 'z+1/4, -y+1/4, x+3/4'
3 'z+3/4, y+1/4, -x+1/4'
4 '-z+3/4, -y+3/4, -x+3/4'
5 'y+3/4, x+1/4, -z+1/4'
6 '-y+1/4, x+3/4, z+1/4'
7 'y+1/4, -x+1/4, z+3/4'
8 '-y+3/4, -x+3/4, -z+3/4'
9 'x+1/4, -z+1/4, y+3/4'
10 'x+3/4, z+1/4, -y+1/4'
11 '-x+1/4, z+3/4, y+1/4'
12 '-x+3/4, -z+3/4, -y+3/4'
13 'z+1/2, -x+1/2, -y'
14 '-z+1/2, -x, y+1/2'
15 '-z, x+1/2, -y+1/2'
16 'z, x, y'
17 '-y, z+1/2, -x+1/2'
18 'y+1/2, -z+1/2, -x'
19 '-y+1/2, -z, x+1/2'
20 'y, z, x'
21 '-x+1/2, -y, z+1/2'
22 '-x, y+1/2, -z+1/2'
23 'x+1/2, -y+1/2, -z'
24 'x, y, z'
loop_
_atom_type_symbol
_atom_type_oxidation_number
Mn0+ 0
loop_
_atom_site_label
_atom_site_type_symbol
_atom_site_symmetry_multiplicity
_atom_site_Wyckoff_symbol
_atom_site_fract_x
_atom_site_fract_y
_atom_site_fract_z
_atom_site_B_iso_or_equiv
_atom_site_occupancy
_atom_site_attached_hydrogens
Mn1 Mn0+ 8 c 0.06361(10) 0.06361 0.06361 . 1. 0
Mn2 Mn0+ 12 d 0.125 0.20224(11) 0.45224(1) . 1. 0
loop_
_atom_site_aniso_label
_atom_site_aniso_type_symbol
_atom_site_aniso_B_11
_atom_site_aniso_B_22
_atom_site_aniso_B_33
_atom_site_aniso_B_12
_atom_site_aniso_B_13
_atom_site_aniso_B_23
Mn1 Mn0+ 0.572(16) 0.572 0.572 -.001(16) -.001 -.001
Mn2 Mn0+ 2.060(41) 0.766(21) 0.766 0.429(21) -.429 -.210(28)
#End of TTdata_41775-ICSD

File: Novel-Space/Indiv/Tabulate_Reference-Phases/All-Possible-CIFs/50415.cif

#(C) 2019 by FIZ Karlsruhe - Leibniz Institute for Information Infrastructure.  All rights reserved.
data_50415-ICSD
_database_code_ICSD 50415
_audit_creation_date 1999-11-30
_chemical_name_systematic 'Lithium dimanganese tetraoxide'
_chemical_formula_structural 'Li Mn2 O4'
_chemical_formula_sum 'Li1 Mn2 O4'
_chemical_name_structure_type Spinel-Al2MgO4
_exptl_crystal_density_diffrn 4.28
_cell_measurement_temperature 295.
_publ_section_title 'A neutron diffraction study of Ni substituted Li Mn2 O4'
loop_
_citation_id
_citation_journal_full
_citation_year
_citation_journal_volume
_citation_page_first
_citation_page_last
_citation_journal_id_ASTM
primary 'Solid State Ionics' 1998 112 165 168 SSIOD3
loop_
_publ_author_name
'Berg, H.'
'Thomas, J.O.'
'Wen, L.'
'Farrington, G.C.'
_cell_length_a 8.251(4)
_cell_length_b 8.251(4)
_cell_length_c 8.251(4)
_cell_angle_alpha 90.
_cell_angle_beta 90.
_cell_angle_gamma 90.
_cell_volume 561.72
_cell_formula_units_Z 8
_symmetry_space_group_name_H-M 'F d -3 m Z'
_symmetry_Int_Tables_number 227
_refine_ls_R_factor_all 0.0558
loop_
_symmetry_equiv_pos_site_id
_symmetry_equiv_pos_as_xyz
1 '-z, y+3/4, x+3/4'
2 'z+3/4, -y, x+3/4'
3 'z+3/4, y+3/4, -x'
4 '-z, -y, -x'
5 'y+3/4, x+3/4, -z'
6 '-y, x+3/4, z+3/4'
7 'y+3/4, -x, z+3/4'
8 '-y, -x, -z'
9 'x+3/4, -z, y+3/4'
10 'x+3/4, z+3/4, -y'
11 '-x, z+3/4, y+3/4'
12 '-x, -z, -y'
13 '-z, x+3/4, y+3/4'
14 'z+3/4, x+3/4, -y'
15 'z+3/4, -x, y+3/4'
16 '-z, -x, -y'
17 'y+3/4, -z, x+3/4'
18 '-y, z+3/4, x+3/4'
19 'y+3/4, z+3/4, -x'
20 '-y, -z, -x'
21 'x+3/4, y+3/4, -z'
22 'x+3/4, -y, z+3/4'
23 '-x, y+3/4, z+3/4'
24 '-x, -y, -z'
25 'z, -y+1/4, -x+1/4'
26 '-z+1/4, y, -x+1/4'
27 '-z+1/4, -y+1/4, x'
28 'z, y, x'
29 '-y+1/4, -x+1/4, z'
30 'y, -x+1/4, -z+1/4'
31 '-y+1/4, x, -z+1/4'
32 'y, x, z'
33 '-x+1/4, z, -y+1/4'
34 '-x+1/4, -z+1/4, y'
35 'x, -z+1/4, -y+1/4'
36 'x, z, y'
37 'z, -x+1/4, -y+1/4'
38 '-z+1/4, -x+1/4, y'
39 '-z+1/4, x, -y+1/4'
40 'z, x, y'
41 '-y+1/4, z, -x+1/4'
42 'y, -z+1/4, -x+1/4'
43 '-y+1/4, -z+1/4, x'
44 'y, z, x'
45 '-x+1/4, -y+1/4, z'
46 '-x+1/4, y, -z+1/4'
47 'x, -y+1/4, -z+1/4'
48 'x, y, z'
49 '-z, y+1/4, x+1/4'
50 'z+3/4, -y+1/2, x+1/4'
51 'z+3/4, y+1/4, -x+1/2'
52 '-z, -y+1/2, -x+1/2'
53 'y+3/4, x+1/4, -z+1/2'
54 '-y, x+1/4, z+1/4'
55 'y+3/4, -x+1/2, z+1/4'
56 '-y, -x+1/2, -z+1/2'
57 'x+3/4, -z+1/2, y+1/4'
58 'x+3/4, z+1/4, -y+1/2'
59 '-x, z+1/4, y+1/4'
60 '-x, -z+1/2, -y+1/2'
61 '-z, x+1/4, y+1/4'
62 'z+3/4, x+1/4, -y+1/2'
63 'z+3/4, -x+1/2, y+1/4'
64 '-z, -x+1/2, -y+1/2'
65 'y+3/4, -z+1/2, x+1/4'
66 '-y, z+1/4, x+1/4'
67 'y+3/4, z+1/4, -x+1/2'
68 '-y, -z+1/2, -x+1/2'
69 'x+3/4, y+1/4, -z+1/2'
70 'x+3/4, -y+1/2, z+1/4'
71 '-x, y+1/4, z+1/4'
72 '-x, -y+1/2, -z+1/2'
73 'z, -y+3/4, -x+3/4'
74 '-z+1/4, y+1/2, -x+3/4'
75 '-z+1/4, -y+3/4, x+1/2'
76 'z, y+1/2, x+1/2'
77 '-y+1/4, -x+3/4, z+1/2'
78 'y, -x+3/4, -z+3/4'
79 '-y+1/4, x+1/2, -z+3/4'
80 'y, x+1/2, z+1/2'
81 '-x+1/4, z+1/2, -y+3/4'
82 '-x+1/4, -z+3/4, y+1/2'
83 'x, -z+3/4, -y+3/4'
84 'x, z+1/2, y+1/2'
85 'z, -x+3/4, -y+3/4'
86 '-z+1/4, -x+3/4, y+1/2'
87 '-z+1/4, x+1/2, -y+3/4'
88 'z, x+1/2, y+1/2'
89 '-y+1/4, z+1/2, -x+3/4'
90 'y, -z+3/4, -x+3/4'
91 '-y+1/4, -z+3/4, x+1/2'
92 'y, z+1/2, x+1/2'
93 '-x+1/4, -y+3/4, z+1/2'
94 '-x+1/4, y+1/2, -z+3/4'
95 'x, -y+3/4, -z+3/4'
96 'x, y+1/2, z+1/2'
97 '-z+1/2, y+3/4, x+1/4'
98 'z+1/4, -y, x+1/4'
99 'z+1/4, y+3/4, -x+1/2'
100 '-z+1/2, -y, -x+1/2'
101 'y+1/4, x+3/4, -z+1/2'
102 '-y+1/2, x+3/4, z+1/4'
103 'y+1/4, -x, z+1/4'
104 '-y+1/2, -x, -z+1/2'
105 'x+1/4, -z, y+1/4'
106 'x+1/4, z+3/4, -y+1/2'
107 '-x+1/2, z+3/4, y+1/4'
108 '-x+1/2, -z, -y+1/2'
109 '-z+1/2, x+3/4, y+1/4'
110 'z+1/4, x+3/4, -y+1/2'
111 'z+1/4, -x, y+1/4'
112 '-z+1/2, -x, -y+1/2'
113 'y+1/4, -z, x+1/4'
114 '-y+1/2, z+3/4, x+1/4'
115 'y+1/4, z+3/4, -x+1/2'
116 '-y+1/2, -z, -x+1/2'
117 'x+1/4, y+3/4, -z+1/2'
118 'x+1/4, -y, z+1/4'
119 '-x+1/2, y+3/4, z+1/4'
120 '-x+1/2, -y, -z+1/2'
121 'z+1/2, -y+1/4, -x+3/4'
122 '-z+3/4, y, -x+3/4'
123 '-z+3/4, -y+1/4, x+1/2'
124 'z+1/2, y, x+1/2'
125 '-y+3/4, -x+1/4, z+1/2'
126 'y+1/2, -x+1/4, -z+3/4'
127 '-y+3/4, x, -z+3/4'
128 'y+1/2, x, z+1/2'
129 '-x+3/4, z, -y+3/4'
130 '-x+3/4, -z+1/4, y+1/2'
131 'x+1/2, -z+1/4, -y+3/4'
132 'x+1/2, z, y+1/2'
133 'z+1/2, -x+1/4, -y+3/4'
134 '-z+3/4, -x+1/4, y+1/2'
135 '-z+3/4, x, -y+3/4'
136 'z+1/2, x, y+1/2'
137 '-y+3/4, z, -x+3/4'
138 'y+1/2, -z+1/4, -x+3/4'
139 '-y+3/4, -z+1/4, x+1/2'
140 'y+1/2, z, x+1/2'
141 '-x+3/4, -y+1/4, z+1/2'
142 '-x+3/4, y, -z+3/4'
143 'x+1/2, -y+1/4, -z+3/4'
144 'x+1/2, y, z+1/2'
145 '-z+1/2, y+1/4, x+3/4'
146 'z+1/4, -y+1/2, x+3/4'
147 'z+1/4, y+1/4, -x'
148 '-z+1/2, -y+1/2, -x'
149 'y+1/4, x+1/4, -z'
150 '-y+1/2, x+1/4, z+3/4'
151 'y+1/4, -x+1/2, z+3/4'
152 '-y+1/2, -x+1/2, -z'
153 'x+1/4, -z+1/2, y+3/4'
154 'x+1/4, z+1/4, -y'
155 '-x+1/2, z+1/4, y+3/4'
156 '-x+1/2, -z+1/2, -y'
157 '-z+1/2, x+1/4, y+3/4'
158 'z+1/4, x+1/4, -y'
159 'z+1/4, -x+1/2, y+3/4'
160 '-z+1/2, -x+1/2, -y'
161 'y+1/4, -z+1/2, x+3/4'
162 '-y+1/2, z+1/4, x+3/4'
163 'y+1/4, z+1/4, -x'
164 '-y+1/2, -z+1/2, -x'
165 'x+1/4, y+1/4, -z'
166 'x+1/4, -y+1/2, z+3/4'
167 '-x+1/2, y+1/4, z+3/4'
168 '-x+1/2, -y+1/2, -z'
169 'z+1/2, -y+3/4, -x+1/4'
170 '-z+3/4, y+1/2, -x+1/4'
171 '-z+3/4, -y+3/4, x'
172 'z+1/2, y+1/2, x'
173 '-y+3/4, -x+3/4, z'
174 'y+1/2, -x+3/4, -z+1/4'
175 '-y+3/4, x+1/2, -z+1/4'
176 'y+1/2, x+1/2, z'
177 '-x+3/4, z+1/2, -y+1/4'
178 '-x+3/4, -z+3/4, y'
179 'x+1/2, -z+3/4, -y+1/4'
180 'x+1/2, z+1/2, y'
181 'z+1/2, -x+3/4, -y+1/4'
182 '-z+3/4, -x+3/4, y'
183 '-z+3/4, x+1/2, -y+1/4'
184 'z+1/2, x+1/2, y'
185 '-y+3/4, z+1/2, -x+1/4'
186 'y+1/2, -z+3/4, -x+1/4'
187 '-y+3/4, -z+3/4, x'
188 'y+1/2, z+1/2, x'
189 '-x+3/4, -y+3/4, z'
190 '-x+3/4, y+1/2, -z+1/4'
191 'x+1/2, -y+3/4, -z+1/4'
192 'x+1/2, y+1/2, z'
loop_
_atom_type_symbol
_atom_type_oxidation_number
Li1+ 1
Mn3+ 3.5
O2- -2
loop_
_atom_site_label
_atom_site_type_symbol
_atom_site_symmetry_multiplicity
_atom_site_Wyckoff_symbol
_atom_site_fract_x
_atom_site_fract_y
_atom_site_fract_z
_atom_site_B_iso_or_equiv
_atom_site_occupancy
_atom_site_attached_hydrogens
Li1 Li1+ 8 a 0.125 0.125 0.125 0.35(38) 1. 0
Mn1 Mn3+ 16 d 0.5 0.5 0.5 0.63(11) 1. 0
O1 O2- 32 e 0.2628(2) 0.2628(2) 0.2628(2) 1.09(8) 1. 0
#End of TTdata_50415-ICSD

File: Novel-Space/Indiv/Tabulate_Reference-Phases/All-Possible-CIFs/63642.cif

#(C) 2019 by FIZ Karlsruhe - Leibniz Institute for Information Infrastructure.  All rights reserved.
data_63642-ICSD
_database_code_ICSD 63642
_audit_creation_date 1988-12-19
_audit_update_record 2012-08-01
_chemical_name_systematic 'Distrontium dimanganese pentaoxide'
_chemical_formula_structural 'Sr2 Mn2 O5'
_chemical_formula_sum 'Mn2 O5 Sr2'
_chemical_name_structure_type Ca2Mn2O5
_exptl_crystal_density_diffrn 5.35
_publ_section_title

;
Sr2Mn2O5, an oxygen-defect perovskite with Mn(III) in square pyramidal
coordination
;
loop_
_citation_id
_citation_journal_full
_citation_year
_citation_journal_volume
_citation_page_first
_citation_page_last
_citation_journal_id_ASTM
primary 'Materials Research Bulletin' 1985 20 479 484 MRBUAC
loop_
_publ_author_name
'Caignaert, V.'
'Nguyen, N.'
'Hervieu, M.'
'Raveau, B.'
_cell_length_a 5.523(1)
_cell_length_b 10.761(5)
_cell_length_c 3.811(1)
_cell_angle_alpha 90.
_cell_angle_beta 90.
_cell_angle_gamma 90.
_cell_volume 226.5
_cell_formula_units_Z 2
_symmetry_space_group_name_H-M 'P b a m'
_symmetry_Int_Tables_number 55
_refine_ls_R_factor_all 0.031
loop_
_symmetry_equiv_pos_site_id
_symmetry_equiv_pos_as_xyz
1 'x+1/2, -y+1/2, z'
2 '-x+1/2, y+1/2, z'
3 'x, y, -z'
4 '-x, -y, -z'
5 '-x+1/2, y+1/2, -z'
6 'x+1/2, -y+1/2, -z'
7 '-x, -y, z'
8 'x, y, z'
loop_
_atom_type_symbol
_atom_type_oxidation_number
Mn3+ 3
O2- -2
Sr2+ 2
loop_
_atom_site_label
_atom_site_type_symbol
_atom_site_symmetry_multiplicity
_atom_site_Wyckoff_symbol
_atom_site_fract_x
_atom_site_fract_y
_atom_site_fract_z
_atom_site_B_iso_or_equiv
_atom_site_occupancy
_atom_site_attached_hydrogens
Mn1 Mn3+ 4 g 0.2583(2) 0.1236(1) 0 0.1 1. 0
O1 O2- 4 h 0.2790(1) 0.0912(4) 0.5 0.73 1. 0
O2 O2- 4 g 0.5530(6) 0.2259(5) 0 0.1 1. 0
O3 O2- 2 a 0 0 0 0.1 1. 0
#End of TTdata_63642-ICSD

File: Novel-Space/Indiv/Tabulate_Reference-Phases/All-Possible-CIFs/643836.cif

#(C) 2019 by FIZ Karlsruhe - Leibniz Institute for Information Infrastructure, and the U.S. Secretary of
#Commerce on behalf of the United States.  All rights reserved.
data_643836-ICSD
_database_code_ICSD 643836
_audit_creation_date 2013-08-01
_audit_update_record 2018-08-01
_chemical_name_systematic 'Manganese titanium (2/1)'
_chemical_formula_structural 'Mn2 Ti'
_chemical_formula_sum 'Mn2 Ti1'
_chemical_name_structure_type Laves(2H)-MgZn2
_exptl_crystal_density_diffrn 6.6
_publ_section_title
'The effective atomic radius of silicon in ternary Laves phase alloys'
_publ_section_comment 'Cell and Type only determined'
loop_
_citation_id
_citation_journal_full
_citation_year
_citation_journal_volume
_citation_page_first
_citation_page_last
_citation_journal_id_ASTM
primary 'Transactions of the Metallurgical Society of AIME' 1963 227 991 993
TMSAAB
loop_
_publ_author_name
'Bardos, A.M.'
'Bardos, D.I.'
'Beck, Paul A.'
_cell_length_a 4.818
_cell_length_b 4.818
_cell_length_c 7.902
_cell_angle_alpha 90.
_cell_angle_beta 90.
_cell_angle_gamma 120.
_cell_volume 158.86
_cell_formula_units_Z 4
_symmetry_space_group_name_H-M 'P 63/m m c'
_symmetry_Int_Tables_number 194
loop_
_symmetry_equiv_pos_site_id
_symmetry_equiv_pos_as_xyz
1 'x, x-y, -z+1/2'
2 '-x+y, y, -z+1/2'
3 '-y, -x, -z+1/2'
4 '-x+y, -x, -z+1/2'
5 '-y, x-y, -z+1/2'
6 'x, y, -z+1/2'
7 '-x, -x+y, z+1/2'
8 'x-y, -y, z+1/2'
9 'y, x, z+1/2'
10 'x-y, x, z+1/2'
11 'y, -x+y, z+1/2'
12 '-x, -y, z+1/2'
13 '-x, -x+y, -z'
14 'x-y, -y, -z'
15 'y, x, -z'
16 'x-y, x, -z'
17 'y, -x+y, -z'
18 '-x, -y, -z'
19 'x, x-y, z'
20 '-x+y, y, z'
21 '-y, -x, z'
22 '-x+y, -x, z'
23 '-y, x-y, z'
24 'x, y, z'
loop_
_atom_type_symbol
_atom_type_oxidation_number
Ti0+ 0
Mn0+ 0
loop_
_atom_site_label
_atom_site_type_symbol
_atom_site_symmetry_multiplicity
_atom_site_Wyckoff_symbol
_atom_site_fract_x
_atom_site_fract_y
_atom_site_fract_z
_atom_site_B_iso_or_equiv
_atom_site_occupancy
_atom_site_attached_hydrogens
Ti1 Ti0+ 4 f 0.3333 0.6667 0.063 . 1. 0
Mn1 Mn0+ 2 a 0 0 0 . 1. 0
Mn2 Mn0+ 6 h 0.83 0.66 0.25 . 1. 0
#End of TTdata_643836-ICSD

File: Novel-Space/Indiv/Tabulate_Reference-Phases/All-Possible-CIFs/671238.cif

#(C) 2019 by FIZ Karlsruhe - Leibniz Institute for Information Infrastructure, and the U.S. Secretary of
#Commerce on behalf of the United States.  All rights reserved.
data_671238-ICSD
_database_code_ICSD 671238
_audit_creation_date 2017-02-01
_chemical_name_systematic Lithium
_chemical_formula_structural Li
_chemical_formula_sum Li1
_chemical_name_structure_type bcc-W
_exptl_crystal_density_diffrn 0.57
_publ_section_title

;
First-principles interatomic potentials for ten elemental metals via
compressed sensing
;
loop_
_citation_id
_citation_journal_full
_citation_year
_citation_journal_volume
_citation_page_first
_citation_page_last
_citation_journal_id_ASTM
primary 'Physical Review B: Condensed Matter and Materials Physics' 2015 92
054113-1 054113-10 PRBMDO
loop_
_publ_author_name
'Seko, Atsuto'
'Takahashi, Akira'
'Tanaka, Isao'
_cell_length_a 3.44
_cell_length_b 3.44
_cell_length_c 3.44
_cell_angle_alpha 90
_cell_angle_beta 90
_cell_angle_gamma 90
_cell_volume 40.7
_cell_formula_units_Z 2
_symmetry_space_group_name_H-M 'I m -3 m'
_symmetry_Int_Tables_number 229
loop_
_symmetry_equiv_pos_site_id
_symmetry_equiv_pos_as_xyz
1 'z, y, -x'
2 'y, x, -z'
3 'x, z, -y'
4 'z, x, -y'
5 'y, z, -x'
6 'x, y, -z'
7 'z, -y, x'
8 'y, -x, z'
9 'x, -z, y'
10 'z, -x, y'
11 'y, -z, x'
12 'x, -y, z'
13 '-z, y, x'
14 '-y, x, z'
15 '-x, z, y'
16 '-z, x, y'
17 '-y, z, x'
18 '-x, y, z'
19 '-z, -y, -x'
20 '-y, -x, -z'
21 '-x, -z, -y'
22 '-z, -x, -y'
23 '-y, -z, -x'
24 '-x, -y, -z'
25 '-z, -y, x'
26 '-y, -x, z'
27 '-x, -z, y'
28 '-z, -x, y'
29 '-y, -z, x'
30 '-x, -y, z'
31 '-z, y, -x'
32 '-y, x, -z'
33 '-x, z, -y'
34 '-z, x, -y'
35 '-y, z, -x'
36 '-x, y, -z'
37 'z, -y, -x'
38 'y, -x, -z'
39 'x, -z, -y'
40 'z, -x, -y'
41 'y, -z, -x'
42 'x, -y, -z'
43 'z, y, x'
44 'y, x, z'
45 'x, z, y'
46 'z, x, y'
47 'y, z, x'
48 'x, y, z'
49 'z+1/2, y+1/2, -x+1/2'
50 'y+1/2, x+1/2, -z+1/2'
51 'x+1/2, z+1/2, -y+1/2'
52 'z+1/2, x+1/2, -y+1/2'
53 'y+1/2, z+1/2, -x+1/2'
54 'x+1/2, y+1/2, -z+1/2'
55 'z+1/2, -y+1/2, x+1/2'
56 'y+1/2, -x+1/2, z+1/2'
57 'x+1/2, -z+1/2, y+1/2'
58 'z+1/2, -x+1/2, y+1/2'
59 'y+1/2, -z+1/2, x+1/2'
60 'x+1/2, -y+1/2, z+1/2'
61 '-z+1/2, y+1/2, x+1/2'
62 '-y+1/2, x+1/2, z+1/2'
63 '-x+1/2, z+1/2, y+1/2'
64 '-z+1/2, x+1/2, y+1/2'
65 '-y+1/2, z+1/2, x+1/2'
66 '-x+1/2, y+1/2, z+1/2'
67 '-z+1/2, -y+1/2, -x+1/2'
68 '-y+1/2, -x+1/2, -z+1/2'
69 '-x+1/2, -z+1/2, -y+1/2'
70 '-z+1/2, -x+1/2, -y+1/2'
71 '-y+1/2, -z+1/2, -x+1/2'
72 '-x+1/2, -y+1/2, -z+1/2'
73 '-z+1/2, -y+1/2, x+1/2'
74 '-y+1/2, -x+1/2, z+1/2'
75 '-x+1/2, -z+1/2, y+1/2'
76 '-z+1/2, -x+1/2, y+1/2'
77 '-y+1/2, -z+1/2, x+1/2'
78 '-x+1/2, -y+1/2, z+1/2'
79 '-z+1/2, y+1/2, -x+1/2'
80 '-y+1/2, x+1/2, -z+1/2'
81 '-x+1/2, z+1/2, -y+1/2'
82 '-z+1/2, x+1/2, -y+1/2'
83 '-y+1/2, z+1/2, -x+1/2'
84 '-x+1/2, y+1/2, -z+1/2'
85 'z+1/2, -y+1/2, -x+1/2'
86 'y+1/2, -x+1/2, -z+1/2'
87 'x+1/2, -z+1/2, -y+1/2'
88 'z+1/2, -x+1/2, -y+1/2'
89 'y+1/2, -z+1/2, -x+1/2'
90 'x+1/2, -y+1/2, -z+1/2'
91 'z+1/2, y+1/2, x+1/2'
92 'y+1/2, x+1/2, z+1/2'
93 'x+1/2, z+1/2, y+1/2'
94 'z+1/2, x+1/2, y+1/2'
95 'y+1/2, z+1/2, x+1/2'
96 'x+1/2, y+1/2, z+1/2'
loop_
_atom_type_symbol
_atom_type_oxidation_number
Li0+ 0
loop_
_atom_site_label
_atom_site_type_symbol
_atom_site_symmetry_multiplicity
_atom_site_Wyckoff_symbol
_atom_site_fract_x
_atom_site_fract_y
_atom_site_fract_z
_atom_site_B_iso_or_equiv
_atom_site_occupancy
_atom_site_attached_hydrogens
Li1 Li0+ 2 a 0. 0. 0. 1. 1. 0
#End of TTdata_671238-ICSD

File: Novel-Space/Indiv/Tabulate_Reference-Phases/All-Possible-CIFs/75179.cif

#(C) 2019 by FIZ Karlsruhe - Leibniz Institute for Information Infrastructure.  All rights reserved.
data_75179-ICSD
_database_code_ICSD 75179
_audit_creation_date 1995-10-17
_chemical_name_systematic 'Titanium dioxide - R'
_chemical_formula_structural 'Ti O2'
_chemical_formula_sum 'O2 Ti1'
_chemical_name_structure_type VO2
_exptl_crystal_density_diffrn 3.87
_publ_section_title

;
Topotactic oxidation of ramsdellite-type Li0.5TiO2, a new polymorph of
titanium dioxide: Ti O2 (R)
;
loop_
_citation_id
_citation_journal_full
_citation_year
_citation_journal_volume
_citation_page_first
_citation_page_last
_citation_journal_id_ASTM
primary 'Journal of Solid State Chemistry' 1994 113 27 36 JSSCBI
loop_
_publ_author_name
'Akimoto, J.'
'Gotoh, Y.'
'Oosawa, Y.'
'Nonose, N.'
'Kumagai, T.'
'Aoki, K.'
'Takei, H.'
_cell_length_a 4.9022(14)
_cell_length_b 9.4590(12)
_cell_length_c 2.9585(14)
_cell_angle_alpha 90.
_cell_angle_beta 90.
_cell_angle_gamma 90.
_cell_volume 137.19
_cell_formula_units_Z 4
_symmetry_space_group_name_H-M 'P b n m'
_symmetry_Int_Tables_number 62
_refine_ls_R_factor_all 0.049
loop_
_symmetry_equiv_pos_site_id
_symmetry_equiv_pos_as_xyz
1 '-x+1/2, y+1/2, z'
2 'x, y, -z+1/2'
3 'x+1/2, -y+1/2, z+1/2'
4 '-x, -y, -z'
5 'x+1/2, -y+1/2, -z'
6 '-x, -y, z+1/2'
7 '-x+1/2, y+1/2, -z+1/2'
8 'x, y, z'
loop_
_atom_type_symbol
_atom_type_oxidation_number
Ti4+ 4
O2- -2
loop_
_atom_site_label
_atom_site_type_symbol
_atom_site_symmetry_multiplicity
_atom_site_Wyckoff_symbol
_atom_site_fract_x
_atom_site_fract_y
_atom_site_fract_z
_atom_site_B_iso_or_equiv
_atom_site_occupancy
_atom_site_attached_hydrogens
Ti1 Ti4+ 4 c 0.93537(17) 0.13690(7) 0.25 . 1. 0
O1 O2- 4 c 0.6365(6) 0.2663(3) 0.25 . 1. 0
O2 O2- 4 c 0.2084(5) -.0276(3) 0.25 . 1. 0
loop_
_atom_site_aniso_label
_atom_site_aniso_type_symbol
_atom_site_aniso_beta_11
_atom_site_aniso_beta_22
_atom_site_aniso_beta_33
_atom_site_aniso_beta_12
_atom_site_aniso_beta_13
_atom_site_aniso_beta_23
Ti1 Ti4+ 0.01119(2) 0.00186(5) 0.0166(5) 0.00097(12) 0 0
O1 O2- 0.0077(8) 0.0015(2) 0.013(2) 0.0010(3) 0 0
O2 O2- 0.0055(8) 0.0012(2) 0.012(2) 0.0002(3) 0 0
#End of TTdata_75179-ICSD

File: Novel-Space/Indiv/Tabulate_Reference-Phases/All-Possible-CIFs/77696.cif

#(C) 2019 by FIZ Karlsruhe - Leibniz Institute for Information Infrastructure.  All rights reserved.
data_77696-ICSD
_database_code_ICSD 77696
_audit_creation_date 2003-04-01
_audit_update_record 2015-08-01
_chemical_name_systematic 'Titanium(III) oxide'
_chemical_formula_structural 'Ti2 O3'
_chemical_formula_sum 'O3 Ti2'
_chemical_name_structure_type Corundum-Al2O3
_chemical_name_mineral Tistarite
_exptl_crystal_density_diffrn 4.57
_publ_section_title

;
Electron-density studies of metal-metal bonds. I. The deformation density of
Ti2 O3 at 295 K
;
loop_
_citation_id
_citation_journal_full
_citation_year
_citation_journal_volume
_citation_page_first
_citation_page_last
_citation_journal_id_ASTM
primary

;
Acta Crystallographica, Section A: Crystal Physics, Diffraction, Theoretical
and General Crystallography
; 1980 36 803 808 ACACBN
loop_
_publ_author_name
'Vincent, M.G.'
'Yvon, K.'
'Gruettner, A.'
'Ashkenasi, J.'
_cell_length_a 5.1580(4)
_cell_length_b 5.158
_cell_length_c 13.611(1)
_cell_angle_alpha 90.
_cell_angle_beta 90.
_cell_angle_gamma 120.
_cell_volume 313.61
_cell_formula_units_Z 6
_symmetry_space_group_name_H-M 'R -3 c H'
_symmetry_Int_Tables_number 167
_refine_ls_R_factor_all 0.013
loop_
_symmetry_equiv_pos_site_id
_symmetry_equiv_pos_as_xyz
1 'x-y, -y, -z+1/2'
2 '-x, -x+y, -z+1/2'
3 'y, x, -z+1/2'
4 'x-y, x, -z'
5 'y, -x+y, -z'
6 '-x, -y, -z'
7 '-x+y, y, z+1/2'
8 'x, x-y, z+1/2'
9 '-y, -x, z+1/2'
10 '-x+y, -x, z'
11 '-y, x-y, z'
12 'x, y, z'
13 'x-y+2/3, -y+1/3, -z+5/6'
14 '-x+2/3, -x+y+1/3, -z+5/6'
15 'y+2/3, x+1/3, -z+5/6'
16 'x-y+2/3, x+1/3, -z+1/3'
17 'y+2/3, -x+y+1/3, -z+1/3'
18 '-x+2/3, -y+1/3, -z+1/3'
19 '-x+y+2/3, y+1/3, z+5/6'
20 'x+2/3, x-y+1/3, z+5/6'
21 '-y+2/3, -x+1/3, z+5/6'
22 '-x+y+2/3, -x+1/3, z+1/3'
23 '-y+2/3, x-y+1/3, z+1/3'
24 'x+2/3, y+1/3, z+1/3'
25 'x-y+1/3, -y+2/3, -z+1/6'
26 '-x+1/3, -x+y+2/3, -z+1/6'
27 'y+1/3, x+2/3, -z+1/6'
28 'x-y+1/3, x+2/3, -z+2/3'
29 'y+1/3, -x+y+2/3, -z+2/3'
30 '-x+1/3, -y+2/3, -z+2/3'
31 '-x+y+1/3, y+2/3, z+1/6'
32 'x+1/3, x-y+2/3, z+1/6'
33 '-y+1/3, -x+2/3, z+1/6'
34 '-x+y+1/3, -x+2/3, z+2/3'
35 '-y+1/3, x-y+2/3, z+2/3'
36 'x+1/3, y+2/3, z+2/3'
loop_
_atom_type_symbol
_atom_type_oxidation_number
Ti3+ 3
O2- -2
loop_
_atom_site_label
_atom_site_type_symbol
_atom_site_symmetry_multiplicity
_atom_site_Wyckoff_symbol
_atom_site_fract_x
_atom_site_fract_y
_atom_site_fract_z
_atom_site_B_iso_or_equiv
_atom_site_occupancy
_atom_site_attached_hydrogens
Ti1 Ti3+ 12 c 0 0 0.34469 . 1. 0
O1 O2- 18 e 0.31315 0 0.25 . 1. 0
#End of TTdata_77696-ICSD

File: Novel-Space/Indiv/Tabulate_Reference-Phases/All-Possible-CIFs/87774.cif

#(C) 2019 by FIZ Karlsruhe - Leibniz Institute for Information Infrastructure.  All rights reserved.
data_87774-ICSD
_database_code_ICSD 87774
_audit_creation_date 2000-12-16
_chemical_name_systematic 'Lithium manganese(III) manganese(IV) oxide'
_chemical_formula_structural 'Li Mn2 O4'
_chemical_formula_sum 'Li1 Mn2 O4'
_exptl_crystal_density_diffrn 4.3
_cell_measurement_temperature 100.
_publ_section_title

;
Low-temperature structure and magnetic properties of the spinel Li Mn2 O4: a
frustrated antiferromagnet and cathode material
;
loop_
_citation_id
_citation_journal_full
_citation_year
_citation_journal_volume
_citation_page_first
_citation_page_last
_citation_journal_id_ASTM
primary 'Chemistry of Materials' 1999 11 1510 1518 CMATEX
loop_
_publ_author_name
'Wills, A.S.'
'Raju, N.P.'
'Greedan, J.E.'
_cell_length_a 17.51709(90)
_cell_length_b 17.51709(90)
_cell_length_c 8.1980(5)
_cell_angle_alpha 90.
_cell_angle_beta 90.
_cell_angle_gamma 90.
_cell_volume 2515.54
_cell_formula_units_Z 36
_symmetry_space_group_name_H-M 'I 41/a m d Z'
_symmetry_Int_Tables_number 141
_refine_ls_R_factor_all 0.094
loop_
_symmetry_equiv_pos_site_id
_symmetry_equiv_pos_as_xyz
1 'y+1/4, x+3/4, -z+1/4'
2 'y+1/4, -x+3/4, -z+1/4'
3 'x, y+1/2, -z'
4 'x, -y, -z'
5 '-y+3/4, x+3/4, -z+1/4'
6 '-y+3/4, -x+3/4, -z+1/4'
7 '-x, y+1/2, -z'
8 '-x, -y, -z'
9 '-y+3/4, -x+1/4, z+3/4'
10 '-y+3/4, x+1/4, z+3/4'
11 '-x, -y+1/2, z'
12 '-x, y, z'
13 'y+1/4, -x+1/4, z+3/4'
14 'y+1/4, x+1/4, z+3/4'
15 'x, -y+1/2, z'
16 'x, y, z'
17 'y+3/4, x+1/4, -z+3/4'
18 'y+3/4, -x+1/4, -z+3/4'
19 'x+1/2, y, -z+1/2'
20 'x+1/2, -y+1/2, -z+1/2'
21 '-y+1/4, x+1/4, -z+3/4'
22 '-y+1/4, -x+1/4, -z+3/4'
23 '-x+1/2, y, -z+1/2'
24 '-x+1/2, -y+1/2, -z+1/2'
25 '-y+1/4, -x+3/4, z+1/4'
26 '-y+1/4, x+3/4, z+1/4'
27 '-x+1/2, -y, z+1/2'
28 '-x+1/2, y+1/2, z+1/2'
29 'y+3/4, -x+3/4, z+1/4'
30 'y+3/4, x+3/4, z+1/4'
31 'x+1/2, -y, z+1/2'
32 'x+1/2, y+1/2, z+1/2'
loop_
_atom_type_symbol
_atom_type_oxidation_number
Li1+ 1
Mn3+ 3
Mn4+ 4
Mn3+ 3
Mn4+ 4
Mn3+ 3
Mn4+ 4
O2- -2
loop_
_atom_site_label
_atom_site_type_symbol
_atom_site_symmetry_multiplicity
_atom_site_Wyckoff_symbol
_atom_site_fract_x
_atom_site_fract_y
_atom_site_fract_z
_atom_site_B_iso_or_equiv
_atom_site_occupancy
_atom_site_attached_hydrogens
Li1 Li1+ 4 a 0.5 0.75 0.375 0.00141(34) 1. 0
Li2 Li1+ 16 h 0.5 0.9201(27) 0.657(4) 0.00141(34) 1. 0
Li3 Li1+ 16 g 0.1679(18) 0.4179(18) 0.375 0.00141(34) 1. 0
Mn1 Mn3+ 16 f 0.25 0.5747(14) 0.25 0.00131(12) 1. 0
Mn2 Mn3+ 32 i 0.3349(10) 0.6751(8) 0.5081(24) 0.00131(12) 0.52 0
Mn3 Mn4+ 32 i 0.3349(10) 0.6751(8) 0.5081(24) 0.00131(12) 0.48 0
Mn4 Mn3+ 16 h 0.4188(17) 0.75 0.7383(47) 0.00131(12) 0.27 0
Mn5 Mn4+ 16 h 0.4188(17) 0.75 0.7383(47) 0.00131(12) 0.73 0
Mn6 Mn3+ 8 d 0.25 0.75 0.75 0.00131(12) 0.12 0
Mn7 Mn4+ 8 d 0.25 0.75 0.75 0.00131(12) 0.88 0
O1 O2- 16 h 0.2487(11) 0.75 0.5262(23) 0.0208(6) 1. 0
O2 O2- 32 i 0.1529(8) 0.5113(6) 0.2359(15) 0.0208(6) 1. 0
O3 O2- 32 i 0.3377(9) 0.6804(6) 0.7445(20) 0.0208(6) 1. 0
O4 O2- 32 i 0.1684(9) 0.6596(6) 0.2332(16) 0.0208(6) 1. 0
O5 O2- 16 h 0.4108(9) 0.75 0.5107(28) 0.0208(6) 1. 0
O6 O2- 16 h 0.5 0.8267(9) 0.7567(27) 0.0208(6) 1. 0
#End of TTdata_87774-ICSD

File: Novel-Space/Indiv/Tabulate_Reference-Phases/All-Possible-CIFs/89505.cif

#(C) 2019 by FIZ Karlsruhe - Leibniz Institute for Information Infrastructure.  All rights reserved.
data_89505-ICSD
_database_code_ICSD 89505
_audit_creation_date 2002-04-01
_chemical_name_systematic 'Lithium manganate(VII)'
_chemical_formula_structural 'Li (Mn O4)'
_chemical_formula_sum 'Li1 Mn1 O4'
_chemical_name_structure_type CrVO4
_exptl_crystal_density_diffrn 2.84
_publ_section_title

;
Zur Kenntnis von Oxyden A (M O4): Ueber Li Mn O4, K Mn O4, Rb Mn O4, Cs Mn O4
sowie Rb I O4 und Cs I O4. (-Was heisst eigentlich "Die Kristallstruktur
von..."?-)
;
loop_
_citation_id
_citation_journal_full
_citation_year
_citation_journal_volume
_citation_page_first
_citation_page_last
_citation_journal_id_ASTM
primary 'Zeitschrift fuer Anorganische und Allgemeine Chemie (1950) (DE)' 1999
625 1135 1142 ZAACAB
loop_
_publ_author_name
'Hoppe, R.'
'Fischer, D.'
'Schneider, J.'
_cell_length_a 5.51402(8)
_cell_length_b 8.39754(15)
_cell_length_c 6.35911(10)
_cell_angle_alpha 90.
_cell_angle_beta 90.
_cell_angle_gamma 90.
_cell_volume 294.45
_cell_formula_units_Z 4
_symmetry_space_group_name_H-M 'C m c m'
_symmetry_Int_Tables_number 63
_refine_ls_R_factor_all 0.021
loop_
_symmetry_equiv_pos_site_id
_symmetry_equiv_pos_as_xyz
1 '-x, y, -z+1/2'
2 '-x, -y, z+1/2'
3 '-x, y, z'
4 '-x, -y, -z'
5 'x, -y, z+1/2'
6 'x, y, -z+1/2'
7 'x, -y, -z'
8 'x, y, z'
9 '-x+1/2, y+1/2, -z+1/2'
10 '-x+1/2, -y+1/2, z+1/2'
11 '-x+1/2, y+1/2, z'
12 '-x+1/2, -y+1/2, -z'
13 'x+1/2, -y+1/2, z+1/2'
14 'x+1/2, y+1/2, -z+1/2'
15 'x+1/2, -y+1/2, -z'
16 'x+1/2, y+1/2, z'
loop_
_atom_type_symbol
_atom_type_oxidation_number
Li1+ 1
Mn7+ 7
O2- -2
loop_
_atom_site_label
_atom_site_type_symbol
_atom_site_symmetry_multiplicity
_atom_site_Wyckoff_symbol
_atom_site_fract_x
_atom_site_fract_y
_atom_site_fract_z
_atom_site_B_iso_or_equiv
_atom_site_occupancy
_atom_site_attached_hydrogens
Li1 Li1+ 4 a 0 0 0 1.25(12) 1. 0
Mn1 Mn7+ 4 c 0 0.3601(3) 0.25 0.39(5) 1. 0
O1 O2- 8 f 0 0.2496(2) 0.0440(2) 1.15(3) 1. 0
O2 O2- 8 g 0.2562(5) 0.9719(2) 0.25 1.08(3) 1. 0
#End of TTdata_89505-ICSD

File: Novel-Space/Indiv/Tabulate_Reference-Phases/All-Possible-CIFs/930.cif

#(C) 2019 by FIZ Karlsruhe - Leibniz Institute for Information Infrastructure.  All rights reserved.
data_930-ICSD
_database_code_ICSD 930
_audit_creation_date 1980-01-01
_audit_update_record 2015-08-01
_chemical_name_systematic 'Titanium oxide (1.87/3)'
_chemical_formula_structural 'Ti1.886 O3'
_chemical_formula_sum 'O3 Ti1.886'
_chemical_name_structure_type Corundum-Al2O3
_chemical_name_mineral Tistarite
_exptl_crystal_density_diffrn 4.37
_cell_measurement_temperature 565.
_publ_section_title

;
High-temperature crystal chemistry of Ti2 O3 : structural changes accompanying
the semiconductor-metal transition
;
loop_
_citation_id
_citation_journal_full
_citation_year
_citation_journal_volume
_citation_page_first
_citation_page_last
_citation_journal_id_ASTM
primary

;
Acta Crystallographica, Section B: Structural Crystallography and Crystal
Chemistry
; 1977 33 1342 1348 ACBCAR
loop_
_publ_author_name
'Rice, C.E.'
'Robinson, W.R.'
_cell_length_a 5.1286(3)
_cell_length_b 5.1286(3)
_cell_length_c 13.839(2)
_cell_angle_alpha 90.
_cell_angle_beta 90.
_cell_angle_gamma 120.
_cell_volume 315.23
_cell_formula_units_Z 6
_symmetry_space_group_name_H-M 'R -3 c H'
_symmetry_Int_Tables_number 167
_refine_ls_R_factor_all 0.031
loop_
_symmetry_equiv_pos_site_id
_symmetry_equiv_pos_as_xyz
1 'x-y, -y, -z+1/2'
2 '-x, -x+y, -z+1/2'
3 'y, x, -z+1/2'
4 'x-y, x, -z'
5 'y, -x+y, -z'
6 '-x, -y, -z'
7 '-x+y, y, z+1/2'
8 'x, x-y, z+1/2'
9 '-y, -x, z+1/2'
10 '-x+y, -x, z'
11 '-y, x-y, z'
12 'x, y, z'
13 'x-y+2/3, -y+1/3, -z+5/6'
14 '-x+2/3, -x+y+1/3, -z+5/6'
15 'y+2/3, x+1/3, -z+5/6'
16 'x-y+2/3, x+1/3, -z+1/3'
17 'y+2/3, -x+y+1/3, -z+1/3'
18 '-x+2/3, -y+1/3, -z+1/3'
19 '-x+y+2/3, y+1/3, z+5/6'
20 'x+2/3, x-y+1/3, z+5/6'
21 '-y+2/3, -x+1/3, z+5/6'
22 '-x+y+2/3, -x+1/3, z+1/3'
23 '-y+2/3, x-y+1/3, z+1/3'
24 'x+2/3, y+1/3, z+1/3'
25 'x-y+1/3, -y+2/3, -z+1/6'
26 '-x+1/3, -x+y+2/3, -z+1/6'
27 'y+1/3, x+2/3, -z+1/6'
28 'x-y+1/3, x+2/3, -z+2/3'
29 'y+1/3, -x+y+2/3, -z+2/3'
30 '-x+1/3, -y+2/3, -z+2/3'
31 '-x+y+1/3, y+2/3, z+1/6'
32 'x+1/3, x-y+2/3, z+1/6'
33 '-y+1/3, -x+2/3, z+1/6'
34 '-x+y+1/3, -x+2/3, z+2/3'
35 '-y+1/3, x-y+2/3, z+2/3'
36 'x+1/3, y+2/3, z+2/3'
loop_
_atom_type_symbol
_atom_type_oxidation_number
Ti0+ 0
O0+ 0
loop_
_atom_site_label
_atom_site_type_symbol
_atom_site_symmetry_multiplicity
_atom_site_Wyckoff_symbol
_atom_site_fract_x
_atom_site_fract_y
_atom_site_fract_z
_atom_site_B_iso_or_equiv
_atom_site_occupancy
_atom_site_attached_hydrogens
Ti1 Ti0+ 12 c 0 0 0.34648(5) . 0.943 0
O1 O0+ 18 e 0.3110(5) 0 0.25 . 1. 0
loop_
_atom_site_aniso_label
_atom_site_aniso_type_symbol
_atom_site_aniso_beta_11
_atom_site_aniso_beta_22
_atom_site_aniso_beta_33
_atom_site_aniso_beta_12
_atom_site_aniso_beta_13
_atom_site_aniso_beta_23
Ti1 Ti0+ 0.0104(6) 0.0104(6) 0.00081(7) 0.00520(6) 0 0
O1 O0+ 0.0118(11) 0.0140(15) 0.00121(12) 0.00700(15) 0.00082(15) 0.00041(15)
#End of TTdata_930-ICSD

File: Novel-Space/Indiv/Tabulate_Reference-Phases/All-Possible-CIFs/93097.cif

#(C) 2019 by FIZ Karlsruhe - Leibniz Institute for Information Infrastructure.  All rights reserved.
data_93097-ICSD
_database_code_ICSD 93097
_audit_creation_date 2003-04-01
_audit_update_record 2006-04-01
_chemical_name_systematic 'Titanium oxide'
_chemical_formula_structural 'Ti O2'
_chemical_formula_sum 'O2 Ti1'
_chemical_name_structure_type Rutile-TiO2
_chemical_name_mineral Rutile
_exptl_crystal_density_diffrn 4.25
_publ_section_title

;
Rietveld refinements on laboratory energy dispersive X-ray diffraction (EDXD)
data
;
loop_
_citation_id
_citation_journal_full
_citation_year
_citation_journal_volume
_citation_page_first
_citation_page_last
_citation_journal_id_ASTM
primary 'Journal of Applied Crystallography' 2001 34 757 762 JACGAR
loop_
_publ_author_name
'Ballirano, P.'
'Caminiti, R.'
_cell_length_a 4.593(2)
_cell_length_b 4.593(2)
_cell_length_c 2.961(1)
_cell_angle_alpha 90
_cell_angle_beta 90
_cell_angle_gamma 90
_cell_volume 62.46
_cell_formula_units_Z 2
_symmetry_space_group_name_H-M 'P 42/m n m'
_symmetry_Int_Tables_number 136
_refine_ls_R_factor_all 0.032
loop_
_symmetry_equiv_pos_site_id
_symmetry_equiv_pos_as_xyz
1 '-y+1/2, x+1/2, -z+1/2'
2 'y+1/2, -x+1/2, -z+1/2'
3 'y, x, -z'
4 '-y, -x, -z'
5 'y+1/2, -x+1/2, z+1/2'
6 '-y+1/2, x+1/2, z+1/2'
7 '-y, -x, z'
8 'y, x, z'
9 'x+1/2, -y+1/2, -z+1/2'
10 '-x+1/2, y+1/2, -z+1/2'
11 'x, y, -z'
12 '-x, -y, -z'
13 '-x+1/2, y+1/2, z+1/2'
14 'x+1/2, -y+1/2, z+1/2'
15 '-x, -y, z'
16 'x, y, z'
loop_
_atom_type_symbol
_atom_type_oxidation_number
Ti4+ 4
O2- -2
loop_
_atom_site_label
_atom_site_type_symbol
_atom_site_symmetry_multiplicity
_atom_site_Wyckoff_symbol
_atom_site_fract_x
_atom_site_fract_y
_atom_site_fract_z
_atom_site_B_iso_or_equiv
_atom_site_occupancy
_atom_site_attached_hydrogens
Ti1 Ti4+ 2 a 0 0 0 0.50(0) 1. 0
O1 O2- 4 f 0.30493(0) 0.30493(0) 0 0.56(0) 1. 0
#End of TTdata_93097-ICSD

File: Novel-Space/Indiv/Tabulate_Reference-Phases/All-Possible-CIFs/97008.cif

#(C) 2019 by FIZ Karlsruhe - Leibniz Institute for Information Infrastructure.  All rights reserved.
data_97008-ICSD
_database_code_ICSD 97008
_audit_creation_date 2004-10-01
_chemical_name_systematic 'Titanium oxide - (001) overlayer'
_chemical_formula_structural 'Ti O2'
_chemical_formula_sum 'O2 Ti1'
_exptl_crystal_density_diffrn 0.67
_publ_section_title

;
Surface structures of Sr Ti O3 (001): A (Ti O2)-rich reconstruction with a c(4
X 2) unit cell
;
loop_
_citation_id
_citation_journal_full
_citation_year
_citation_journal_volume
_citation_page_first
_citation_page_last
_citation_journal_id_ASTM
primary 'Journal of the American Chemical Society' 2003 125 10050 10056 JACSAT
loop_
_publ_author_name
'Erdman, N.'
'Warschkow, O.'
'Asta, M.'
'Poeppelmeier, K.R.'
'Ellis, D.E.'
'Marks, L.D.'
_cell_length_a 15.62
_cell_length_b 7.81
_cell_length_c 12.932
_cell_angle_alpha 90(0)
_cell_angle_beta 90(0)
_cell_angle_gamma 90(0)
_cell_volume 1577.6
_cell_formula_units_Z 8
_symmetry_space_group_name_H-M 'P 1'
_symmetry_Int_Tables_number 1
loop_
_symmetry_equiv_pos_site_id
_symmetry_equiv_pos_as_xyz
1 'x, y, z'
loop_
_atom_type_symbol
_atom_type_oxidation_number
Ti4+ 4
O2- -2
loop_
_atom_site_label
_atom_site_type_symbol
_atom_site_symmetry_multiplicity
_atom_site_Wyckoff_symbol
_atom_site_fract_x
_atom_site_fract_y
_atom_site_fract_z
_atom_site_B_iso_or_equiv
_atom_site_occupancy
_atom_site_attached_hydrogens
Ti1 Ti4+ 1 a 0.3761 0 0.9409 . 1. 0
Ti2 Ti4+ 1 a 0.6239 0 0.9409 . 1. 0
Ti3 Ti4+ 1 a 0.8761 0.5 0.9409 . 1. 0
Ti4 Ti4+ 1 a 0.1239 0.5 0.9409 . 1. 0
Ti5 Ti4+ 1 a 0.5 0.2461 0.944 . 1. 0
Ti6 Ti4+ 1 a 0.5 0.7539 0.944 . 1. 0
Ti7 Ti4+ 1 a 0 0.7461 0.944 . 1. 0
Ti8 Ti4+ 1 a 0 0.2539 0.944 . 1. 0
O1 O2- 1 a 0 0 0.9233 . 1. 0
O2 O2- 1 a 0.5 0.5 0.9233 . 1. 0
O3 O2- 1 a 0.5 0 0.9162 . 1. 0
O4 O2- 1 a 0 0.5 0.9162 . 1. 0
O5 O2- 1 a 0.2455 0 0.9146 . 1. 0
O6 O2- 1 a 0.7545 0 0.9146 . 1. 0
O7 O2- 1 a 0.7455 0.5 0.9146 . 1. 0
O8 O2- 1 a 0.2545 0.5 0.9146 . 1. 0
O9 O2- 1 a 0.3771 0.2077 1 . 1. 0
O10 O2- 1 a 0.6229 0.7923 1 . 1. 0
O11 O2- 1 a 0.6229 0.2077 1 . 1. 0
O12 O2- 1 a 0.3771 0.7923 1 . 1. 0
O13 O2- 1 a 0.8771 0.7077 1 . 1. 0
O14 O2- 1 a 0.1229 0.2923 1 . 1. 0
O15 O2- 1 a 0.1229 0.7077 1 . 1. 0
O16 O2- 1 a 0.8771 0.2923 1 . 1. 0
#End of TTdata_97008-ICSD

File: Novel-Space/Indiv/Tabulate_Reference-Phases/All-Possible-CIFs/98164.cif

#(C) 2019 by FIZ Karlsruhe - Leibniz Institute for Information Infrastructure.  All rights reserved.
data_98164-ICSD
_database_code_ICSD 98164
_audit_creation_date 2004-10-01
_chemical_name_systematic 'Lithium manganese(III) oxide'
_chemical_formula_structural 'Li Mn O2'
_chemical_formula_sum 'Li1 Mn1 O2'
_chemical_name_structure_type LiMnO2
_exptl_crystal_density_diffrn 4.22
_cell_measurement_temperature 296.
_publ_section_title

;
Synthesis, crystal structure and magnetic property of delithiated Lix Mn O2 (x
< 0.1) single crystals : a novel disordered rocksalt-type manganese dioxide
;
loop_
_citation_id
_citation_journal_full
_citation_year
_citation_journal_volume
_citation_page_first
_citation_page_last
_citation_journal_id_ASTM
primary 'Chemistry of Materials' 2003 15 2984 2990 CMATEX
loop_
_publ_author_name
'Akimoto, J.'
'Takahashi, Y.'
'Gotoh, Y.'
'Kawaguchi, K.'
'Dokko, K.'
'Uchida, I.'
_cell_length_a 4.574(1)
_cell_length_b 5.752(1)
_cell_length_c 2.808(1)
_cell_angle_alpha 90
_cell_angle_beta 90
_cell_angle_gamma 90
_cell_volume 73.88
_cell_formula_units_Z 2
_symmetry_space_group_name_H-M 'P m n m Z'
_symmetry_Int_Tables_number 59
_refine_ls_R_factor_all 0.013
loop_
_symmetry_equiv_pos_site_id
_symmetry_equiv_pos_as_xyz
1 'x+1/2, -y, z+1/2'
2 '-x, -y, z+1/2'
3 'x+1/2, -y, -z'
4 '-x, -y, -z'
5 '-x+1/2, y, -z+1/2'
6 'x, y, -z+1/2'
7 '-x+1/2, y, z'
8 'x, y, z'
loop_
_atom_type_symbol
_atom_type_oxidation_number
Li1+ 1
Mn3+ 3
O2- -2
loop_
_atom_site_label
_atom_site_type_symbol
_atom_site_symmetry_multiplicity
_atom_site_Wyckoff_symbol
_atom_site_fract_x
_atom_site_fract_y
_atom_site_fract_z
_atom_site_B_iso_or_equiv
_atom_site_occupancy
_atom_site_attached_hydrogens
Li1 Li1+ 2 a 0.25 0.1161(7) 0.25 0.010(2) 1. 0
Mn1 Mn3+ 2 a 0.25 0.63477(6) 0.25 0.0043(2) 1. 0
O1 O2- 2 b 0.75 0.1423(3) 0.25 0.0068(7) 1. 0
O2 O2- 2 b 0.75 0.5993(3) 0.25 0.0058(7) 1. 0
#End of TTdata_98164-ICSD
