Repository: njszym/XRD-AutoAnalyzer

# An automatic analysis tool for XRD

A package designed to automate the process of phase identification from XRD spectra using a probabilistic deep learning trained with physics-informed data augmentation.

The corresponding manuscript will be made available soon. Reproducing the published results can be accomplished using the data provided in [figshare](https://figshare.com/s/69030545b8020de35633).

## Usage example

A pre-trained model for the Li-Mn-Ti-O-F chemical space is available in the ```Example/``` directory. To classify the experimentally measured patterns tabulated in the ```Spectra/``` sub-folder, run the following:

```
python run_CNN.py
```

The characterization of each spectrum should take around 1-2 minutes on a single processor. Once all classifications are made, the predicted phases will be printed along with their associated probabilities.

## Training the model for new compositions

To develop a model that can be used to perform phase identification in a new chemical space, place all relevant CIFs into ```Novel_Space/All_CIFs```. Then navigate to the ```Novel_Space/```directory and execute:

```
python construct_model.py --include_ns
```

This script will:

1) Filter all unique stoichiometric phases from the provided CIFs.

2) Generate hypothetical solid solutions between these materials (if ```--include_ns``` is specified).

3) Simulate augmented XRD spectra from the phases produced by (1) and (2).

4) Train a convolutional neural network on the augmented spectra.

This process may require a substantial amount of computational resources depending on the size of the composition space considered. For example: training our model in the Li-Mn-Ti-O-F space, which included 255 reference phases, required about 12 hours of computational runtime on 16 cores. Necessary computational time should scale linearly with the number of reference phases. Similarily, time is reduced linearly with the number of cores used as all processes executed here are perfectly parallel (i.e., independent of one another).

When the procedure is completed, a trained ```Model.h5``` file will be made available.

## Characterizing multi-phase spectra

In the directory containing ```Model.h5```, place all spectra to be classified in the ```Spectra/``` folder. Then execute:

```
python run_CNN.py
```

Output will appear as:

```
Filename: (name of the spectrum)
Predicted phases: (phase_1 + phase_2 + ...)
Confidence: (probabilities associated with the phases above)
```

Phase labels are denoted as ```formula_spacegroup```.

To plot the line profiles of the predicted phases in the measured spectrum for comparison, the ```--plot``` option may be used:

```
python run_CNN.py --plot
```

Note that the iterative process of phase identification and profile subtraction will proceed until all measured intensities fall below some cutoff value. By default, the cutoff is set to 10% of the maximum diffraction peak intensity. Alternatively, if you are only working with single-phase (or N-phase) patterns, the number of maximum phases considered can be manually set to 1 (or N).

File: Novel-Space/Indiv/Tabulate_Reference-Phases/All-Possible-CIFs/104989.cif

#(C) 2019 by FIZ Karlsruhe - Leibniz Institute for Information Infrastructure.  All rights reserved.
data_104989-ICSD
_database_code_ICSD 104989
_audit_creation_date 2004-10-01
_chemical_name_systematic 'Manganese titanium (2/1)'
_chemical_formula_structural 'Mn2 Ti'
_chemical_formula_sum 'Mn2 Ti1'
_chemical_name_structure_type Laves(2H)-MgZn2
_exptl_crystal_density_diffrn 6.58
_publ_section_title
'Neutron diffraction in Ti1.2 Mn1.8 deuteride. Structural and magnetic aspects'
loop_
_citation_id
_citation_journal_full
_citation_year
_citation_journal_volume
_citation_page_first
_citation_page_last
_citation_journal_id_ASTM
primary 'Journal of the Less-Common Metals' 1984 99 307 319 JCOMAH
loop_
_publ_author_name
'Fruchart, D.'
'Soubeyroux, J.L.'
'Hempelmann, R.'
_cell_length_a 4.820(1)
_cell_length_b 4.82
_cell_length_c 7.915(2)
_cell_angle_alpha 90.
_cell_angle_beta 90.
_cell_angle_gamma 120.
_cell_volume 159.25
_cell_formula_units_Z 4
_symmetry_space_group_name_H-M 'P 63/m m c'
_symmetry_Int_Tables_number 194
_refine_ls_R_factor_all 0.053
loop_
_symmetry_equiv_pos_site_id
_symmetry_equiv_pos_as_xyz
1 'x, x-y, -z+1/2'
2 '-x+y, y, -z+1/2'
3 '-y, -x, -z+1/2'
4 '-x+y, -x, -z+1/2'
5 '-y, x-y, -z+1/2'
6 'x, y, -z+1/2'
7 '-x, -x+y, z+1/2'
8 'x-y, -y, z+1/2'
9 'y, x, z+1/2'
10 'x-y, x, z+1/2'
11 'y, -x+y, z+1/2'
12 '-x, -y, z+1/2'
13 '-x, -x+y, -z'
14 'x-y, -y, -z'
15 'y, x, -z'
16 'x-y, x, -z'
17 'y, -x+y, -z'
18 '-x, -y, -z'
19 'x, x-y, z'
20 '-x+y, y, z'
21 '-y, -x, z'
22 '-x+y, -x, z'
23 '-y, x-y, z'
24 'x, y, z'
loop_
_atom_type_symbol
_atom_type_oxidation_number
Mn0+ 0
Ti0+ 0
loop_
_atom_site_label
_atom_site_type_symbol
_atom_site_symmetry_multiplicity
_atom_site_Wyckoff_symbol
_atom_site_fract_x
_atom_site_fract_y
_atom_site_fract_z
_atom_site_B_iso_or_equiv
_atom_site_occupancy
_atom_site_attached_hydrogens
Mn1 Mn0+ 2 a 0 0 0 0.6(6) 1. 0
Mn2 Mn0+ 6 h 0.827(1) 0.654 0.25 0.7(4) 1. 0
Ti1 Ti0+ 4 f 0.3333 0.6667 0.435(1) 1.5(6) 1. 0
#End of TTdata_104989-ICSD

File: Novel-Space/Indiv/Tabulate_Reference-Phases/All-Possible-CIFs/104991.cif

#(C) 2019 by FIZ Karlsruhe - Leibniz Institute for Information Infrastructure.  All rights reserved.
data_104991-ICSD
_database_code_ICSD 104991
_audit_creation_date 2004-10-01
_chemical_name_systematic 'Manganese titanium (0.15/0.85) - HT'
_chemical_formula_structural '(Mn0.15 Ti0.85)'
_chemical_formula_sum 'Mn0.15 Ti0.85'
_chemical_name_structure_type bcc-W
_exptl_crystal_density_diffrn 4.99
_publ_section_title 'Titanium-manganese system'
loop_
_citation_id
_citation_journal_full
_citation_year
_citation_journal_volume
_citation_page_first
_citation_page_last
_citation_journal_id_ASTM
primary

;
Transactions of the American Institute of Mining, Metallurgical and Petroleum
Engineers
; 1953 197 225 230 TAIMAF
loop_
_publ_author_name
'Maykuth, D.J.'
'Ogden, H.R.'
'Jaffee, R.I.'
_cell_length_a 3.195
_cell_length_b 3.195
_cell_length_c 3.195
_cell_angle_alpha 90.
_cell_angle_beta 90.
_cell_angle_gamma 90.
_cell_volume 32.61
_cell_formula_units_Z 2
_symmetry_space_group_name_H-M 'I m -3 m'
_symmetry_Int_Tables_number 229
loop_
_symmetry_equiv_pos_site_id
_symmetry_equiv_pos_as_xyz
1 'z, y, -x'
2 'y, x, -z'
3 'x, z, -y'
4 'z, x, -y'
5 'y, z, -x'
6 'x, y, -z'
7 'z, -y, x'
8 'y, -x, z'
9 'x, -z, y'
10 'z, -x, y'
11 'y, -z, x'
12 'x, -y, z'
13 '-z, y, x'
14 '-y, x, z'
15 '-x, z, y'
16 '-z, x, y'
17 '-y, z, x'
18 '-x, y, z'
19 '-z, -y, -x'
20 '-y, -x, -z'
21 '-x, -z, -y'
22 '-z, -x, -y'
23 '-y, -z, -x'
24 '-x, -y, -z'
25 '-z, -y, x'
26 '-y, -x, z'
27 '-x, -z, y'
28 '-z, -x, y'
29 '-y, -z, x'
30 '-x, -y, z'
31 '-z, y, -x'
32 '-y, x, -z'
33 '-x, z, -y'
34 '-z, x, -y'
35 '-y, z, -x'
36 '-x, y, -z'
37 'z, -y, -x'
38 'y, -x, -z'
39 'x, -z, -y'
40 'z, -x, -y'
41 'y, -z, -x'
42 'x, -y, -z'
43 'z, y, x'
44 'y, x, z'
45 'x, z, y'
46 'z, x, y'
47 'y, z, x'
48 'x, y, z'
49 'z+1/2, y+1/2, -x+1/2'
50 'y+1/2, x+1/2, -z+1/2'
51 'x+1/2, z+1/2, -y+1/2'
52 'z+1/2, x+1/2, -y+1/2'
53 'y+1/2, z+1/2, -x+1/2'
54 'x+1/2, y+1/2, -z+1/2'
55 'z+1/2, -y+1/2, x+1/2'
56 'y+1/2, -x+1/2, z+1/2'
57 'x+1/2, -z+1/2, y+1/2'
58 'z+1/2, -x+1/2, y+1/2'
59 'y+1/2, -z+1/2, x+1/2'
60 'x+1/2, -y+1/2, z+1/2'
61 '-z+1/2, y+1/2, x+1/2'
62 '-y+1/2, x+1/2, z+1/2'
63 '-x+1/2, z+1/2, y+1/2'
64 '-z+1/2, x+1/2, y+1/2'
65 '-y+1/2, z+1/2, x+1/2'
66 '-x+1/2, y+1/2, z+1/2'
67 '-z+1/2, -y+1/2, -x+1/2'
68 '-y+1/2, -x+1/2, -z+1/2'
69 '-x+1/2, -z+1/2, -y+1/2'
70 '-z+1/2, -x+1/2, -y+1/2'
71 '-y+1/2, -z+1/2, -x+1/2'
72 '-x+1/2, -y+1/2, -z+1/2'
73 '-z+1/2, -y+1/2, x+1/2'
74 '-y+1/2, -x+1/2, z+1/2'
75 '-x+1/2, -z+1/2, y+1/2'
76 '-z+1/2, -x+1/2, y+1/2'
77 '-y+1/2, -z+1/2, x+1/2'
78 '-x+1/2, -y+1/2, z+1/2'
79 '-z+1/2, y+1/2, -x+1/2'
80 '-y+1/2, x+1/2, -z+1/2'
81 '-x+1/2, z+1/2, -y+1/2'
82 '-z+1/2, x+1/2, -y+1/2'
83 '-y+1/2, z+1/2, -x+1/2'
84 '-x+1/2, y+1/2, -z+1/2'
85 'z+1/2, -y+1/2, -x+1/2'
86 'y+1/2, -x+1/2, -z+1/2'
87 'x+1/2, -z+1/2, -y+1/2'
88 'z+1/2, -x+1/2, -y+1/2'
89 'y+1/2, -z+1/2, -x+1/2'
90 'x+1/2, -y+1/2, -z+1/2'
91 'z+1/2, y+1/2, x+1/2'
92 'y+1/2, x+1/2, z+1/2'
93 'x+1/2, z+1/2, y+1/2'
94 'z+1/2, x+1/2, y+1/2'
95 'y+1/2, z+1/2, x+1/2'
96 'x+1/2, y+1/2, z+1/2'
loop_
_atom_type_symbol
_atom_type_oxidation_number
Mn0+ 0
Ti0+ 0
loop_
_atom_site_label
_atom_site_type_symbol
_atom_site_symmetry_multiplicity
_atom_site_Wyckoff_symbol
_atom_site_fract_x
_atom_site_fract_y
_atom_site_fract_z
_atom_site_B_iso_or_equiv
_atom_site_occupancy
_atom_site_attached_hydrogens
Mn1 Mn0+ 2 a 0 0 0 . 0.15 0
Ti1 Ti0+ 2 a 0 0 0 . 0.85 0
#End of TTdata_104991-ICSD

File: Novel-Space/Indiv/Tabulate_Reference-Phases/All-Possible-CIFs/109011.cif

#(C) 2019 by FIZ Karlsruhe - Leibniz Institute for Information Infrastructure.  All rights reserved.
data_109011-ICSD
_database_code_ICSD 109011
_audit_creation_date 2007-04-01
_audit_update_record 2008-08-01
_chemical_name_systematic 'Lithium - III, HP'
_chemical_formula_structural Li
_chemical_formula_sum Li1
_chemical_name_structure_type Hg(LT)
_exptl_crystal_density_diffrn 1.25
_cell_measurement_pressure 41000000.
_publ_section_title 'New high-pressure phases of lithium'
loop_
_citation_id
_citation_journal_full
_citation_year
_citation_journal_volume
_citation_page_first
_citation_page_last
_citation_journal_id_ASTM
primary 'Nature (London, United Kingdom)' 2000 408 174 178 NATUAS
loop_
_publ_author_name
'Hanfland, M.'
'Syassen, K.'
'Christensen, N.E.'
'Novikov, D.L.'
_cell_length_a 2.4023
_cell_length_b 2.4023
_cell_length_c 5.51592
_cell_angle_alpha 90.
_cell_angle_beta 90.
_cell_angle_gamma 120.
_cell_volume 27.57
_cell_formula_units_Z 3
_symmetry_space_group_name_H-M 'R -3 m H'
_symmetry_Int_Tables_number 166
loop_
_symmetry_equiv_pos_site_id
_symmetry_equiv_pos_as_xyz
1 'x-y, -y, -z'
2 '-x, -x+y, -z'
3 'y, x, -z'
4 'x-y, x, -z'
5 'y, -x+y, -z'
6 '-x, -y, -z'
7 '-x+y, y, z'
8 'x, x-y, z'
9 '-y, -x, z'
10 '-x+y, -x, z'
11 '-y, x-y, z'
12 'x, y, z'
13 'x-y+2/3, -y+1/3, -z+1/3'
14 '-x+2/3, -x+y+1/3, -z+1/3'
15 'y+2/3, x+1/3, -z+1/3'
16 'x-y+2/3, x+1/3, -z+1/3'
17 'y+2/3, -x+y+1/3, -z+1/3'
18 '-x+2/3, -y+1/3, -z+1/3'
19 '-x+y+2/3, y+1/3, z+1/3'
20 'x+2/3, x-y+1/3, z+1/3'
21 '-y+2/3, -x+1/3, z+1/3'
22 '-x+y+2/3, -x+1/3, z+1/3'
23 '-y+2/3, x-y+1/3, z+1/3'
24 'x+2/3, y+1/3, z+1/3'
25 'x-y+1/3, -y+2/3, -z+2/3'
26 '-x+1/3, -x+y+2/3, -z+2/3'
27 'y+1/3, x+2/3, -z+2/3'
28 'x-y+1/3, x+2/3, -z+2/3'
29 'y+1/3, -x+y+2/3, -z+2/3'
30 '-x+1/3, -y+2/3, -z+2/3'
31 '-x+y+1/3, y+2/3, z+2/3'
32 'x+1/3, x-y+2/3, z+2/3'
33 '-y+1/3, -x+2/3, z+2/3'
34 '-x+y+1/3, -x+2/3, z+2/3'
35 '-y+1/3, x-y+2/3, z+2/3'
36 'x+1/3, y+2/3, z+2/3'
loop_
_atom_type_symbol
_atom_type_oxidation_number
Li0+ 0
loop_
_atom_site_label
_atom_site_type_symbol
_atom_site_symmetry_multiplicity
_atom_site_Wyckoff_symbol
_atom_site_fract_x
_atom_site_fract_y
_atom_site_fract_z
_atom_site_B_iso_or_equiv
_atom_site_occupancy
_atom_site_attached_hydrogens
Li1 Li0+ 3 a 0 0 0 . 1. 0
#End of TTdata_109011-ICSD

File: Novel-Space/Indiv/Tabulate_Reference-Phases/All-Possible-CIFs/109270.cif

#(C) 2019 by FIZ Karlsruhe - Leibniz Institute for Information Infrastructure.  All rights reserved.
data_109270-ICSD
_database_code_ICSD 109270
_audit_creation_date 2007-04-01
_audit_update_record 2010-02-01
_chemical_name_systematic 'Titanium manganese (1/2)'
_chemical_formula_structural 'Ti Mn2'
_chemical_formula_sum 'Mn2 Ti1'
_chemical_name_structure_type Laves(2H)-MgZn2
_exptl_crystal_density_diffrn 6.64
_publ_section_title 'Phase diagrams of the Mn-Ti and Mn-Zr systems'
loop_
_citation_id
_citation_journal_full
_citation_year
_citation_journal_volume
_citation_page_first
_citation_page_last
_citation_journal_id_ASTM
primary 'Zhurnal Neorganicheskoi Khimii' 1960 5 2422 2422 ZNOKAQ
loop_
_publ_author_name
'Savitskii, D.I.'
'Kopetskii, C.V.'
_cell_length_a 4.822
_cell_length_b 4.822
_cell_length_c 7.833
_cell_angle_alpha 90.
_cell_angle_beta 90.
_cell_angle_gamma 120.
_cell_volume 157.73
_cell_formula_units_Z 4
_symmetry_space_group_name_H-M 'P 63/m m c'
_symmetry_Int_Tables_number 194
loop_
_symmetry_equiv_pos_site_id
_symmetry_equiv_pos_as_xyz
1 'x, x-y, -z+1/2'
2 '-x+y, y, -z+1/2'
3 '-y, -x, -z+1/2'
4 '-x+y, -x, -z+1/2'
5 '-y, x-y, -z+1/2'
6 'x, y, -z+1/2'
7 '-x, -x+y, z+1/2'
8 'x-y, -y, z+1/2'
9 'y, x, z+1/2'
10 'x-y, x, z+1/2'
11 'y, -x+y, z+1/2'
12 '-x, -y, z+1/2'
13 '-x, -x+y, -z'
14 'x-y, -y, -z'
15 'y, x, -z'
16 'x-y, x, -z'
17 'y, -x+y, -z'
18 '-x, -y, -z'
19 'x, x-y, z'
20 '-x+y, y, z'
21 '-y, -x, z'
22 '-x+y, -x, z'
23 '-y, x-y, z'
24 'x, y, z'
loop_
_atom_type_symbol
_atom_type_oxidation_number
Ti0+ 0
Mn0+ 0
loop_
_atom_site_label
_atom_site_type_symbol
_atom_site_symmetry_multiplicity
_atom_site_Wyckoff_symbol
_atom_site_fract_x
_atom_site_fract_y
_atom_site_fract_z
_atom_site_B_iso_or_equiv
_atom_site_occupancy
_atom_site_attached_hydrogens
Ti1 Ti0+ 4 f 0.3333 0.6667 0.063 . 1. 0
Mn1 Mn0+ 2 a 0 0 0 . 1. 0
Mn2 Mn0+ 6 h 0.8305 0.661 0.25 . 1. 0
#End of TTdata_109270-ICSD

File: Novel-Space/Indiv/Tabulate_Reference-Phases/All-Possible-CIFs/151409.cif

#(C) 2019 by FIZ Karlsruhe - Leibniz Institute for Information Infrastructure.  All rights reserved.
data_151409-ICSD
_database_code_ICSD 151409
_audit_creation_date 2006-10-01
_audit_update_record 2007-08-01
_chemical_name_systematic 'Titanium - beta'
_chemical_formula_structural Ti
_chemical_formula_sum Ti1
_chemical_name_structure_type bcc-W
_exptl_crystal_density_diffrn 4.35
_cell_measurement_temperature 1173.
_publ_section_title 'Crystal structure of beta-titanium'
loop_
_citation_id
_citation_journal_full
_citation_year
_citation_journal_volume
_citation_page_first
_citation_page_last
_citation_journal_id_ASTM
primary 'Zeitschrift fuer Kristallographie' 1936 94 299 300 ZEKRDZ
loop_
_publ_author_name
'Burgers, W.G.'
'Jacobs, F.M.'
_cell_length_a 3.32
_cell_length_b 3.32
_cell_length_c 3.32
_cell_angle_alpha 90.
_cell_angle_beta 90.
_cell_angle_gamma 90.
_cell_volume 36.59
_cell_formula_units_Z 2
_symmetry_space_group_name_H-M 'I m -3 m'
_symmetry_Int_Tables_number 229
loop_
_symmetry_equiv_pos_site_id
_symmetry_equiv_pos_as_xyz
1 'z, y, -x'
2 'y, x, -z'
3 'x, z, -y'
4 'z, x, -y'
5 'y, z, -x'
6 'x, y, -z'
7 'z, -y, x'
8 'y, -x, z'
9 'x, -z, y'
10 'z, -x, y'
11 'y, -z, x'
12 'x, -y, z'
13 '-z, y, x'
14 '-y, x, z'
15 '-x, z, y'
16 '-z, x, y'
17 '-y, z, x'
18 '-x, y, z'
19 '-z, -y, -x'
20 '-y, -x, -z'
21 '-x, -z, -y'
22 '-z, -x, -y'
23 '-y, -z, -x'
24 '-x, -y, -z'
25 '-z, -y, x'
26 '-y, -x, z'
27 '-x, -z, y'
28 '-z, -x, y'
29 '-y, -z, x'
30 '-x, -y, z'
31 '-z, y, -x'
32 '-y, x, -z'
33 '-x, z, -y'
34 '-z, x, -y'
35 '-y, z, -x'
36 '-x, y, -z'
37 'z, -y, -x'
38 'y, -x, -z'
39 'x, -z, -y'
40 'z, -x, -y'
41 'y, -z, -x'
42 'x, -y, -z'
43 'z, y, x'
44 'y, x, z'
45 'x, z, y'
46 'z, x, y'
47 'y, z, x'
48 'x, y, z'
49 'z+1/2, y+1/2, -x+1/2'
50 'y+1/2, x+1/2, -z+1/2'
51 'x+1/2, z+1/2, -y+1/2'
52 'z+1/2, x+1/2, -y+1/2'
53 'y+1/2, z+1/2, -x+1/2'
54 'x+1/2, y+1/2, -z+1/2'
55 'z+1/2, -y+1/2, x+1/2'
56 'y+1/2, -x+1/2, z+1/2'
57 'x+1/2, -z+1/2, y+1/2'
58 'z+1/2, -x+1/2, y+1/2'
59 'y+1/2, -z+1/2, x+1/2'
60 'x+1/2, -y+1/2, z+1/2'
61 '-z+1/2, y+1/2, x+1/2'
62 '-y+1/2, x+1/2, z+1/2'
63 '-x+1/2, z+1/2, y+1/2'
64 '-z+1/2, x+1/2, y+1/2'
65 '-y+1/2, z+1/2, x+1/2'
66 '-x+1/2, y+1/2, z+1/2'
67 '-z+1/2, -y+1/2, -x+1/2'
68 '-y+1/2, -x+1/2, -z+1/2'
69 '-x+1/2, -z+1/2, -y+1/2'
70 '-z+1/2, -x+1/2, -y+1/2'
71 '-y+1/2, -z+1/2, -x+1/2'
72 '-x+1/2, -y+1/2, -z+1/2'
73 '-z+1/2, -y+1/2, x+1/2'
74 '-y+1/2, -x+1/2, z+1/2'
75 '-x+1/2, -z+1/2, y+1/2'
76 '-z+1/2, -x+1/2, y+1/2'
77 '-y+1/2, -z+1/2, x+1/2'
78 '-x+1/2, -y+1/2, z+1/2'
79 '-z+1/2, y+1/2, -x+1/2'
80 '-y+1/2, x+1/2, -z+1/2'
81 '-x+1/2, z+1/2, -y+1/2'
82 '-z+1/2, x+1/2, -y+1/2'
83 '-y+1/2, z+1/2, -x+1/2'
84 '-x+1/2, y+1/2, -z+1/2'
85 'z+1/2, -y+1/2, -x+1/2'
86 'y+1/2, -x+1/2, -z+1/2'
87 'x+1/2, -z+1/2, -y+1/2'
88 'z+1/2, -x+1/2, -y+1/2'
89 'y+1/2, -z+1/2, -x+1/2'
90 'x+1/2, -y+1/2, -z+1/2'
91 'z+1/2, y+1/2, x+1/2'
92 'y+1/2, x+1/2, z+1/2'
93 'x+1/2, z+1/2, y+1/2'
94 'z+1/2, x+1/2, y+1/2'
95 'y+1/2, z+1/2, x+1/2'
96 'x+1/2, y+1/2, z+1/2'
loop_
_atom_type_symbol
_atom_type_oxidation_number
Ti0+ 0
loop_
_atom_site_label
_atom_site_type_symbol
_atom_site_symmetry_multiplicity
_atom_site_Wyckoff_symbol
_atom_site_fract_x
_atom_site_fract_y
_atom_site_fract_z
_atom_site_B_iso_or_equiv
_atom_site_occupancy
_atom_site_attached_hydrogens
Ti1 Ti0+ 2 a 0 0 0 . 1. 0
#End of TTdata_151409-ICSD

File: Novel-Space/Indiv/Tabulate_Reference-Phases/All-Possible-CIFs/153165.cif

#(C) 2019 by FIZ Karlsruhe - Leibniz Institute for Information Infrastructure.  All rights reserved.
data_153165-ICSD
_database_code_ICSD 153165
_audit_creation_date 2006-10-01
_chemical_name_systematic '(Dilithium oxide) (manganese(IV) oxide) (0.12/1)'
_chemical_formula_structural '(Li2 O)0.12 (Mn O2)'
_chemical_formula_sum 'Li0.24 Mn1 O2.12'
_exptl_crystal_density_diffrn 4.22
_publ_section_title

;
Lithium ion insertion and extraction reactions with Hollandite-type manganese
dioxide free from any stabilizing cations in its tunnel cavity
;
loop_
_citation_id
_citation_journal_full
_citation_year
_citation_journal_volume
_citation_page_first
_citation_page_last
_citation_journal_id_ASTM
primary 'Journal of Solid State Chemistry' 2005 178 2741 2750 JSSCBI
loop_
_publ_author_name
'Kijima, N.'
'Takahashi, Y.'
'Akimoto, J.'
'Awaka, J.'
_cell_length_a 9.993(11)
_cell_length_b 9.993(11)
_cell_length_c 2.853(3)
_cell_angle_alpha 90.
_cell_angle_beta 90.
_cell_angle_gamma 90.
_cell_volume 284.9
_cell_formula_units_Z 8
_symmetry_space_group_name_H-M 'I 4/m'
_symmetry_Int_Tables_number 87
_refine_ls_R_factor_all 0.0131
loop_
_symmetry_equiv_pos_site_id
_symmetry_equiv_pos_as_xyz
1 '-y, x, -z'
2 'y, -x, -z'
3 'x, y, -z'
4 '-x, -y, -z'
5 'y, -x, z'
6 '-y, x, z'
7 '-x, -y, z'
8 'x, y, z'
9 '-y+1/2, x+1/2, -z+1/2'
10 'y+1/2, -x+1/2, -z+1/2'
11 'x+1/2, y+1/2, -z+1/2'
12 '-x+1/2, -y+1/2, -z+1/2'
13 'y+1/2, -x+1/2, z+1/2'
14 '-y+1/2, x+1/2, z+1/2'
15 '-x+1/2, -y+1/2, z+1/2'
16 'x+1/2, y+1/2, z+1/2'
loop_
_atom_type_symbol
_atom_type_oxidation_number
Mn4+ 4
O2- -2
Li1+ 1
loop_
_atom_site_label
_atom_site_type_symbol
_atom_site_symmetry_multiplicity
_atom_site_Wyckoff_symbol
_atom_site_fract_x
_atom_site_fract_y
_atom_site_fract_z
_atom_site_B_iso_or_equiv
_atom_site_occupancy
_atom_site_attached_hydrogens
Mn1 Mn4+ 8 h 0.34936(14) 0.1659(2) 0 0.0036(3) 1. 0
O1 O2- 8 h 0.1472(4) 0.1988(3) 0 0.0049(8) 1. 0
O2 O2- 8 h 0.5394(4) 0.1681(4) 0 0.0049(8) 1. 0
O3 O2- 2 b 0 0 0.5 0.012(3) 0.48 0
#End of TTdata_153165-ICSD

File: Novel-Space/Indiv/Tabulate_Reference-Phases/All-Possible-CIFs/15328.cif

#(C) 2019 by FIZ Karlsruhe - Leibniz Institute for Information Infrastructure.  All rights reserved.
data_15328-ICSD
_database_code_ICSD 15328
_audit_creation_date 1986-09-24
_audit_update_record 2006-04-01
_chemical_name_systematic 'Titanium oxide - HP'
_chemical_formula_structural 'Ti O2'
_chemical_formula_sum 'O2 Ti1'
_chemical_name_structure_type PbO2-alpha
_exptl_crystal_density_diffrn 4.33
_publ_section_title 'The structure of Ti O2 II, a high-pressure phase of Ti O2'
loop_
_citation_id
_citation_journal_full
_citation_year
_citation_journal_volume
_citation_page_first
_citation_page_last
_citation_journal_id_ASTM
primary 'Acta Crystallographica' 1967 23 334 336 ACCRA9
loop_
_publ_author_name
'Simons, P.Y.'
'Dachille, F.'
_cell_length_a 4.515(6)
_cell_length_b 5.497(5)
_cell_length_c 4.939(5)
_cell_angle_alpha 90.
_cell_angle_beta 90.
_cell_angle_gamma 90.
_cell_volume 122.58
_cell_formula_units_Z 4
_symmetry_space_group_name_H-M 'P b c n'
_symmetry_Int_Tables_number 60
_refine_ls_R_factor_all 0.061
loop_
_symmetry_equiv_pos_site_id
_symmetry_equiv_pos_as_xyz
1 'x, -y, z+1/2'
2 '-x+1/2, y+1/2, z'
3 'x+1/2, y+1/2, -z+1/2'
4 '-x, -y, -z'
5 '-x, y, -z+1/2'
6 'x+1/2, -y+1/2, -z'
7 '-x+1/2, -y+1/2, z+1/2'
8 'x, y, z'
loop_
_atom_type_symbol
_atom_type_oxidation_number
Ti4+ 4
O2- -2
loop_
_atom_site_label
_atom_site_type_symbol
_atom_site_symmetry_multiplicity
_atom_site_Wyckoff_symbol
_atom_site_fract_x
_atom_site_fract_y
_atom_site_fract_z
_atom_site_B_iso_or_equiv
_atom_site_occupancy
_atom_site_attached_hydrogens
Ti1 Ti4+ 4 c 0 0.171(3) 0.25 . 1. 0
O1 O2- 8 d 0.286(10) 0.376(6) 0.412(6) . 1. 0
#End of TTdata_15328-ICSD

File: Novel-Space/Indiv/Tabulate_Reference-Phases/All-Possible-CIFs/154035.cif

#(C) 2019 by FIZ Karlsruhe - Leibniz Institute for Information Infrastructure.  All rights reserved.
data_154035-ICSD
_database_code_ICSD 154035
_audit_creation_date 2007-04-01
_chemical_name_systematic 'Titanium oxide - HP'
_chemical_formula_structural 'Ti O2'
_chemical_formula_sum 'O2 Ti1'
_chemical_name_structure_type Baddeleyite-ZrO2(mP12)
_exptl_crystal_density_diffrn 5.09
_cell_measurement_pressure 34000000.
_publ_section_title

;
Size effects on the structure and phase transition behavior of baddeleyite Ti
O2
;
loop_
_citation_id
_citation_journal_full
_citation_year
_citation_journal_volume
_citation_page_first
_citation_page_last
_citation_journal_id_ASTM
primary 'Solid State Communications' 2005 134 541 546 SSCOA4
loop_
_publ_author_name
'Swamy, V.'
'Dubrovinsky, L.S.'
'Dubrovinskaia, N.A.'
'Langenhorst, F.'
'Simionovici, A.S.'
'Drakopoulos, M.'
'Dmitriev, V.'
'Weber, H.P.'
_cell_length_a 4.589(1)
_cell_length_b 4.849(1)
_cell_length_c 4.736(1)
_cell_angle_alpha 90.
_cell_angle_beta 98.6(1)
_cell_angle_gamma 90.
_cell_volume 104.2
_cell_formula_units_Z 4
_symmetry_space_group_name_H-M 'P 1 21/c 1'
_symmetry_Int_Tables_number 14
_refine_ls_R_factor_all 0.046
loop_
_symmetry_equiv_pos_site_id
_symmetry_equiv_pos_as_xyz
1 'x, -y+1/2, z+1/2'
2 '-x, -y, -z'
3 '-x, y+1/2, -z+1/2'
4 'x, y, z'
loop_
_atom_type_symbol
_atom_type_oxidation_number
Ti4+ 4
O2- -2
loop_
_atom_site_label
_atom_site_type_symbol
_atom_site_symmetry_multiplicity
_atom_site_Wyckoff_symbol
_atom_site_fract_x
_atom_site_fract_y
_atom_site_fract_z
_atom_site_B_iso_or_equiv
_atom_site_occupancy
_atom_site_attached_hydrogens
Ti1 Ti4+ 4 e 0.309(1) 0.045(2) 0.218(1) . 1. 0
O1 O2- 4 e 0.056(1) 0.347(1) 0.282(1) . 1. 0
O2 O2- 4 e 0.425(1) 0.727(1) 0.463(1) . 1. 0
#End of TTdata_154035-ICSD

File: Novel-Space/Indiv/Tabulate_Reference-Phases/All-Possible-CIFs/154036.cif

#(C) 2019 by FIZ Karlsruhe - Leibniz Institute for Information Infrastructure.  All rights reserved.
data_154036-ICSD
_database_code_ICSD 154036
_audit_creation_date 2007-04-01
_chemical_name_systematic 'Titanium oxide - HP'
_chemical_formula_structural 'Ti O2'
_chemical_formula_sum 'O2 Ti1'
_chemical_name_structure_type Baddeleyite-ZrO2(mP12)
_exptl_crystal_density_diffrn 5.28
_cell_measurement_pressure 34000000.
_publ_section_title

;
Size effects on the structure and phase transition behavior of baddeleyite Ti
O2
;
loop_
_citation_id
_citation_journal_full
_citation_year
_citation_journal_volume
_citation_page_first
_citation_page_last
_citation_journal_id_ASTM
primary 'Solid State Communications' 2005 134 541 546 SSCOA4
loop_
_publ_author_name
'Swamy, V.'
'Dubrovinsky, L.S.'
'Dubrovinskaia, N.A.'
'Langenhorst, F.'
'Simionovici, A.S.'
'Drakopoulos, M.'
'Dmitriev, V.'
'Weber, H.P.'
_cell_length_a 4.525(1)
_cell_length_b 4.767(1)
_cell_length_c 4.718(1)
_cell_angle_alpha 90.
_cell_angle_beta 98.7(1)
_cell_angle_gamma 90.
_cell_volume 100.6
_cell_formula_units_Z 4
_symmetry_space_group_name_H-M 'P 1 21/c 1'
_symmetry_Int_Tables_number 14
_refine_ls_R_factor_all 0.03
loop_
_symmetry_equiv_pos_site_id
_symmetry_equiv_pos_as_xyz
1 'x, -y+1/2, z+1/2'
2 '-x, -y, -z'
3 '-x, y+1/2, -z+1/2'
4 'x, y, z'
loop_
_atom_type_symbol
_atom_type_oxidation_number
Ti4+ 4
O2- -2
loop_
_atom_site_label
_atom_site_type_symbol
_atom_site_symmetry_multiplicity
_atom_site_Wyckoff_symbol
_atom_site_fract_x
_atom_site_fract_y
_atom_site_fract_z
_atom_site_B_iso_or_equiv
_atom_site_occupancy
_atom_site_attached_hydrogens
Ti1 Ti4+ 4 e 0.276(2) 0.037(1) 0.212(2) . 1. 0
O1 O2- 4 e 0.109(1) 0.382(1) 0.261(1) . 1. 0
O2 O2- 4 e 0.435(1) 0.768(1) 0.488(1) . 1. 0
#End of TTdata_154036-ICSD

File: Novel-Space/Indiv/Tabulate_Reference-Phases/All-Possible-CIFs/154141.cif

#(C) 2019 by FIZ Karlsruhe - Leibniz Institute for Information Infrastructure.  All rights reserved.
data_154141-ICSD
_database_code_ICSD 154141
_audit_creation_date 2007-04-01
_chemical_name_systematic 'Lithium manganese(III) titanium oxide'
_chemical_formula_structural '(Li0.662 Ti0.338) (Li0.338 Mn Ti0.662) O4'
_chemical_formula_sum 'Li1 Mn1 O4 Ti1'
_chemical_name_structure_type Spinel-Al2MgO4
_exptl_crystal_density_diffrn 3.94
_publ_section_title

;
Structural characterisation and physical properties of Li M Mn O4 (M= Cr, Ti)
spinels
;
loop_
_citation_id
_citation_journal_full
_citation_year
_citation_journal_volume
_citation_page_first
_citation_page_last
_citation_journal_id_ASTM
primary 'Solid State Sciences' 2005 7 25 32 SSSCFJ
loop_
_publ_author_name
'Arillo, M.A.'
'Cuello, G.'
'Lopez, M.L.'
'Martin, P.'
'Pico, C.'
'Veiga, M.L.'
_cell_length_a 8.371(8)
_cell_length_b 8.371(8)
_cell_length_c 8.371(8)
_cell_angle_alpha 90.
_cell_angle_beta 90.
_cell_angle_gamma 90.
_cell_volume 586.59
_cell_formula_units_Z 8
_symmetry_space_group_name_H-M 'F d -3 m Z'
_symmetry_Int_Tables_number 227
_refine_ls_R_factor_all 0.0276
loop_
_symmetry_equiv_pos_site_id
_symmetry_equiv_pos_as_xyz
1 '-z, y+3/4, x+3/4'
2 'z+3/4, -y, x+3/4'
3 'z+3/4, y+3/4, -x'
4 '-z, -y, -x'
5 'y+3/4, x+3/4, -z'
6 '-y, x+3/4, z+3/4'
7 'y+3/4, -x, z+3/4'
8 '-y, -x, -z'
9 'x+3/4, -z, y+3/4'
10 'x+3/4, z+3/4, -y'
11 '-x, z+3/4, y+3/4'
12 '-x, -z, -y'
13 '-z, x+3/4, y+3/4'
14 'z+3/4, x+3/4, -y'
15 'z+3/4, -x, y+3/4'
16 '-z, -x, -y'
17 'y+3/4, -z, x+3/4'
18 '-y, z+3/4, x+3/4'
19 'y+3/4, z+3/4, -x'
20 '-y, -z, -x'
21 'x+3/4, y+3/4, -z'
22 'x+3/4, -y, z+3/4'
23 '-x, y+3/4, z+3/4'
24 '-x, -y, -z'
25 'z, -y+1/4, -x+1/4'
26 '-z+1/4, y, -x+1/4'
27 '-z+1/4, -y+1/4, x'
28 'z, y, x'
29 '-y+1/4, -x+1/4, z'
30 'y, -x+1/4, -z+1/4'
31 '-y+1/4, x, -z+1/4'
32 'y, x, z'
33 '-x+1/4, z, -y+1/4'
34 '-x+1/4, -z+1/4, y'
35 'x, -z+1/4, -y+1/4'
36 'x, z, y'
37 'z, -x+1/4, -y+1/4'
38 '-z+1/4, -x+1/4, y'
39 '-z+1/4, x, -y+1/4'
40 'z, x, y'
41 '-y+1/4, z, -x+1/4'
42 'y, -z+1/4, -x+1/4'
43 '-y+1/4, -z+1/4, x'
44 'y, z, x'
45 '-x+1/4, -y+1/4, z'
46 '-x+1/4, y, -z+1/4'
47 'x, -y+1/4, -z+1/4'
48 'x, y, z'
49 '-z, y+1/4, x+1/4'
50 'z+3/4, -y+1/2, x+1/4'
51 'z+3/4, y+1/4, -x+1/2'
52 '-z, -y+1/2, -x+1/2'
53 'y+3/4, x+1/4, -z+1/2'
54 '-y, x+1/4, z+1/4'
55 'y+3/4, -x+1/2, z+1/4'
56 '-y, -x+1/2, -z+1/2'
57 'x+3/4, -z+1/2, y+1/4'
58 'x+3/4, z+1/4, -y+1/2'
59 '-x, z+1/4, y+1/4'
60 '-x, -z+1/2, -y+1/2'
61 '-z, x+1/4, y+1/4'
62 'z+3/4, x+1/4, -y+1/2'
63 'z+3/4, -x+1/2, y+1/4'
64 '-z, -x+1/2, -y+1/2'
65 'y+3/4, -z+1/2, x+1/4'
66 '-y, z+1/4, x+1/4'
67 'y+3/4, z+1/4, -x+1/2'
68 '-y, -z+1/2, -x+1/2'
69 'x+3/4, y+1/4, -z+1/2'
70 'x+3/4, -y+1/2, z+1/4'
71 '-x, y+1/4, z+1/4'
72 '-x, -y+1/2, -z+1/2'
73 'z, -y+3/4, -x+3/4'
74 '-z+1/4, y+1/2, -x+3/4'
75 '-z+1/4, -y+3/4, x+1/2'
76 'z, y+1/2, x+1/2'
77 '-y+1/4, -x+3/4, z+1/2'
78 'y, -x+3/4, -z+3/4'
79 '-y+1/4, x+1/2, -z+3/4'
80 'y, x+1/2, z+1/2'
81 '-x+1/4, z+1/2, -y+3/4'
82 '-x+1/4, -z+3/4, y+1/2'
83 'x, -z+3/4, -y+3/4'
84 'x, z+1/2, y+1/2'
85 'z, -x+3/4, -y+3/4'
86 '-z+1/4, -x+3/4, y+1/2'
87 '-z+1/4, x+1/2, -y+3/4'
88 'z, x+1/2, y+1/2'
89 '-y+1/4, z+1/2, -x+3/4'
90 'y, -z+3/4, -x+3/4'
91 '-y+1/4, -z+3/4, x+1/2'
92 'y, z+1/2, x+1/2'
93 '-x+1/4, -y+3/4, z+1/2'
94 '-x+1/4, y+1/2, -z+3/4'
95 'x, -y+3/4, -z+3/4'
96 'x, y+1/2, z+1/2'
97 '-z+1/2, y+3/4, x+1/4'
98 'z+1/4, -y, x+1/4'
99 'z+1/4, y+3/4, -x+1/2'
100 '-z+1/2, -y, -x+1/2'
101 'y+1/4, x+3/4, -z+1/2'
102 '-y+1/2, x+3/4, z+1/4'
103 'y+1/4, -x, z+1/4'
104 '-y+1/2, -x, -z+1/2'
105 'x+1/4, -z, y+1/4'
106 'x+1/4, z+3/4, -y+1/2'
107 '-x+1/2, z+3/4, y+1/4'
108 '-x+1/2, -z, -y+1/2'
109 '-z+1/2, x+3/4, y+1/4'
110 'z+1/4, x+3/4, -y+1/2'
111 'z+1/4, -x, y+1/4'
112 '-z+1/2, -x, -y+1/2'
113 'y+1/4, -z, x+1/4'
114 '-y+1/2, z+3/4, x+1/4'
115 'y+1/4, z+3/4, -x+1/2'
116 '-y+1/2, -z, -x+1/2'
117 'x+1/4, y+3/4, -z+1/2'
118 'x+1/4, -y, z+1/4'
119 '-x+1/2, y+3/4, z+1/4'
120 '-x+1/2, -y, -z+1/2'
121 'z+1/2, -y+1/4, -x+3/4'
122 '-z+3/4, y, -x+3/4'
123 '-z+3/4, -y+1/4, x+1/2'
124 'z+1/2, y, x+1/2'
125 '-y+3/4, -x+1/4, z+1/2'
126 'y+1/2, -x+1/4, -z+3/4'
127 '-y+3/4, x, -z+3/4'
128 'y+1/2, x, z+1/2'
129 '-x+3/4, z, -y+3/4'
130 '-x+3/4, -z+1/4, y+1/2'
131 'x+1/2, -z+1/4, -y+3/4'
132 'x+1/2, z, y+1/2'
133 'z+1/2, -x+1/4, -y+3/4'
134 '-z+3/4, -x+1/4, y+1/2'
135 '-z+3/4, x, -y+3/4'
136 'z+1/2, x, y+1/2'
137 '-y+3/4, z, -x+3/4'
138 'y+1/2, -z+1/4, -x+3/4'
139 '-y+3/4, -z+1/4, x+1/2'
140 'y+1/2, z, x+1/2'
141 '-x+3/4, -y+1/4, z+1/2'
142 '-x+3/4, y, -z+3/4'
143 'x+1/2, -y+1/4, -z+3/4'
144 'x+1/2, y, z+1/2'
145 '-z+1/2, y+1/4, x+3/4'
146 'z+1/4, -y+1/2, x+3/4'
147 'z+1/4, y+1/4, -x'
148 '-z+1/2, -y+1/2, -x'
149 'y+1/4, x+1/4, -z'
150 '-y+1/2, x+1/4, z+3/4'
151 'y+1/4, -x+1/2, z+3/4'
152 '-y+1/2, -x+1/2, -z'
153 'x+1/4, -z+1/2, y+3/4'
154 'x+1/4, z+1/4, -y'
155 '-x+1/2, z+1/4, y+3/4'
156 '-x+1/2, -z+1/2, -y'
157 '-z+1/2, x+1/4, y+3/4'
158 'z+1/4, x+1/4, -y'
159 'z+1/4, -x+1/2, y+3/4'
160 '-z+1/2, -x+1/2, -y'
161 'y+1/4, -z+1/2, x+3/4'
162 '-y+1/2, z+1/4, x+3/4'
163 'y+1/4, z+1/4, -x'
164 '-y+1/2, -z+1/2, -x'
165 'x+1/4, y+1/4, -z'
166 'x+1/4, -y+1/2, z+3/4'
167 '-x+1/2, y+1/4, z+3/4'
168 '-x+1/2, -y+1/2, -z'
169 'z+1/2, -y+3/4, -x+1/4'
170 '-z+3/4, y+1/2, -x+1/4'
171 '-z+3/4, -y+3/4, x'
172 'z+1/2, y+1/2, x'
173 '-y+3/4, -x+3/4, z'
174 'y+1/2, -x+3/4, -z+1/4'
175 '-y+3/4, x+1/2, -z+1/4'
176 'y+1/2, x+1/2, z'
177 '-x+3/4, z+1/2, -y+1/4'
178 '-x+3/4, -z+3/4, y'
179 'x+1/2, -z+3/4, -y+1/4'
180 'x+1/2, z+1/2, y'
181 'z+1/2, -x+3/4, -y+1/4'
182 '-z+3/4, -x+3/4, y'
183 '-z+3/4, x+1/2, -y+1/4'
184 'z+1/2, x+1/2, y'
185 '-y+3/4, z+1/2, -x+1/4'
186 'y+1/2, -z+3/4, -x+1/4'
187 '-y+3/4, -z+3/4, x'
188 'y+1/2, z+1/2, x'
189 '-x+3/4, -y+3/4, z'
190 '-x+3/4, y+1/2, -z+1/4'
191 'x+1/2, -y+3/4, -z+1/4'
192 'x+1/2, y+1/2, z'
loop_
_atom_type_symbol
_atom_type_oxidation_number
Li1+ 1
Ti4+ 4
Li1+ 1
Mn3+ 3
Ti4+ 4
O2- -2
loop_
_atom_site_label
_atom_site_type_symbol
_atom_site_symmetry_multiplicity
_atom_site_Wyckoff_symbol
_atom_site_fract_x
_atom_site_fract_y
_atom_site_fract_z
_atom_site_B_iso_or_equiv
_atom_site_occupancy
_atom_site_attached_hydrogens
Li1 Li1+ 8 a 0.125 0.125 0.125 0.5043 0.662 0
Ti1 Ti4+ 8 a 0.125 0.125 0.125 0.5043 0.338 0
Li2 Li1+ 16 d 0.5 0.5 0.5 0.5043 0.169 0
Mn1 Mn3+ 16 d 0.5 0.5 0.5 0.5043 0.5 0
Ti2 Ti4+ 16 d 0.5 0.5 0.5 0.5043 0.331 0
O1 O2- 32 e 0.2616 0.2616 0.2616 0.5043 1. 0
#End of TTdata_154141-ICSD

File: Novel-Space/Indiv/Tabulate_Reference-Phases/All-Possible-CIFs/154146.cif

#(C) 2019 by FIZ Karlsruhe - Leibniz Institute for Information Infrastructure.  All rights reserved.
data_154146-ICSD
_database_code_ICSD 154146
_audit_creation_date 2007-04-01
_chemical_name_systematic

;
Lithium manganese manganese(III) manganese(IV) titanium oxide
(1/0.43/0.14/0.13/1.3/4)
;
_chemical_formula_structural 'Li Mn0.7 Ti1.3 O4'
_chemical_formula_sum 'Li1 Mn0.7 O4 Ti1.3'
_chemical_name_structure_type Spinel-LiFe5O8
_exptl_crystal_density_diffrn 3.82
_publ_section_title

;
Cation distribution and phase transformations in Li Mn2-y Tiy O4 (0.2 <= y <=
1.5) solid solutions
;
loop_
_citation_id
_citation_journal_full
_citation_year
_citation_journal_volume
_citation_page_first
_citation_page_last
_citation_journal_id_ASTM
primary 'Solid State Sciences' 2005 7 277 286 SSSCFJ
loop_
_publ_author_name
'Petrov, K.'
'Rojas, R.M.'
'Alonso, P.J.'
'Amarilla, J.M.'
'Lazarraga, M.G.'
'Rojo, J.M.'
_cell_length_a 8.4186(1)
_cell_length_b 8.4186(1)
_cell_length_c 8.4186(1)
_cell_angle_alpha 90.
_cell_angle_beta 90.
_cell_angle_gamma 90.
_cell_volume 596.65
_cell_formula_units_Z 8
_symmetry_space_group_name_H-M 'P 43 3 2'
_symmetry_Int_Tables_number 212
_refine_ls_R_factor_all 0.028
loop_
_symmetry_equiv_pos_site_id
_symmetry_equiv_pos_as_xyz
1 'z+1/4, y+3/4, -x+3/4'
2 '-z+3/4, y+1/4, x+3/4'
3 'y+1/4, x+3/4, -z+3/4'
4 '-y+3/4, x+1/4, z+3/4'
5 'x+1/4, z+3/4, -y+3/4'
6 '-x+3/4, z+1/4, y+3/4'
7 'z+3/4, -y+3/4, x+1/4'
8 '-z+1/4, -y+1/4, -x+1/4'
9 'y+3/4, -x+3/4, z+1/4'
10 '-y+1/4, -x+1/4, -z+1/4'
11 'x+3/4, -z+3/4, y+1/4'
12 '-x+1/4, -z+1/4, -y+1/4'
13 '-y+1/2, -z, x+1/2'
14 '-y, z+1/2, -x+1/2'
15 'y+1/2, -z+1/2, -x'
16 'y, z, x'
17 'z+1/2, -x+1/2, -y'
18 '-z+1/2, -x, y+1/2'
19 '-z, x+1/2, -y+1/2'
20 'z, x, y'
21 '-x+1/2, -y, z+1/2'
22 '-x, y+1/2, -z+1/2'
23 'x+1/2, -y+1/2, -z'
24 'x, y, z'
loop_
_atom_type_symbol
_atom_type_oxidation_number
Mn2+ 2
Li1+ 1
Ti4+ 4
Mn3+ 3.476
Li1+ 1
Mn3+ 3.476
Li1+ 1
O2- -2
loop_
_atom_site_label
_atom_site_type_symbol
_atom_site_symmetry_multiplicity
_atom_site_Wyckoff_symbol
_atom_site_fract_x
_atom_site_fract_y
_atom_site_fract_z
_atom_site_B_iso_or_equiv
_atom_site_occupancy
_atom_site_attached_hydrogens
Mn1 Mn2+ 8 c 0.0018(3) 0.0018(3) 0.0018(3) 0.53(5) 0.429(3) 0
Li1 Li1+ 8 c 0.0018(3) 0.0018(3) 0.0018(3) 0.53(5) 0.571(3) 0
Ti1 Ti4+ 12 d 0.125 0.3717(2) 0.8783(2) 0.76(6) 0.867 0
Mn2 Mn3+ 12 d 0.125 0.3717(2) 0.8783(2) 0.76(6) 0.103(4) 0
Li2 Li1+ 12 d 0.125 0.3717(2) 0.8783(2) 0.76(6) 0.030(4) 0
Mn3 Mn3+ 4 b 0.625 0.625 0.625 0.66(6) 0.233(4) 0
Li3 Li1+ 4 b 0.625 0.625 0.625 0.66(6) 0.767(4) 0
O1 O2- 8 c 0.3887(5) 0.3887(5) 0.3887(5) 1.20(6) 1. 0
O2 O2- 24 e 0.1042(5) 0.1235(5) 0.3905(5) 1.31(6) 1. 0
#End of TTdata_154146-ICSD

File: Novel-Space/Indiv/Tabulate_Reference-Phases/All-Possible-CIFs/154147.cif

#(C) 2019 by FIZ Karlsruhe - Leibniz Institute for Information Infrastructure.  All rights reserved.
data_154147-ICSD
_database_code_ICSD 154147
_audit_creation_date 2007-04-01
_chemical_name_systematic

;
Lithium manganese manganese(III) manganese(IV) titanium oxide
(1/0.39/0.22/0.19/1.2/4)
;
_chemical_formula_structural 'Li Mn0.8 Ti1.2 O4'
_chemical_formula_sum 'Li1 Mn0.8 O4 Ti1.2'
_chemical_name_structure_type Spinel-LiFe5O8
_exptl_crystal_density_diffrn 3.85
_publ_section_title

;
Cation distribution and phase transformations in Li Mn2-y Tiy O4 (0.2 <= y <=
1.5) solid solutions
;
loop_
_citation_id
_citation_journal_full
_citation_year
_citation_journal_volume
_citation_page_first
_citation_page_last
_citation_journal_id_ASTM
primary 'Solid State Sciences' 2005 7 277 286 SSSCFJ
loop_
_publ_author_name
'Petrov, K.'
'Rojas, R.M.'
'Alonso, P.J.'
'Amarilla, J.M.'
'Lazarraga, M.G.'
'Rojo, J.M.'
_cell_length_a 8.4062(1)
_cell_length_b 8.4062(1)
_cell_length_c 8.4062(1)
_cell_angle_alpha 90.
_cell_angle_beta 90.
_cell_angle_gamma 90.
_cell_volume 594.02
_cell_formula_units_Z 8
_symmetry_space_group_name_H-M 'P 43 3 2'
_symmetry_Int_Tables_number 212
_refine_ls_R_factor_all 0.028
loop_
_symmetry_equiv_pos_site_id
_symmetry_equiv_pos_as_xyz
1 'z+1/4, y+3/4, -x+3/4'
2 '-z+3/4, y+1/4, x+3/4'
3 'y+1/4, x+3/4, -z+3/4'
4 '-y+3/4, x+1/4, z+3/4'
5 'x+1/4, z+3/4, -y+3/4'
6 '-x+3/4, z+1/4, y+3/4'
7 'z+3/4, -y+3/4, x+1/4'
8 '-z+1/4, -y+1/4, -x+1/4'
9 'y+3/4, -x+3/4, z+1/4'
10 '-y+1/4, -x+1/4, -z+1/4'
11 'x+3/4, -z+3/4, y+1/4'
12 '-x+1/4, -z+1/4, -y+1/4'
13 '-y+1/2, -z, x+1/2'
14 '-y, z+1/2, -x+1/2'
15 'y+1/2, -z+1/2, -x'
16 'y, z, x'
17 'z+1/2, -x+1/2, -y'
18 '-z+1/2, -x, y+1/2'
19 '-z, x+1/2, -y+1/2'
20 'z, x, y'
21 '-x+1/2, -y, z+1/2'
22 '-x, y+1/2, -z+1/2'
23 'x+1/2, -y+1/2, -z'
24 'x, y, z'
loop_
_atom_type_symbol
_atom_type_oxidation_number
Mn2+ 2
Li1+ 1
Ti4+ 4
Mn3+ 3.463
Li1+ 1
Mn3+ 3.463
Li1+ 1
O2- -2
loop_
_atom_site_label
_atom_site_type_symbol
_atom_site_symmetry_multiplicity
_atom_site_Wyckoff_symbol
_atom_site_fract_x
_atom_site_fract_y
_atom_site_fract_z
_atom_site_B_iso_or_equiv
_atom_site_occupancy
_atom_site_attached_hydrogens
Mn1 Mn2+ 8 c 0.0025(3) 0.0025(3) 0.0025(3) 0.72(7) 0.390(4) 0
Li1 Li1+ 8 c 0.0025(3) 0.0025(3) 0.0025(3) 0.72(7) 0.610(4) 0
Ti1 Ti4+ 12 d 0.125 0.3731(3) 0.8769(3) 0.56(6) 0.8 0
Mn2 Mn3+ 12 d 0.125 0.3731(3) 0.8769(3) 0.56(6) 0.190(4) 0
Li2 Li1+ 12 d 0.125 0.3731(3) 0.8769(3) 0.56(6) 0.010(4) 0
Mn3 Mn3+ 4 b 0.625 0.625 0.625 0.83(8) 0.250(7) 0
Li3 Li1+ 4 b 0.625 0.625 0.625 0.83(8) 0.750(7) 0
O1 O2- 8 c 0.3885(6) 0.3885(6) 0.3885(6) 1.22(6) 1. 0
O2 O2- 24 e 0.1065(6) 0.1201(6) 0.3898(6) 1.37(7) 1. 0
#End of TTdata_154147-ICSD

File: Novel-Space/Indiv/Tabulate_Reference-Phases/All-Possible-CIFs/154416.cif

#(C) 2019 by FIZ Karlsruhe - Leibniz Institute for Information Infrastructure.  All rights reserved.
data_154416-ICSD
_database_code_ICSD 154416
_audit_creation_date 2007-04-01
_audit_update_record 2013-02-01
_chemical_name_systematic 'Lithium manganese oxide (0.4/1/2) - I'
_chemical_formula_structural 'Li0.4 Mn O2'
_chemical_formula_sum 'Li0.4 Mn1 O2'
_chemical_name_structure_type Spinel-defect
_exptl_crystal_density_diffrn 4.29
_publ_section_title

;
Li content dependence of thermodynamic stability abd the crystal structure of
Lix Mn1-y My O2 (M = Mn, Al, Cu) as a cathode active material for Li secondary
battery
;
loop_
_citation_id
_citation_journal_full
_citation_year
_citation_journal_volume
_citation_page_first
_citation_page_last
_citation_journal_id_ASTM
primary 'Electrochemistry (Tokyo, Japan)' 2005 73 823 829 EECTFA
loop_
_publ_author_name
'Idemoto, Y.'
'Konno, Y.'
'Ui, K.'
'Koura, N.'
_cell_length_a 8.220(3)
_cell_length_b 8.220(3)
_cell_length_c 8.220(3)
_cell_angle_alpha 90.
_cell_angle_beta 90.
_cell_angle_gamma 90.
_cell_volume 555.41
_cell_formula_units_Z 16
_symmetry_space_group_name_H-M 'F d -3 m S'
_symmetry_Int_Tables_number 227
_refine_ls_R_factor_all 0.0452
loop_
_symmetry_equiv_pos_site_id
_symmetry_equiv_pos_as_xyz
1 'z+1/4, y+1/4, -x+1/4'
2 'y+1/4, x+1/4, -z+1/4'
3 'x+1/4, z+1/4, -y+1/4'
4 'z+1/4, x+1/4, -y+1/4'
5 'y+1/4, z+1/4, -x+1/4'
6 'x+1/4, y+1/4, -z+1/4'
7 'z+1/4, -y+1/4, x+1/4'
8 'y+1/4, -x+1/4, z+1/4'
9 'x+1/4, -z+1/4, y+1/4'
10 'z+1/4, -x+1/4, y+1/4'
11 'y+1/4, -z+1/4, x+1/4'
12 'x+1/4, -y+1/4, z+1/4'
13 '-z+1/4, y+1/4, x+1/4'
14 '-y+1/4, x+1/4, z+1/4'
15 '-x+1/4, z+1/4, y+1/4'
16 '-z+1/4, x+1/4, y+1/4'
17 '-y+1/4, z+1/4, x+1/4'
18 '-x+1/4, y+1/4, z+1/4'
19 '-z+1/4, -y+1/4, -x+1/4'
20 '-y+1/4, -x+1/4, -z+1/4'
21 '-x+1/4, -z+1/4, -y+1/4'
22 '-z+1/4, -x+1/4, -y+1/4'
23 '-y+1/4, -z+1/4, -x+1/4'
24 '-x+1/4, -y+1/4, -z+1/4'
25 '-z, -y, x'
26 '-y, -x, z'
27 '-x, -z, y'
28 '-z, -x, y'
29 '-y, -z, x'
30 '-x, -y, z'
31 '-z, y, -x'
32 '-y, x, -z'
33 '-x, z, -y'
34 '-z, x, -y'
35 '-y, z, -x'
36 '-x, y, -z'
37 'z, -y, -x'
38 'y, -x, -z'
39 'x, -z, -y'
40 'z, -x, -y'
41 'y, -z, -x'
42 'x, -y, -z'
43 'z, y, x'
44 'y, x, z'
45 'x, z, y'
46 'z, x, y'
47 'y, z, x'
48 'x, y, z'
49 'z+1/4, y+3/4, -x+3/4'
50 'y+1/4, x+3/4, -z+3/4'
51 'x+1/4, z+3/4, -y+3/4'
52 'z+1/4, x+3/4, -y+3/4'
53 'y+1/4, z+3/4, -x+3/4'
54 'x+1/4, y+3/4, -z+3/4'
55 'z+1/4, -y+3/4, x+3/4'
56 'y+1/4, -x+3/4, z+3/4'
57 'x+1/4, -z+3/4, y+3/4'
58 'z+1/4, -x+3/4, y+3/4'
59 'y+1/4, -z+3/4, x+3/4'
60 'x+1/4, -y+3/4, z+3/4'
61 '-z+1/4, y+3/4, x+3/4'
62 '-y+1/4, x+3/4, z+3/4'
63 '-x+1/4, z+3/4, y+3/4'
64 '-z+1/4, x+3/4, y+3/4'
65 '-y+1/4, z+3/4, x+3/4'
66 '-x+1/4, y+3/4, z+3/4'
67 '-z+1/4, -y+3/4, -x+3/4'
68 '-y+1/4, -x+3/4, -z+3/4'
69 '-x+1/4, -z+3/4, -y+3/4'
70 '-z+1/4, -x+3/4, -y+3/4'
71 '-y+1/4, -z+3/4, -x+3/4'
72 '-x+1/4, -y+3/4, -z+3/4'
73 '-z, -y+1/2, x+1/2'
74 '-y, -x+1/2, z+1/2'
75 '-x, -z+1/2, y+1/2'
76 '-z, -x+1/2, y+1/2'
77 '-y, -z+1/2, x+1/2'
78 '-x, -y+1/2, z+1/2'
79 '-z, y+1/2, -x+1/2'
80 '-y, x+1/2, -z+1/2'
81 '-x, z+1/2, -y+1/2'
82 '-z, x+1/2, -y+1/2'
83 '-y, z+1/2, -x+1/2'
84 '-x, y+1/2, -z+1/2'
85 'z, -y+1/2, -x+1/2'
86 'y, -x+1/2, -z+1/2'
87 'x, -z+1/2, -y+1/2'
88 'z, -x+1/2, -y+1/2'
89 'y, -z+1/2, -x+1/2'
90 'x, -y+1/2, -z+1/2'
91 'z, y+1/2, x+1/2'
92 'y, x+1/2, z+1/2'
93 'x, z+1/2, y+1/2'
94 'z, x+1/2, y+1/2'
95 'y, z+1/2, x+1/2'
96 'x, y+1/2, z+1/2'
97 'z+3/4, y+1/4, -x+3/4'
98 'y+3/4, x+1/4, -z+3/4'
99 'x+3/4, z+1/4, -y+3/4'
100 'z+3/4, x+1/4, -y+3/4'
101 'y+3/4, z+1/4, -x+3/4'
102 'x+3/4, y+1/4, -z+3/4'
103 'z+3/4, -y+1/4, x+3/4'
104 'y+3/4, -x+1/4, z+3/4'
105 'x+3/4, -z+1/4, y+3/4'
106 'z+3/4, -x+1/4, y+3/4'
107 'y+3/4, -z+1/4, x+3/4'
108 'x+3/4, -y+1/4, z+3/4'
109 '-z+3/4, y+1/4, x+3/4'
110 '-y+3/4, x+1/4, z+3/4'
111 '-x+3/4, z+1/4, y+3/4'
112 '-z+3/4, x+1/4, y+3/4'
113 '-y+3/4, z+1/4, x+3/4'
114 '-x+3/4, y+1/4, z+3/4'
115 '-z+3/4, -y+1/4, -x+3/4'
116 '-y+3/4, -x+1/4, -z+3/4'
117 '-x+3/4, -z+1/4, -y+3/4'
118 '-z+3/4, -x+1/4, -y+3/4'
119 '-y+3/4, -z+1/4, -x+3/4'
120 '-x+3/4, -y+1/4, -z+3/4'
121 '-z+1/2, -y, x+1/2'
122 '-y+1/2, -x, z+1/2'
123 '-x+1/2, -z, y+1/2'
124 '-z+1/2, -x, y+1/2'
125 '-y+1/2, -z, x+1/2'
126 '-x+1/2, -y, z+1/2'
127 '-z+1/2, y, -x+1/2'
128 '-y+1/2, x, -z+1/2'
129 '-x+1/2, z, -y+1/2'
130 '-z+1/2, x, -y+1/2'
131 '-y+1/2, z, -x+1/2'
132 '-x+1/2, y, -z+1/2'
133 'z+1/2, -y, -x+1/2'
134 'y+1/2, -x, -z+1/2'
135 'x+1/2, -z, -y+1/2'
136 'z+1/2, -x, -y+1/2'
137 'y+1/2, -z, -x+1/2'
138 'x+1/2, -y, -z+1/2'
139 'z+1/2, y, x+1/2'
140 'y+1/2, x, z+1/2'
141 'x+1/2, z, y+1/2'
142 'z+1/2, x, y+1/2'
143 'y+1/2, z, x+1/2'
144 'x+1/2, y, z+1/2'
145 'z+3/4, y+3/4, -x+1/4'
146 'y+3/4, x+3/4, -z+1/4'
147 'x+3/4, z+3/4, -y+1/4'
148 'z+3/4, x+3/4, -y+1/4'
149 'y+3/4, z+3/4, -x+1/4'
150 'x+3/4, y+3/4, -z+1/4'
151 'z+3/4, -y+3/4, x+1/4'
152 'y+3/4, -x+3/4, z+1/4'
153 'x+3/4, -z+3/4, y+1/4'
154 'z+3/4, -x+3/4, y+1/4'
155 'y+3/4, -z+3/4, x+1/4'
156 'x+3/4, -y+3/4, z+1/4'
157 '-z+3/4, y+3/4, x+1/4'
158 '-y+3/4, x+3/4, z+1/4'
159 '-x+3/4, z+3/4, y+1/4'
160 '-z+3/4, x+3/4, y+1/4'
161 '-y+3/4, z+3/4, x+1/4'
162 '-x+3/4, y+3/4, z+1/4'
163 '-z+3/4, -y+3/4, -x+1/4'
164 '-y+3/4, -x+3/4, -z+1/4'
165 '-x+3/4, -z+3/4, -y+1/4'
166 '-z+3/4, -x+3/4, -y+1/4'
167 '-y+3/4, -z+3/4, -x+1/4'
168 '-x+3/4, -y+3/4, -z+1/4'
169 '-z+1/2, -y+1/2, x'
170 '-y+1/2, -x+1/2, z'
171 '-x+1/2, -z+1/2, y'
172 '-z+1/2, -x+1/2, y'
173 '-y+1/2, -z+1/2, x'
174 '-x+1/2, -y+1/2, z'
175 '-z+1/2, y+1/2, -x'
176 '-y+1/2, x+1/2, -z'
177 '-x+1/2, z+1/2, -y'
178 '-z+1/2, x+1/2, -y'
179 '-y+1/2, z+1/2, -x'
180 '-x+1/2, y+1/2, -z'
181 'z+1/2, -y+1/2, -x'
182 'y+1/2, -x+1/2, -z'
183 'x+1/2, -z+1/2, -y'
184 'z+1/2, -x+1/2, -y'
185 'y+1/2, -z+1/2, -x'
186 'x+1/2, -y+1/2, -z'
187 'z+1/2, y+1/2, x'
188 'y+1/2, x+1/2, z'
189 'x+1/2, z+1/2, y'
190 'z+1/2, x+1/2, y'
191 'y+1/2, z+1/2, x'
192 'x+1/2, y+1/2, z'
loop_
_atom_type_symbol
_atom_type_oxidation_number
Li1+ 1
Mn3+ 3.6
O2- -2
loop_
_atom_site_label
_atom_site_type_symbol
_atom_site_symmetry_multiplicity
_atom_site_Wyckoff_symbol
_atom_site_fract_x
_atom_site_fract_y
_atom_site_fract_z
_atom_site_B_iso_or_equiv
_atom_site_occupancy
_atom_site_attached_hydrogens
Li1 Li1+ 8 a 0 0 0 0.1 0.8 0
Mn1 Mn3+ 16 d 0.625 0.625 0.625 0.31(16) 1. 0
O1 O2- 32 e 0.3739(6) 0.3739(6) 0.3739(6) 0.77(16) 1. 0
#End of TTdata_154416-ICSD

File: Novel-Space/Indiv/Tabulate_Reference-Phases/All-Possible-CIFs/154601.cif

#(C) 2019 by FIZ Karlsruhe - Leibniz Institute for Information Infrastructure.  All rights reserved.
data_154601-ICSD
_database_code_ICSD 154601
_audit_creation_date 2007-04-01
_chemical_name_systematic 'Titanium oxide - anatase, nanocrystalline'
_chemical_formula_structural 'Ti O2'
_chemical_formula_sum 'O2 Ti1'
_chemical_name_structure_type Anatase-TiO2
_chemical_name_mineral 'Anatase, nanocrystalline'
_exptl_crystal_density_diffrn 3.9
_publ_section_title 'Structural investigations of nanocrystalline Ti O2 samples'
loop_
_citation_id
_citation_journal_full
_citation_year
_citation_journal_volume
_citation_page_first
_citation_page_last
_citation_journal_id_ASTM
primary 'Journal of Alloys and Compounds' 2006 413 159 174 JALCEU
loop_
_publ_author_name
'Djerdj, I.'
'Tonejc, A.M.'
_cell_length_a 3.796(1)
_cell_length_b 3.796(1)
_cell_length_c 9.444(3)
_cell_angle_alpha 90.
_cell_angle_beta 90.
_cell_angle_gamma 90.
_cell_volume 136.08
_cell_formula_units_Z 4
_symmetry_space_group_name_H-M 'I 41/a m d Z'
_symmetry_Int_Tables_number 141
_refine_ls_R_factor_all 0.093
loop_
_symmetry_equiv_pos_site_id
_symmetry_equiv_pos_as_xyz
1 'y+1/4, x+3/4, -z+1/4'
2 'y+1/4, -x+3/4, -z+1/4'
3 'x, y+1/2, -z'
4 'x, -y, -z'
5 '-y+3/4, x+3/4, -z+1/4'
6 '-y+3/4, -x+3/4, -z+1/4'
7 '-x, y+1/2, -z'
8 '-x, -y, -z'
9 '-y+3/4, -x+1/4, z+3/4'
10 '-y+3/4, x+1/4, z+3/4'
11 '-x, -y+1/2, z'
12 '-x, y, z'
13 'y+1/4, -x+1/4, z+3/4'
14 'y+1/4, x+1/4, z+3/4'
15 'x, -y+1/2, z'
16 'x, y, z'
17 'y+3/4, x+1/4, -z+3/4'
18 'y+3/4, -x+1/4, -z+3/4'
19 'x+1/2, y, -z+1/2'
20 'x+1/2, -y+1/2, -z+1/2'
21 '-y+1/4, x+1/4, -z+3/4'
22 '-y+1/4, -x+1/4, -z+3/4'
23 '-x+1/2, y, -z+1/2'
24 '-x+1/2, -y+1/2, -z+1/2'
25 '-y+1/4, -x+3/4, z+1/4'
26 '-y+1/4, x+3/4, z+1/4'
27 '-x+1/2, -y, z+1/2'
28 '-x+1/2, y+1/2, z+1/2'
29 'y+3/4, -x+3/4, z+1/4'
30 'y+3/4, x+3/4, z+1/4'
31 'x+1/2, -y, z+1/2'
32 'x+1/2, y+1/2, z+1/2'
loop_
_atom_type_symbol
_atom_type_oxidation_number
Ti4+ 4
O2- -2
loop_
_atom_site_label
_atom_site_type_symbol
_atom_site_symmetry_multiplicity
_atom_site_Wyckoff_symbol
_atom_site_fract_x
_atom_site_fract_y
_atom_site_fract_z
_atom_site_B_iso_or_equiv
_atom_site_occupancy
_atom_site_attached_hydrogens
Ti1 Ti4+ 4 b 0 0.25 0.375 1.0(1) 1. 0
O1 O2- 8 e 0 0.25 0.168(1) 1.2(2) 1. 0
#End of TTdata_154601-ICSD
