Repository: njszym/XRD-AutoAnalyzer

# An automatic analysis tool for XRD

A package designed to automate the process of phase identification from XRD spectra using a probabilistic deep learning trained with physics-informed data augmentation.

The corresponding manuscript will be made available soon. Reproducing the published results can be accomplished using the data provided in [figshare](https://figshare.com/s/69030545b8020de35633).

## Usage example

A pre-trained model for the Li-Mn-Ti-O-F chemical space is available in the ```Example/``` directory. To classify the experimentally measured patterns tabulated in the ```Spectra/``` sub-folder, run the following:

```
python run_CNN.py
```

File: Novel-Space/Indiv/Tabulate_Reference-Phases/All-Possible-CIFs/16636.cif

#(C) 2019 by FIZ Karlsruhe - Leibniz Institute for Information Infrastructure.  All rights reserved.
data_16636-ICSD
_database_code_ICSD 16636
_audit_creation_date 1980-01-01
_audit_update_record 2015-08-01
_chemical_name_systematic 'Titanium oxide'
_chemical_formula_structural 'Ti O2'
_chemical_formula_sum 'O2 Ti1'
_chemical_name_structure_type Rutile-TiO2
_chemical_name_mineral Rutile
_exptl_crystal_density_diffrn 4.25
_publ_section_title

;
Ueber die Verfeinerung der Kristallstrukturbestimmung einiger Vertreter des
Rutiltyps: Ti O2, Sn O2, Ge O2 und Mg F2
;
loop_
_citation_id
_citation_journal_full
_citation_year
_citation_journal_volume
_citation_page_first
_citation_page_last
_citation_journal_id_ASTM
primary 'Acta Crystallographica' 1956 9 515 520 ACCRA9
loop_
_publ_author_name
'Baur, W.H.'
_cell_length_a 4.594(3)
_cell_length_b 4.594(3)
_cell_length_c 2.959(2)
_cell_angle_alpha 90.
_cell_angle_beta 90.
_cell_angle_gamma 90.
_cell_volume 62.45
_cell_formula_units_Z 2
_symmetry_space_group_name_H-M 'P 42/m n m'
_symmetry_Int_Tables_number 136
_refine_ls_R_factor_all 0.076
loop_
_symmetry_equiv_pos_site_id
_symmetry_equiv_pos_as_xyz
1 '-y+1/2, x+1/2, -z+1/2'
2 'y+1/2, -x+1/2, -z+1/2'
3 'y, x, -z'
4 '-y, -x, -z'
5 'y+1/2, -x+1/2, z+1/2'
6 '-y+1/2, x+1/2, z+1/2'
7 '-y, -x, z'
8 'y, x, z'
9 'x+1/2, -y+1/2, -z+1/2'
10 '-x+1/2, y+1/2, -z+1/2'
11 'x, y, -z'
12 '-x, -y, -z'
13 '-x+1/2, y+1/2, z+1/2'
14 'x+1/2, -y+1/2, z+1/2'
15 '-x, -y, z'
16 'x, y, z'
loop_
_atom_type_symbol
_atom_type_oxidation_number
Ti4+ 4
O2- -2
loop_
_atom_site_label
_atom_site_type_symbol
_atom_site_symmetry_multiplicity
_atom_site_Wyckoff_symbol
_atom_site_fract_x
_atom_site_fract_y
_atom_site_fract_z
_atom_site_B_iso_or_equiv
_atom_site_occupancy
_atom_site_attached_hydrogens
Ti1 Ti4+ 2 a 0 0 0 0.7 1. 0
O1 O2- 4 f 0.306(1) 0.306(1) 0 0.7 1. 0
#End of TTdata_16636-ICSD

File: Novel-Space/Indiv/Tabulate_Reference-Phases/All-Possible-CIFs/166746.cif

#(C) 2019 by FIZ Karlsruhe - Leibniz Institute for Information Infrastructure.  All rights reserved.
data_166746-ICSD
_database_code_ICSD 166746
_audit_creation_date 2010-08-01
_chemical_name_systematic 'Lithium manganese(IV) oxide (1.33/1.67/4)'
_chemical_formula_structural 'Li (Li0.333 Mn1.667) O4'
_chemical_formula_sum 'Li1.333 Mn1.667 O4'
_chemical_name_structure_type Spinel-Al2MgO4
_exptl_crystal_density_diffrn 3.99
_publ_section_title
'The structure of some new mixed metal oxides containing lithium'
loop_
_citation_id
_citation_journal_full
_citation_year
_citation_journal_volume
_citation_page_first
_citation_page_last
_citation_journal_id_ASTM
primary 'Journal of Inorganic and Nuclear Chemistry' 1963 25 743 744 JINCAO
loop_
_publ_author_name
'Blasse, G.'
_cell_length_a 8.19
_cell_length_b 8.19
_cell_length_c 8.19
_cell_angle_alpha 90.
_cell_angle_beta 90.
_cell_angle_gamma 90.
_cell_volume 549.35
_cell_formula_units_Z 8
_symmetry_space_group_name_H-M 'F d -3 m S'
_symmetry_Int_Tables_number 227
loop_
_symmetry_equiv_pos_site_id
_symmetry_equiv_pos_as_xyz
1 'z+1/4, y+1/4, -x+1/4'
2 'y+1/4, x+1/4, -z+1/4'
3 'x+1/4, z+1/4, -y+1/4'
4 'z+1/4, x+1/4, -y+1/4'
5 'y+1/4, z+1/4, -x+1/4'
6 'x+1/4, y+1/4, -z+1/4'
7 'z+1/4, -y+1/4, x+1/4'
8 'y+1/4, -x+1/4, z+1/4'
9 'x+1/4, -z+1/4, y+1/4'
10 'z+1/4, -x+1/4, y+1/4'
11 'y+1/4, -z+1/4, x+1/4'
12 'x+1/4, -y+1/4, z+1/4'
13 '-z+1/4, y+1/4, x+1/4'
14 '-y+1/4, x+1/4, z+1/4'
15 '-x+1/4, z+1/4, y+1/4'
16 '-z+1/4, x+1/4, y+1/4'
17 '-y+1/4, z+1/4, x+1/4'
18 '-x+1/4, y+1/4, z+1/4'
19 '-z+1/4, -y+1/4, -x+1/4'
20 '-y+1/4, -x+1/4, -z+1/4'
21 '-x+1/4, -z+1/4, -y+1/4'
22 '-z+1/4, -x+1/4, -y+1/4'
23 '-y+1/4, -z+1/4, -x+1/4'
24 '-x+1/4, -y+1/4, -z+1/4'
25 '-z, -y, x'
26 '-y, -x, z'
27 '-x, -z, y'
28 '-z, -x, y'
29 '-y, -z, x'
30 '-x, -y, z'
31 '-z, y, -x'
32 '-y, x, -z'
33 '-x, z, -y'
34 '-z, x, -y'
35 '-y, z, -x'
36 '-x, y, -z'
37 'z, -y, -x'
38 'y, -x, -z'
39 'x, -z, -y'
40 'z, -x, -y'
41 'y, -z, -x'
42 'x, -y, -z'
43 'z, y, x'
44 'y, x, z'
45 'x, z, y'
46 'z, x, y'
47 'y, z, x'
48 'x, y, z'
49 'z+1/4, y+3/4, -x+3/4'
50 'y+1/4, x+3/4, -z+3/4'
51 'x+1/4, z+3/4, -y+3/4'
52 'z+1/4, x+3/4, -y+3/4'
53 'y+1/4, z+3/4, -x+3/4'
54 'x+1/4, y+3/4, -z+3/4'
55 'z+1/4, -y+3/4, x+3/4'
56 'y+1/4, -x+3/4, z+3/4'
57 'x+1/4, -z+3/4, y+3/4'
58 'z+1/4, -x+3/4, y+3/4'
59 'y+1/4, -z+3/4, x+3/4'
60 'x+1/4, -y+3/4, z+3/4'
61 '-z+1/4, y+3/4, x+3/4'
62 '-y+1/4, x+3/4, z+3/4'
63 '-x+1/4, z+3/4, y+3/4'
64 '-z+1/4, x+3/4, y+3/4'
65 '-y+1/4, z+3/4, x+3/4'
66 '-x+1/4, y+3/4, z+3/4'
67 '-z+1/4, -y+3/4, -x+3/4'
68 '-y+1/4, -x+3/4, -z+3/4'
69 '-x+1/4, -z+3/4, -y+3/4'
70 '-z+1/4, -x+3/4, -y+3/4'
71 '-y+1/4, -z+3/4, -x+3/4'
72 '-x+1/4, -y+3/4, -z+3/4'
73 '-z, -y+1/2, x+1/2'
74 '-y, -x+1/2, z+1/2'
75 '-x, -z+1/2, y+1/2'
76 '-z, -x+1/2, y+1/2'
77 '-y, -z+1/2, x+1/2'
78 '-x, -y+1/2, z+1/2'
79 '-z, y+1/2, -x+1/2'
80 '-y, x+1/2, -z+1/2'
81 '-x, z+1/2, -y+1/2'
82 '-z, x+1/2, -y+1/2'
83 '-y, z+1/2, -x+1/2'
84 '-x, y+1/2, -z+1/2'
85 'z, -y+1/2, -x+1/2'
86 'y, -x+1/2, -z+1/2'
87 'x, -z+1/2, -y+1/2'
88 'z, -x+1/2, -y+1/2'
89 'y, -z+1/2, -x+1/2'
90 'x, -y+1/2, -z+1/2'
91 'z, y+1/2, x+1/2'
92 'y, x+1/2, z+1/2'
93 'x, z+1/2, y+1/2'
94 'z, x+1/2, y+1/2'
95 'y, z+1/2, x+1/2'
96 'x, y+1/2, z+1/2'
97 'z+3/4, y+1/4, -x+3/4'
98 'y+3/4, x+1/4, -z+3/4'
99 'x+3/4, z+1/4, -y+3/4'
100 'z+3/4, x+1/4, -y+3/4'
101 'y+3/4, z+1/4, -x+3/4'
102 'x+3/4, y+1/4, -z+3/4'
103 'z+3/4, -y+1/4, x+3/4'
104 'y+3/4, -x+1/4, z+3/4'
105 'x+3/4, -z+1/4, y+3/4'
106 'z+3/4, -x+1/4, y+3/4'
107 'y+3/4, -z+1/4, x+3/4'
108 'x+3/4, -y+1/4, z+3/4'
109 '-z+3/4, y+1/4, x+3/4'
110 '-y+3/4, x+1/4, z+3/4'
111 '-x+3/4, z+1/4, y+3/4'
112 '-z+3/4, x+1/4, y+3/4'
113 '-y+3/4, z+1/4, x+3/4'
114 '-x+3/4, y+1/4, z+3/4'
115 '-z+3/4, -y+1/4, -x+3/4'
116 '-y+3/4, -x+1/4, -z+3/4'
117 '-x+3/4, -z+1/4, -y+3/4'
118 '-z+3/4, -x+1/4, -y+3/4'
119 '-y+3/4, -z+1/4, -x+3/4'
120 '-x+3/4, -y+1/4, -z+3/4'
121 '-z+1/2, -y, x+1/2'
122 '-y+1/2, -x, z+1/2'
123 '-x+1/2, -z, y+1/2'
124 '-z+1/2, -x, y+1/2'
125 '-y+1/2, -z, x+1/2'
126 '-x+1/2, -y, z+1/2'
127 '-z+1/2, y, -x+1/2'
128 '-y+1/2, x, -z+1/2'
129 '-x+1/2, z, -y+1/2'
130 '-z+1/2, x, -y+1/2'
131 '-y+1/2, z, -x+1/2'
132 '-x+1/2, y, -z+1/2'
133 'z+1/2, -y, -x+1/2'
134 'y+1/2, -x, -z+1/2'
135 'x+1/2, -z, -y+1/2'
136 'z+1/2, -x, -y+1/2'
137 'y+1/2, -z, -x+1/2'
138 'x+1/2, -y, -z+1/2'
139 'z+1/2, y, x+1/2'
140 'y+1/2, x, z+1/2'
141 'x+1/2, z, y+1/2'
142 'z+1/2, x, y+1/2'
143 'y+1/2, z, x+1/2'
144 'x+1/2, y, z+1/2'
145 'z+3/4, y+3/4, -x+1/4'
146 'y+3/4, x+3/4, -z+1/4'
147 'x+3/4, z+3/4, -y+1/4'
148 'z+3/4, x+3/4, -y+1/4'
149 'y+3/4, z+3/4, -x+1/4'
150 'x+3/4, y+3/4, -z+1/4'
151 'z+3/4, -y+3/4, x+1/4'
152 'y+3/4, -x+3/4, z+1/4'
153 'x+3/4, -z+3/4, y+1/4'
154 'z+3/4, -x+3/4, y+1/4'
155 'y+3/4, -z+3/4, x+1/4'
156 'x+3/4, -y+3/4, z+1/4'
157 '-z+3/4, y+3/4, x+1/4'
158 '-y+3/4, x+3/4, z+1/4'
159 '-x+3/4, z+3/4, y+1/4'
160 '-z+3/4, x+3/4, y+1/4'
161 '-y+3/4, z+3/4, x+1/4'
162 '-x+3/4, y+3/4, z+1/4'
163 '-z+3/4, -y+3/4, -x+1/4'
164 '-y+3/4, -x+3/4, -z+1/4'
165 '-x+3/4, -z+3/4, -y+1/4'
166 '-z+3/4, -x+3/4, -y+1/4'
167 '-y+3/4, -z+3/4, -x+1/4'
168 '-x+3/4, -y+3/4, -z+1/4'
169 '-z+1/2, -y+1/2, x'
170 '-y+1/2, -x+1/2, z'
171 '-x+1/2, -z+1/2, y'
172 '-z+1/2, -x+1/2, y'
173 '-y+1/2, -z+1/2, x'
174 '-x+1/2, -y+1/2, z'
175 '-z+1/2, y+1/2, -x'
176 '-y+1/2, x+1/2, -z'
177 '-x+1/2, z+1/2, -y'
178 '-z+1/2, x+1/2, -y'
179 '-y+1/2, z+1/2, -x'
180 '-x+1/2, y+1/2, -z'
181 'z+1/2, -y+1/2, -x'
182 'y+1/2, -x+1/2, -z'
183 'x+1/2, -z+1/2, -y'
184 'z+1/2, -x+1/2, -y'
185 'y+1/2, -z+1/2, -x'
186 'x+1/2, -y+1/2, -z'
187 'z+1/2, y+1/2, x'
188 'y+1/2, x+1/2, z'
189 'x+1/2, z+1/2, y'
190 'z+1/2, x+1/2, y'
191 'y+1/2, z+1/2, x'
192 'x+1/2, y+1/2, z'
loop_
_atom_type_symbol
_atom_type_oxidation_number
Li1+ 1
Mn4+ 4
O2- -2
loop_
_atom_site_label
_atom_site_type_symbol
_atom_site_symmetry_multiplicity
_atom_site_Wyckoff_symbol
_atom_site_fract_x
_atom_site_fract_y
_atom_site_fract_z
_atom_site_B_iso_or_equiv
_atom_site_occupancy
_atom_site_attached_hydrogens
Li1 Li1+ 8 a 0 0 0 . 1. 0
Li2 Li1+ 16 d 0.625 0.625 0.625 . 0.167 0
Mn1 Mn4+ 16 d 0.625 0.625 0.625 . 0.833 0
O1 O2- 32 e 0.375 0.375 0.375 . 1. 0
#End of TTdata_166746-ICSD

File: Novel-Space/Indiv/Tabulate_Reference-Phases/All-Possible-CIFs/167829.cif

#(C) 2019 by FIZ Karlsruhe - Leibniz Institute for Information Infrastructure.  All rights reserved.
data_167829-ICSD
_database_code_ICSD 167829
_audit_creation_date 2011-02-01
_chemical_name_systematic 'Lithium manganese oxide (1/2/4)'
_chemical_formula_structural 'Li (Mn2 O4)'
_chemical_formula_sum 'Li1 Mn2 O4'
_chemical_name_structure_type LiMn2O4
_exptl_crystal_density_diffrn 4.02
_publ_section_title

;
A first-principles study on phase transition induced by charge ordering of
Mn3+/Mn4+ in spinel Li Mn2 O4
;
loop_
_citation_id
_citation_journal_full
_citation_year
_citation_journal_volume
_citation_page_first
_citation_page_last
_citation_journal_id_ASTM
primary 'Solid State Communications' 2010 150 1329 1333 SSCOA4
loop_
_publ_author_name
'Nakayama, M.'
'Nogami, M.'
_cell_length_a 25.4788
_cell_length_b 25.5137
_cell_length_c 8.2687
_cell_angle_alpha 90.
_cell_angle_beta 90.
_cell_angle_gamma 90.
_cell_volume 5375.14
_cell_formula_units_Z 72
_symmetry_space_group_name_H-M 'F d d d Z'
_symmetry_Int_Tables_number 70
loop_
_symmetry_equiv_pos_site_id
_symmetry_equiv_pos_as_xyz
1 'x+3/4, y+3/4, -z'
2 'x+3/4, -y, z+3/4'
3 '-x, y+3/4, z+3/4'
4 '-x, -y, -z'
5 '-x+1/4, -y+1/4, z'
6 '-x+1/4, y, -z+1/4'
7 'x, -y+1/4, -z+1/4'
8 'x, y, z'
9 'x+3/4, y+1/4, -z+1/2'
10 'x+3/4, -y+1/2, z+1/4'
11 '-x, y+1/4, z+1/4'
12 '-x, -y+1/2, -z+1/2'
13 '-x+1/4, -y+3/4, z+1/2'
14 '-x+1/4, y+1/2, -z+3/4'
15 'x, -y+3/4, -z+3/4'
16 'x, y+1/2, z+1/2'
17 'x+1/4, y+3/4, -z+1/2'
18 'x+1/4, -y, z+1/4'
19 '-x+1/2, y+3/4, z+1/4'
20 '-x+1/2, -y, -z+1/2'
21 '-x+3/4, -y+1/4, z+1/2'
22 '-x+3/4, y, -z+3/4'
23 'x+1/2, -y+1/4, -z+3/4'
24 'x+1/2, y, z+1/2'
25 'x+1/4, y+1/4, -z'
26 'x+1/4, -y+1/2, z+3/4'
27 '-x+1/2, y+1/4, z+3/4'
28 '-x+1/2, -y+1/2, -z'
29 '-x+3/4, -y+3/4, z'
30 '-x+3/4, y+1/2, -z+1/4'
31 'x+1/2, -y+3/4, -z+1/4'
32 'x+1/2, y+1/2, z'
loop_
_atom_type_symbol
_atom_type_oxidation_number
Mn3+ 3
Mn3+ 3.25
Mn3+ 3
Mn4+ 4
Li1+ 1
O2- -2
loop_
_atom_site_label
_atom_site_type_symbol
_atom_site_symmetry_multiplicity
_atom_site_Wyckoff_symbol
_atom_site_fract_x
_atom_site_fract_y
_atom_site_fract_z
_atom_site_B_iso_or_equiv
_atom_site_occupancy
_atom_site_attached_hydrogens
Mn1 Mn3+ 16 d 0.25 0.25 0.5 . 1. 0
Mn2 Mn3+ 32 h 0.0833 0.0834 0.5 . 1. 0
Mn3 Mn3+ 32 h 0.0834 0.3332 0.2501 . 1. 0
Mn4 Mn4+ 32 h 0.2502 0.1666 0.2501 . 1. 0
Mn5 Mn4+ 32 h 0.1667 0.2498 0.2499 . 1. 0
Li1 Li1+ 8 a 0.125 0.125 0.125 . 1. 0
Li2 Li1+ 16 f 0.375 0.2085 0.375 . 1. 0
Li3 Li1+ 16 e 0.2082 0.375 0.375 . 1. 0
Li4 Li1+ 32 h 0.2916 0.2918 0.1249 . 1. 0
O1 O2- 32 h 0.1713 0.1711 0.2615 . 1. 0
O2 O2- 32 h 0.0788 0.0046 0.4883 . 1. 0
O3 O2- 32 h 0.079 0.3379 0.4885 . 1. 0
O4 O2- 32 h 0.2456 0.1712 0.4886 . 1. 0
O5 O2- 32 h 0.0045 0.0046 0.2615 . 1. 0
O6 O2- 32 h 0.2547 0.0878 0.2383 . 1. 0
O7 O2- 32 h 0.1622 0.3287 0.2382 . 1. 0
O8 O2- 32 h 0.0879 0.2544 0.2387 . 1. 0
O9 O2- 32 h 0.0878 0.1622 0.5114 . 1. 0
#End of TTdata_167829-ICSD

File: Novel-Space/Indiv/Tabulate_Reference-Phases/All-Possible-CIFs/167962.cif

#(C) 2019 by FIZ Karlsruhe - Leibniz Institute for Information Infrastructure.  All rights reserved.
data_167962-ICSD
_database_code_ICSD 167962
_audit_creation_date 2011-02-01
_chemical_name_systematic 'Titanium dioxide - rutile'
_chemical_formula_structural 'Ti O2'
_chemical_formula_sum 'O2 Ti1'
_chemical_name_structure_type Rutile-TiO2
_chemical_name_mineral Rutile
_exptl_crystal_density_diffrn 4.25
_publ_section_title

;
Effects of Si O2 addition on Ti O2 crystal structure and photocatalytic
activity
;
loop_
_citation_id
_citation_journal_full
_citation_year
_citation_journal_volume
_citation_page_first
_citation_page_last
_citation_journal_id_ASTM
primary 'Journal of the European Ceramic Society' 2010 30 2481 2490 JECSER
loop_
_publ_author_name
'Tobaldi, D.M.'
'Tucci, A.'
'Sever Skapin, A.'
'Esposito, L.'
_cell_length_a 4.5936(3)
_cell_length_b 4.5936(3)
_cell_length_c 2.9591(2)
_cell_angle_alpha 90.
_cell_angle_beta 90.
_cell_angle_gamma 90.
_cell_volume 62.44
_cell_formula_units_Z 2
_symmetry_space_group_name_H-M 'P 42/m n m'
_symmetry_Int_Tables_number 136
_refine_ls_R_factor_all 0.14
loop_
_symmetry_equiv_pos_site_id
_symmetry_equiv_pos_as_xyz
1 '-y+1/2, x+1/2, -z+1/2'
2 'y+1/2, -x+1/2, -z+1/2'
3 'y, x, -z'
4 '-y, -x, -z'
5 'y+1/2, -x+1/2, z+1/2'
6 '-y+1/2, x+1/2, z+1/2'
7 '-y, -x, z'
8 'y, x, z'
9 'x+1/2, -y+1/2, -z+1/2'
10 '-x+1/2, y+1/2, -z+1/2'
11 'x, y, -z'
12 '-x, -y, -z'
13 '-x+1/2, y+1/2, z+1/2'
14 'x+1/2, -y+1/2, z+1/2'
15 '-x, -y, z'
16 'x, y, z'
loop_
_atom_type_symbol
_atom_type_oxidation_number
Ti4+ 4
O2- -2
loop_
_atom_site_label
_atom_site_type_symbol
_atom_site_symmetry_multiplicity
_atom_site_Wyckoff_symbol
_atom_site_fract_x
_atom_site_fract_y
_atom_site_fract_z
_atom_site_B_iso_or_equiv
_atom_site_occupancy
_atom_site_attached_hydrogens
Ti1 Ti4+ 2 a 0 0 0 0.004 1. 0
O1 O2- 4 f 0.3052(4) 0.3052(4) 0 0.006 1. 0
#End of TTdata_167962-ICSD

File: Novel-Space/Indiv/Tabulate_Reference-Phases/All-Possible-CIFs/167964.cif

#(C) 2019 by FIZ Karlsruhe - Leibniz Institute for Information Infrastructure.  All rights reserved.
data_167964-ICSD
_database_code_ICSD 167964
_audit_creation_date 2011-02-01
_chemical_name_systematic 'Titanium dioxide - rutile'
_chemical_formula_structural 'Ti O2'
_chemical_formula_sum 'O2 Ti1'
_chemical_name_structure_type Rutile-TiO2
_chemical_name_mineral Rutile
_exptl_crystal_density_diffrn 4.25
_publ_section_title

;
Effects of Si O2 addition on Ti O2 crystal structure and photocatalytic
activity
;
loop_
_citation_id
_citation_journal_full
_citation_year
_citation_journal_volume
_citation_page_first
_citation_page_last
_citation_journal_id_ASTM
primary 'Journal of the European Ceramic Society' 2010 30 2481 2490 JECSER
loop_
_publ_author_name
'Tobaldi, D.M.'
'Tucci, A.'
'Sever Skapin, A.'
'Esposito, L.'
_cell_length_a 4.5944(1)
_cell_length_b 4.5944(1)
_cell_length_c 2.9610(1)
_cell_angle_alpha 90.
_cell_angle_beta 90.
_cell_angle_gamma 90.
_cell_volume 62.5
_cell_formula_units_Z 2
_symmetry_space_group_name_H-M 'P 42/m n m'
_symmetry_Int_Tables_number 136
_refine_ls_R_factor_all 0.09
loop_
_symmetry_equiv_pos_site_id
_symmetry_equiv_pos_as_xyz
1 '-y+1/2, x+1/2, -z+1/2'
2 'y+1/2, -x+1/2, -z+1/2'
3 'y, x, -z'
4 '-y, -x, -z'
5 'y+1/2, -x+1/2, z+1/2'
6 '-y+1/2, x+1/2, z+1/2'
7 '-y, -x, z'
8 'y, x, z'
9 'x+1/2, -y+1/2, -z+1/2'
10 '-x+1/2, y+1/2, -z+1/2'
11 'x, y, -z'
12 '-x, -y, -z'
13 '-x+1/2, y+1/2, z+1/2'
14 'x+1/2, -y+1/2, z+1/2'
15 '-x, -y, z'
16 'x, y, z'
loop_
_atom_type_symbol
_atom_type_oxidation_number
Ti4+ 4
O2- -2
loop_
_atom_site_label
_atom_site_type_symbol
_atom_site_symmetry_multiplicity
_atom_site_Wyckoff_symbol
_atom_site_fract_x
_atom_site_fract_y
_atom_site_fract_z
_atom_site_B_iso_or_equiv
_atom_site_occupancy
_atom_site_attached_hydrogens
Ti1 Ti4+ 2 a 0 0 0 0.004 1. 0
O1 O2- 4 f 0.3052(4) 0.3052(4) 0 0.006 1. 0
#End of TTdata_167964-ICSD

File: Novel-Space/Indiv/Tabulate_Reference-Phases/All-Possible-CIFs/168140.cif

#(C) 2019 by FIZ Karlsruhe - Leibniz Institute for Information Infrastructure.  All rights reserved.
data_168140-ICSD
_database_code_ICSD 168140
_audit_creation_date 2011-02-01
_audit_update_record 2013-08-01
_chemical_name_systematic 'Titanium dioxide'
_chemical_formula_structural 'Ti O2'
_chemical_formula_sum 'O2 Ti1'
_chemical_name_structure_type Rutile-TiO2
_chemical_name_mineral Rutile
_exptl_crystal_density_diffrn 4.25
_publ_section_title

;
Ionic conductivity of lithium in spinel-type (Li1.333 Ti1.667 O4) - (Li Mg0.5
Ti1.5 O4)
;
loop_
_citation_id
_citation_journal_full
_citation_year
_citation_journal_volume
_citation_page_first
_citation_page_last
_citation_journal_id_ASTM
primary 'Solid State Ionics' 2010 181 994 1001 SSIOD3
loop_
_publ_author_name
'Shiiba, H.'
'Nakayama, M.'
'Nogami, M.'
_cell_length_a 4.5944(6)
_cell_length_b 4.5944(6)
_cell_length_c 2.9589
_cell_angle_alpha 90.
_cell_angle_beta 90.
_cell_angle_gamma 90.
_cell_volume 62.46
_cell_formula_units_Z 2
_symmetry_space_group_name_H-M 'P 42/m n m'
_symmetry_Int_Tables_number 136
_refine_ls_R_factor_all 0.0644
loop_
_symmetry_equiv_pos_site_id
_symmetry_equiv_pos_as_xyz
1 '-y+1/2, x+1/2, -z+1/2'
2 'y+1/2, -x+1/2, -z+1/2'
3 'y, x, -z'
4 '-y, -x, -z'
5 'y+1/2, -x+1/2, z+1/2'
6 '-y+1/2, x+1/2, z+1/2'
7 '-y, -x, z'
8 'y, x, z'
9 'x+1/2, -y+1/2, -z+1/2'
10 '-x+1/2, y+1/2, -z+1/2'
11 'x, y, -z'
12 '-x, -y, -z'
13 '-x+1/2, y+1/2, z+1/2'
14 'x+1/2, -y+1/2, z+1/2'
15 '-x, -y, z'
16 'x, y, z'
loop_
_atom_type_symbol
_atom_type_oxidation_number
Ti4+ 4
O2- -2
loop_
_atom_site_label
_atom_site_type_symbol
_atom_site_symmetry_multiplicity
_atom_site_Wyckoff_symbol
_atom_site_fract_x
_atom_site_fract_y
_atom_site_fract_z
_atom_site_B_iso_or_equiv
_atom_site_occupancy
_atom_site_attached_hydrogens
Ti1 Ti4+ 2 a 0 0 0 2.2(5) 1. 0
O1 O2- 4 f 0.298(5) 0.298(5) 0 3.(1) 1. 0
#End of TTdata_168140-ICSD

File: Novel-Space/Indiv/Tabulate_Reference-Phases/All-Possible-CIFs/16817.cif

#(C) 2019 by FIZ Karlsruhe - Leibniz Institute for Information Infrastructure.  All rights reserved.
data_16817-ICSD
_database_code_ICSD 16817
_audit_creation_date 1986-09-23
_audit_update_record 2012-02-01
_chemical_name_systematic 'Dihydrogen oxide - Ice III'
_chemical_formula_structural 'H2 O'
_chemical_formula_sum 'H2 O1'
_chemical_name_structure_type H2O(III,IX)
_chemical_name_mineral 'Ice III'
_exptl_crystal_density_diffrn 1.14
_cell_measurement_temperature 123.
_publ_section_title
'Crystal structures of the high-pressure froms of ice: Ice III'
loop_
_citation_id
_citation_journal_full
_citation_year
_citation_journal_volume
_citation_page_first
_citation_page_last
_citation_journal_id_ASTM
primary 'Nature (London, United Kingdom)' 1960 187 140 141 NATUAS
loop_
_publ_author_name
'Kamb, W.B.'
'Datta, S.K.'
_cell_length_a 6.8
_cell_length_b 6.8
_cell_length_c 6.8
_cell_angle_alpha 90.
_cell_angle_beta 90.
_cell_angle_gamma 90.
_cell_volume 314.43
_cell_formula_units_Z 12
_symmetry_space_group_name_H-M 'P 41 21 2'
_symmetry_Int_Tables_number 92
_refine_ls_R_factor_all 0.26
loop_
_symmetry_equiv_pos_site_id
_symmetry_equiv_pos_as_xyz
1 'x+1/2, -y+1/2, -z+3/4'
2 '-x+1/2, y+1/2, -z+1/4'
3 '-y, -x, -z+1/2'
4 'y, x, -z'
5 'y+1/2, -x+1/2, z+3/4'
6 '-y+1/2, x+1/2, z+1/4'
7 '-x, -y, z+1/2'
8 'x, y, z'
loop_
_atom_type_symbol
_atom_type_oxidation_number
O2- -2
H1+ 1
loop_
_atom_site_label
_atom_site_type_symbol
_atom_site_symmetry_multiplicity
_atom_site_Wyckoff_symbol
_atom_site_fract_x
_atom_site_fract_y
_atom_site_fract_z
_atom_site_B_iso_or_equiv
_atom_site_occupancy
_atom_site_attached_hydrogens
O1 O2- 8 b 0.095 0.3 0.29 . 1. 0
O2 O2- 4 a 0.392 0.392 0 . 1. 0
#End of TTdata_16817-ICSD

File: Novel-Space/Indiv/Tabulate_Reference-Phases/All-Possible-CIFs/16956.cif

#(C) 2019 by FIZ Karlsruhe - Leibniz Institute for Information Infrastructure.  All rights reserved.
data_16956-ICSD
_database_code_ICSD 16956
_audit_creation_date 1986-09-25
_chemical_name_systematic 'Manganese oxide (5/8)'
_chemical_formula_structural 'Mn5 O8'
_chemical_formula_sum 'Mn5 O8'
_chemical_name_structure_type Cd2Mn3O8
_exptl_crystal_density_diffrn 4.93
_publ_section_title 'Die Kristallstrukturen von Mn5 O8 und Cd2 Mn3 O8'
loop_
_citation_id
_citation_journal_full
_citation_year
_citation_journal_volume
_citation_page_first
_citation_page_last
_citation_journal_id_ASTM
primary 'Helvetica Chimica Acta' 1967 50 2023 2034 HCACAV
loop_
_publ_author_name
'Oswald, H.R.'
'Wampetich, M.J.'
_cell_length_a 10.347
_cell_length_b 5.724
_cell_length_c 4.852
_cell_angle_alpha 90.
_cell_angle_beta 109.41
_cell_angle_gamma 90.
_cell_volume 271.03
_cell_formula_units_Z 2
_symmetry_space_group_name_H-M 'C 1 2/m 1'
_symmetry_Int_Tables_number 12
_refine_ls_R_factor_all 0.078
loop_
_symmetry_equiv_pos_site_id
_symmetry_equiv_pos_as_xyz
1 '-x, y, -z'
2 '-x, -y, -z'
3 'x, -y, z'
4 'x, y, z'
5 '-x+1/2, y+1/2, -z'
6 '-x+1/2, -y+1/2, -z'
7 'x+1/2, -y+1/2, z'
8 'x+1/2, y+1/2, z'
loop_
_atom_type_symbol
_atom_type_oxidation_number
Mn4+ 4
Mn2+ 2
O2- -2
loop_
_atom_site_label
_atom_site_type_symbol
_atom_site_symmetry_multiplicity
_atom_site_Wyckoff_symbol
_atom_site_fract_x
_atom_site_fract_y
_atom_site_fract_z
_atom_site_B_iso_or_equiv
_atom_site_occupancy
_atom_site_attached_hydrogens
Mn1 Mn4+ 2 c 0 0 0.5 1.1 1. 0
Mn2 Mn4+ 4 g 0 0.262 0 1.1 1. 0
Mn3 Mn2+ 4 i 0.73 0 0.662 1.2 1. 0
O1 O2- 8 j 0.098 0.234 0.394 1.4 1. 0
O2 O2- 4 i 0.093 0 0.905 1.4 1. 0
O3 O2- 4 i 0.611 0 0.925 1.4 1. 0
#End of TTdata_16956-ICSD

File: Novel-Space/Indiv/Tabulate_Reference-Phases/All-Possible-CIFs/169626.cif

#(C) 2019 by FIZ Karlsruhe - Leibniz Institute for Information Infrastructure.  All rights reserved.
data_169626-ICSD
_database_code_ICSD 169626
_audit_creation_date 2011-08-01
_chemical_name_systematic 'Titanium dioxide'
_chemical_formula_structural 'Ti O2'
_chemical_formula_sum 'O2 Ti1'
_chemical_name_structure_type Rutile-TiO2
_chemical_name_mineral Rutile
_exptl_crystal_density_diffrn 4.21
_cell_measurement_temperature 646.
_publ_section_title

;
Temperature dependence of rutile (Ti O2) and geikielite (Mg Ti O3) structures
determined using neutron powder diffraction
;
loop_
_citation_id
_citation_journal_full
_citation_year
_citation_journal_volume
_citation_page_first
_citation_page_last
_citation_journal_id_ASTM
primary 'Open Mineralogy Journal' 2009 3 1 11 OMJPBP
loop_
_publ_author_name
'Henderson, C.M.B.'
'Knight, K.S.'
'Lennie, A.R.'
_cell_length_a 4.6068(3)
_cell_length_b 4.6068(3)
_cell_length_c 2.9704(3)
_cell_angle_alpha 90.
_cell_angle_beta 90.
_cell_angle_gamma 90.
_cell_volume 63.04
_cell_formula_units_Z 2
_symmetry_space_group_name_H-M 'P 42/m n m'
_symmetry_Int_Tables_number 136
loop_
_symmetry_equiv_pos_site_id
_symmetry_equiv_pos_as_xyz
1 '-y+1/2, x+1/2, -z+1/2'
2 'y+1/2, -x+1/2, -z+1/2'
3 'y, x, -z'
4 '-y, -x, -z'
5 'y+1/2, -x+1/2, z+1/2'
6 '-y+1/2, x+1/2, z+1/2'
7 '-y, -x, z'
8 'y, x, z'
9 'x+1/2, -y+1/2, -z+1/2'
10 '-x+1/2, y+1/2, -z+1/2'
11 'x, y, -z'
12 '-x, -y, -z'
13 '-x+1/2, y+1/2, z+1/2'
14 'x+1/2, -y+1/2, z+1/2'
15 '-x, -y, z'
16 'x, y, z'
loop_
_atom_type_symbol
_atom_type_oxidation_number
Ti4+ 4
O2- -2
loop_
_atom_site_label
_atom_site_type_symbol
_atom_site_symmetry_multiplicity
_atom_site_Wyckoff_symbol
_atom_site_fract_x
_atom_site_fract_y
_atom_site_fract_z
_atom_site_B_iso_or_equiv
_atom_site_occupancy
_atom_site_attached_hydrogens
Ti1 Ti4+ 2 a 0 0 0 . 1. 0
O1 O2- 4 f 0.3101(7) 0.3101(7) 0 . 1. 0
#End of TTdata_169626-ICSD

File: Novel-Space/Indiv/Tabulate_Reference-Phases/All-Possible-CIFs/169631.cif

#(C) 2019 by FIZ Karlsruhe - Leibniz Institute for Information Infrastructure.  All rights reserved.
data_169631-ICSD
_database_code_ICSD 169631
_audit_creation_date 2011-08-01
_chemical_name_systematic 'Titanium dioxide'
_chemical_formula_structural 'Ti O2'
_chemical_formula_sum 'O2 Ti1'
_chemical_name_structure_type Rutile-TiO2
_chemical_name_mineral Rutile
_exptl_crystal_density_diffrn 4.18
_cell_measurement_temperature 926.
_publ_section_title

;
Temperature dependence of rutile (Ti O2) and geikielite (Mg Ti O3) structures
determined using neutron powder diffraction
;
loop_
_citation_id
_citation_journal_full
_citation_year
_citation_journal_volume
_citation_page_first
_citation_page_last
_citation_journal_id_ASTM
primary 'Open Mineralogy Journal' 2009 3 1 11 OMJPBP
loop_
_publ_author_name
'Henderson, C.M.B.'
'Knight, K.S.'
'Lennie, A.R.'
_cell_length_a 4.6170(3)
_cell_length_b 4.6170(3)
_cell_length_c 2.9790(4)
_cell_angle_alpha 90.
_cell_angle_beta 90.
_cell_angle_gamma 90.
_cell_volume 63.5
_cell_formula_units_Z 2
_symmetry_space_group_name_H-M 'P 42/m n m'
_symmetry_Int_Tables_number 136
loop_
_symmetry_equiv_pos_site_id
_symmetry_equiv_pos_as_xyz
1 '-y+1/2, x+1/2, -z+1/2'
2 'y+1/2, -x+1/2, -z+1/2'
3 'y, x, -z'
4 '-y, -x, -z'
5 'y+1/2, -x+1/2, z+1/2'
6 '-y+1/2, x+1/2, z+1/2'
7 '-y, -x, z'
8 'y, x, z'
9 'x+1/2, -y+1/2, -z+1/2'
10 '-x+1/2, y+1/2, -z+1/2'
11 'x, y, -z'
12 '-x, -y, -z'
13 '-x+1/2, y+1/2, z+1/2'
14 'x+1/2, -y+1/2, z+1/2'
15 '-x, -y, z'
16 'x, y, z'
loop_
_atom_type_symbol
_atom_type_oxidation_number
Ti4+ 4
O2- -2
loop_
_atom_site_label
_atom_site_type_symbol
_atom_site_symmetry_multiplicity
_atom_site_Wyckoff_symbol
_atom_site_fract_x
_atom_site_fract_y
_atom_site_fract_z
_atom_site_B_iso_or_equiv
_atom_site_occupancy
_atom_site_attached_hydrogens
Ti1 Ti4+ 2 a 0 0 0 . 1. 0
O1 O2- 4 f 0.3100(8) 0.3100(8) 0 . 1. 0
#End of TTdata_169631-ICSD

File: Novel-Space/Indiv/Tabulate_Reference-Phases/All-Possible-CIFs/169639.cif

#(C) 2019 by FIZ Karlsruhe - Leibniz Institute for Information Infrastructure.  All rights reserved.
data_169639-ICSD
_database_code_ICSD 169639
_audit_creation_date 2011-08-01
_chemical_name_systematic 'Titanium dioxide'
_chemical_formula_structural 'Ti O2'
_chemical_formula_sum 'O2 Ti1'
_chemical_name_structure_type Rutile-TiO2
_chemical_name_mineral Rutile
_exptl_crystal_density_diffrn 4.12
_cell_measurement_temperature 1392.
_publ_section_title

;
Temperature dependence of rutile (Ti O2) and geikielite (Mg Ti O3) structures
determined using neutron powder diffraction
;
loop_
_citation_id
_citation_journal_full
_citation_year
_citation_journal_volume
_citation_page_first
_citation_page_last
_citation_journal_id_ASTM
primary 'Open Mineralogy Journal' 2009 3 1 11 OMJPBP
loop_
_publ_author_name
'Henderson, C.M.B.'
'Knight, K.S.'
'Lennie, A.R.'
_cell_length_a 4.6355(4)
_cell_length_b 4.6355(4)
_cell_length_c 2.9938(4)
_cell_angle_alpha 90.
_cell_angle_beta 90.
_cell_angle_gamma 90.
_cell_volume 64.33
_cell_formula_units_Z 2
_symmetry_space_group_name_H-M 'P 42/m n m'
_symmetry_Int_Tables_number 136
loop_
_symmetry_equiv_pos_site_id
_symmetry_equiv_pos_as_xyz
1 '-y+1/2, x+1/2, -z+1/2'
2 'y+1/2, -x+1/2, -z+1/2'
3 'y, x, -z'
4 '-y, -x, -z'
5 'y+1/2, -x+1/2, z+1/2'
6 '-y+1/2, x+1/2, z+1/2'
7 '-y, -x, z'
8 'y, x, z'
9 'x+1/2, -y+1/2, -z+1/2'
10 '-x+1/2, y+1/2, -z+1/2'
11 'x, y, -z'
12 '-x, -y, -z'
13 '-x+1/2, y+1/2, z+1/2'
14 'x+1/2, -y+1/2, z+1/2'
15 '-x, -y, z'
16 'x, y, z'
loop_
_atom_type_symbol
_atom_type_oxidation_number
Ti4+ 4
O2- -2
loop_
_atom_site_label
_atom_site_type_symbol
_atom_site_symmetry_multiplicity
_atom_site_Wyckoff_symbol
_atom_site_fract_x
_atom_site_fract_y
_atom_site_fract_z
_atom_site_B_iso_or_equiv
_atom_site_occupancy
_atom_site_attached_hydrogens
Ti1 Ti4+ 2 a 0 0 0 . 1. 0
O1 O2- 4 f 0.3128(10) 0.3128(10) 0 . 1. 0
#End of TTdata_169639-ICSD

File: Novel-Space/Indiv/Tabulate_Reference-Phases/All-Possible-CIFs/171866.cif

#(C) 2019 by FIZ Karlsruhe - Leibniz Institute for Information Infrastructure.  All rights reserved.
data_171866-ICSD
_database_code_ICSD 171866
_audit_creation_date 2006-10-01
_chemical_name_systematic 'Manganese(IV) oxide'
_chemical_formula_structural 'Mn O2'
_chemical_formula_sum 'Mn1 O2'
_chemical_name_structure_type VO2
_chemical_name_mineral Ramsdellite
_exptl_crystal_density_diffrn 4.81
_publ_section_title

;
Neutron and synchrotron X-ray diffraction study of the structures and
dehydration behaviors of ramsdellite and "groutellite"
;
loop_
_citation_id
_citation_journal_full
_citation_year
_citation_journal_volume
_citation_page_first
_citation_page_last
_citation_journal_id_ASTM
primary 'American Mineralogist' 2004 89 969 975 AMMIAY
loop_
_publ_author_name
'Post, J.E.'
'Heaney, P.J.'
_cell_length_a 9.2734(7)
_cell_length_b 2.8638(2)
_cell_length_c 4.5219(3)
_cell_angle_alpha 90
_cell_angle_beta 90
_cell_angle_gamma 90
_cell_volume 120.09
_cell_formula_units_Z 4
_symmetry_space_group_name_H-M 'P n m a'
_symmetry_Int_Tables_number 62
_refine_ls_R_factor_all 0.044
loop_
_symmetry_equiv_pos_site_id
_symmetry_equiv_pos_as_xyz
1 'x+1/2, y, -z+1/2'
2 'x, -y+1/2, z'
3 '-x+1/2, y+1/2, z+1/2'
4 '-x, -y, -z'
5 '-x+1/2, -y, z+1/2'
6 '-x, y+1/2, -z'
7 'x+1/2, -y+1/2, -z+1/2'
8 'x, y, z'
loop_
_atom_type_symbol
_atom_type_oxidation_number
Mn4+ 4
O2- -2
loop_
_atom_site_label
_atom_site_type_symbol
_atom_site_symmetry_multiplicity
_atom_site_Wyckoff_symbol
_atom_site_fract_x
_atom_site_fract_y
_atom_site_fract_z
_atom_site_B_iso_or_equiv
_atom_site_occupancy
_atom_site_attached_hydrogens
Mn1 Mn4+ 4 c 0.1332(5) 0.25 0.0258(7) 0.0021(5) 1. 0
O1 O2- 4 c 0.9655(5) 0.25 0.7838(4) 0.0041(5) 1. 0
O2 O2- 4 c 0.2796(5) 0.25 0.3201(5) 0.0034(4) 1. 0
#End of TTdata_171866-ICSD

File: Novel-Space/Indiv/Tabulate_Reference-Phases/All-Possible-CIFs/172914.cif

#(C) 2019 by FIZ Karlsruhe - Leibniz Institute for Information Infrastructure.  All rights reserved.
data_172914-ICSD
_database_code_ICSD 172914
_audit_creation_date 2008-02-01
_chemical_name_systematic 'Titanium oxide'
_chemical_formula_structural 'Ti O2'
_chemical_formula_sum 'O2 Ti1'
_chemical_name_structure_type Anatase-TiO2
_chemical_name_mineral Anatase
_exptl_crystal_density_diffrn 3.9
_cell_measurement_temperature 293.
_publ_section_title

;
Structural characterization of the hollandite host lattice for the confinement
of radioactive cesium: Quantification of the amorphous phase taking into
account the incommensurate modulated character of the crystallized part
;
loop_
_citation_id
_citation_journal_full
_citation_year
_citation_journal_volume
_citation_page_first
_citation_page_last
_citation_journal_id_ASTM
primary 'Journal of Solid State Chemistry' 2007 180 322 330 JSSCBI
loop_
_publ_author_name
'Leinekugel-le-Cocq-Errien, A.Y.'
'Deniard, P.'
'Jobic, S.'
'Gautier, E.'
'Evain, M.'
'Aubin, V.'
'Bart, F.'
_cell_length_a 3.78465(7)
_cell_length_b 3.78465(7)
_cell_length_c 9.5123(2)
_cell_angle_alpha 90.
_cell_angle_beta 90.
_cell_angle_gamma 90.
_cell_volume 136.25
_cell_formula_units_Z 4
_symmetry_space_group_name_H-M 'I 41/a m d Z'
_symmetry_Int_Tables_number 141
_refine_ls_R_factor_all 0.0463
loop_
_symmetry_equiv_pos_site_id
_symmetry_equiv_pos_as_xyz
1 'y+1/4, x+3/4, -z+1/4'
2 'y+1/4, -x+3/4, -z+1/4'
3 'x, y+1/2, -z'
4 'x, -y, -z'
5 '-y+3/4, x+3/4, -z+1/4'
6 '-y+3/4, -x+3/4, -z+1/4'
7 '-x, y+1/2, -z'
8 '-x, -y, -z'
9 '-y+3/4, -x+1/4, z+3/4'
10 '-y+3/4, x+1/4, z+3/4'
11 '-x, -y+1/2, z'
12 '-x, y, z'
13 'y+1/4, -x+1/4, z+3/4'
14 'y+1/4, x+1/4, z+3/4'
15 'x, -y+1/2, z'
16 'x, y, z'
17 'y+3/4, x+1/4, -z+3/4'
18 'y+3/4, -x+1/4, -z+3/4'
19 'x+1/2, y, -z+1/2'
20 'x+1/2, -y+1/2, -z+1/2'
21 '-y+1/4, x+1/4, -z+3/4'
22 '-y+1/4, -x+1/4, -z+3/4'
23 '-x+1/2, y, -z+1/2'
24 '-x+1/2, -y+1/2, -z+1/2'
25 '-y+1/4, -x+3/4, z+1/4'
26 '-y+1/4, x+3/4, z+1/4'
27 '-x+1/2, -y, z+1/2'
28 '-x+1/2, y+1/2, z+1/2'
29 'y+3/4, -x+3/4, z+1/4'
30 'y+3/4, x+3/4, z+1/4'
31 'x+1/2, -y, z+1/2'
32 'x+1/2, y+1/2, z+1/2'
loop_
_atom_type_symbol
_atom_type_oxidation_number
Ti4+ 4
O2- -2
loop_
_atom_site_label
_atom_site_type_symbol
_atom_site_symmetry_multiplicity
_atom_site_Wyckoff_symbol
_atom_site_fract_x
_atom_site_fract_y
_atom_site_fract_z
_atom_site_B_iso_or_equiv
_atom_site_occupancy
_atom_site_attached_hydrogens
Ti1 Ti4+ 4 b 0 0.25 0.375 .008 1. 0
O1 O2- 8 e 0 0.25 0.1667(4) .013 1. 0
#End of TTdata_172914-ICSD

File: Novel-Space/Indiv/Tabulate_Reference-Phases/All-Possible-CIFs/173135.cif

#(C) 2019 by FIZ Karlsruhe - Leibniz Institute for Information Infrastructure.  All rights reserved.
data_173135-ICSD
_database_code_ICSD 173135
_audit_creation_date 2008-08-01
_chemical_name_systematic 'Lithium manganese oxide (1.07/0.76/2)'
_chemical_formula_structural 'Li1.07 Mn0.76 O2'
_chemical_formula_sum 'Li1.07 Mn0.76 O2'
_chemical_name_structure_type LiCoO2
_exptl_crystal_density_diffrn 3.93
_publ_section_title

;
Structural evolution of layered Li(x) Mn(y) O2: combined neutron, NMR, and
electrochemical study
;
loop_
_citation_id
_citation_journal_full
_citation_year
_citation_journal_volume
_citation_page_first
_citation_page_last
_citation_journal_id_ASTM
primary 'Chemistry of Materials' 2007 19 1016 1023 CMATEX
loop_
_publ_author_name
'Armstrong, A.R.'
'Paterson, A.J.'
'Dupre, N.'
'Grey, C.P.'
'Bruce, P.G.'
_cell_length_a 2.8752(12)
_cell_length_b 2.8752(12)
_cell_length_c 14.391(5)
_cell_angle_alpha 90.
_cell_angle_beta 90.
_cell_angle_gamma 120.
_cell_volume 103.03
_cell_formula_units_Z 3
_symmetry_space_group_name_H-M 'R -3 m H'
_symmetry_Int_Tables_number 166
_refine_ls_R_factor_all 0.0194
loop_
_symmetry_equiv_pos_site_id
_symmetry_equiv_pos_as_xyz
1 'x-y, -y, -z'
2 '-x, -x+y, -z'
3 'y, x, -z'
4 'x-y, x, -z'
5 'y, -x+y, -z'
6 '-x, -y, -z'
7 '-x+y, y, z'
8 'x, x-y, z'
9 '-y, -x, z'
10 '-x+y, -x, z'
11 '-y, x-y, z'
12 'x, y, z'
13 'x-y+2/3, -y+1/3, -z+1/3'
14 '-x+2/3, -x+y+1/3, -z+1/3'
15 'y+2/3, x+1/3, -z+1/3'
16 'x-y+2/3, x+1/3, -z+1/3'
17 'y+2/3, -x+y+1/3, -z+1/3'
18 '-x+2/3, -y+1/3, -z+1/3'
19 '-x+y+2/3, y+1/3, z+1/3'
20 'x+2/3, x-y+1/3, z+1/3'
21 '-y+2/3, -x+1/3, z+1/3'
22 '-x+y+2/3, -x+1/3, z+1/3'
23 '-y+2/3, x-y+1/3, z+1/3'
24 'x+2/3, y+1/3, z+1/3'
25 'x-y+1/3, -y+2/3, -z+2/3'
26 '-x+1/3, -x+y+2/3, -z+2/3'
27 'y+1/3, x+2/3, -z+2/3'
28 'x-y+1/3, x+2/3, -z+2/3'
29 'y+1/3, -x+y+2/3, -z+2/3'
30 '-x+1/3, -y+2/3, -z+2/3'
31 '-x+y+1/3, y+2/3, z+2/3'
32 'x+1/3, x-y+2/3, z+2/3'
33 '-y+1/3, -x+2/3, z+2/3'
34 '-x+y+1/3, -x+2/3, z+2/3'
35 '-y+1/3, x-y+2/3, z+2/3'
36 'x+1/3, y+2/3, z+2/3'
loop_
_atom_type_symbol
_atom_type_oxidation_number
Li1+ 1
Mn3+ 3.86
O2- -2
loop_
_atom_site_label
_atom_site_type_symbol
_atom_site_symmetry_multiplicity
_atom_site_Wyckoff_symbol
_atom_site_fract_x
_atom_site_fract_y
_atom_site_fract_z
_atom_site_B_iso_or_equiv
_atom_site_occupancy
_atom_site_attached_hydrogens
Li1 Li1+ 3 b 0 0 0.5 1.2(4) .89(5) 0
Li2 Li1+ 6 c 0 0 0.124(6) .5 .09(2) 0
Mn1 Mn3+ 3 a 0 0 0 .12(14) .76(2) 0
O1 O2- 6 c 0 0 0.2610(2) 1.44(10) 1. 0
#End of TTdata_173135-ICSD

File: Novel-Space/Indiv/Tabulate_Reference-Phases/All-Possible-CIFs/173180.cif

#(C) 2019 by FIZ Karlsruhe - Leibniz Institute for Information Infrastructure.  All rights reserved.
data_173180-ICSD
_database_code_ICSD 173180
_audit_creation_date 2008-08-01
_audit_update_record 2019-02-01
_chemical_name_systematic 'Lithium oxide'
_chemical_formula_structural 'Li2 O'
_chemical_formula_sum 'Li2 O1'
_chemical_name_structure_type Fluorite-CaF2
_exptl_crystal_density_diffrn 2.02
_publ_section_title

;
A mechanism for non-stoichiometry in the lithium amide/lithium imide hydrogen
storage reaction
;
loop_
_citation_id
_citation_journal_full
_citation_year
_citation_journal_volume
_citation_page_first
_citation_page_last
_citation_journal_id_ASTM
primary 'Journal of the American Chemical Society' 2007 129 1594 1601 JACSAT
loop_
_publ_author_name
'David, W.I.F.'
'Jones, M.O.'
'Gregory, D.H.'
'Jewell, C.M.'
'Johnson, S.R.'
'Walton, A.'
'Edwards, P.P.'
_cell_length_a 4.614(1)
_cell_length_b 4.614(1)
_cell_length_c 4.614(1)
_cell_angle_alpha 90.
_cell_angle_beta 90.
_cell_angle_gamma 90.
_cell_volume 98.23
_cell_formula_units_Z 4
_symmetry_space_group_name_H-M 'F m -3 m'
_symmetry_Int_Tables_number 225
_refine_ls_R_factor_all 0.0766
loop_
_symmetry_equiv_pos_site_id
_symmetry_equiv_pos_as_xyz
1 'z, y, -x'
2 'y, x, -z'
3 'x, z, -y'
4 'z, x, -y'
5 'y, z, -x'
6 'x, y, -z'
7 'z, -y, x'
8 'y, -x, z'
9 'x, -z, y'
10 'z, -x, y'
11 'y, -z, x'
12 'x, -y, z'
13 '-z, y, x'
14 '-y, x, z'
15 '-x, z, y'
16 '-z, x, y'
17 '-y, z, x'
18 '-x, y, z'
19 '-z, -y, -x'
20 '-y, -x, -z'
21 '-x, -z, -y'
22 '-z, -x, -y'
23 '-y, -z, -x'
24 '-x, -y, -z'
25 '-z, -y, x'
26 '-y, -x, z'
27 '-x, -z, y'
28 '-z, -x, y'
29 '-y, -z, x'
30 '-x, -y, z'
31 '-z, y, -x'
32 '-y, x, -z'
33 '-x, z, -y'
34 '-z, x, -y'
35 '-y, z, -x'
36 '-x, y, -z'
37 'z, -y, -x'
38 'y, -x, -z'
39 'x, -z, -y'
40 'z, -x, -y'
41 'y, -z, -x'
42 'x, -y, -z'
43 'z, y, x'
44 'y, x, z'
45 'x, z, y'
46 'z, x, y'
47 'y, z, x'
48 'x, y, z'
49 'z, y+1/2, -x+1/2'
50 'y, x+1/2, -z+1/2'
51 'x, z+1/2, -y+1/2'
52 'z, x+1/2, -y+1/2'
53 'y, z+1/2, -x+1/2'
54 'x, y+1/2, -z+1/2'
55 'z, -y+1/2, x+1/2'
56 'y, -x+1/2, z+1/2'
57 'x, -z+1/2, y+1/2'
58 'z, -x+1/2, y+1/2'
59 'y, -z+1/2, x+1/2'
60 'x, -y+1/2, z+1/2'
61 '-z, y+1/2, x+1/2'
62 '-y, x+1/2, z+1/2'
63 '-x, z+1/2, y+1/2'
64 '-z, x+1/2, y+1/2'
65 '-y, z+1/2, x+1/2'
66 '-x, y+1/2, z+1/2'
67 '-z, -y+1/2, -x+1/2'
68 '-y, -x+1/2, -z+1/2'
69 '-x, -z+1/2, -y+1/2'
70 '-z, -x+1/2, -y+1/2'
71 '-y, -z+1/2, -x+1/2'
72 '-x, -y+1/2, -z+1/2'
73 '-z, -y+1/2, x+1/2'
74 '-y, -x+1/2, z+1/2'
75 '-x, -z+1/2, y+1/2'
76 '-z, -x+1/2, y+1/2'
77 '-y, -z+1/2, x+1/2'
78 '-x, -y+1/2, z+1/2'
79 '-z, y+1/2, -x+1/2'
80 '-y, x+1/2, -z+1/2'
81 '-x, z+1/2, -y+1/2'
82 '-z, x+1/2, -y+1/2'
83 '-y, z+1/2, -x+1/2'
84 '-x, y+1/2, -z+1/2'
85 'z, -y+1/2, -x+1/2'
86 'y, -x+1/2, -z+1/2'
87 'x, -z+1/2, -y+1/2'
88 'z, -x+1/2, -y+1/2'
89 'y, -z+1/2, -x+1/2'
90 'x, -y+1/2, -z+1/2'
91 'z, y+1/2, x+1/2'
92 'y, x+1/2, z+1/2'
93 'x, z+1/2, y+1/2'
94 'z, x+1/2, y+1/2'
95 'y, z+1/2, x+1/2'
96 'x, y+1/2, z+1/2'
97 'z+1/2, y, -x+1/2'
98 'y+1/2, x, -z+1/2'
99 'x+1/2, z, -y+1/2'
100 'z+1/2, x, -y+1/2'
101 'y+1/2, z, -x+1/2'
102 'x+1/2, y, -z+1/2'
103 'z+1/2, -y, x+1/2'
104 'y+1/2, -x, z+1/2'
105 'x+1/2, -z, y+1/2'
106 'z+1/2, -x, y+1/2'
107 'y+1/2, -z, x+1/2'
108 'x+1/2, -y, z+1/2'
109 '-z+1/2, y, x+1/2'
110 '-y+1/2, x, z+1/2'
111 '-x+1/2, z, y+1/2'
112 '-z+1/2, x, y+1/2'
113 '-y+1/2, z, x+1/2'
114 '-x+1/2, y, z+1/2'
115 '-z+1/2, -y, -x+1/2'
116 '-y+1/2, -x, -z+1/2'
117 '-x+1/2, -z, -y+1/2'
118 '-z+1/2, -x, -y+1/2'
119 '-y+1/2, -z, -x+1/2'
120 '-x+1/2, -y, -z+1/2'
121 '-z+1/2, -y, x+1/2'
122 '-y+1/2, -x, z+1/2'
123 '-x+1/2, -z, y+1/2'
124 '-z+1/2, -x, y+1/2'
125 '-y+1/2, -z, x+1/2'
126 '-x+1/2, -y, z+1/2'
127 '-z+1/2, y, -x+1/2'
128 '-y+1/2, x, -z+1/2'
129 '-x+1/2, z, -y+1/2'
130 '-z+1/2, x, -y+1/2'
131 '-y+1/2, z, -x+1/2'
132 '-x+1/2, y, -z+1/2'
133 'z+1/2, -y, -x+1/2'
134 'y+1/2, -x, -z+1/2'
135 'x+1/2, -z, -y+1/2'
136 'z+1/2, -x, -y+1/2'
137 'y+1/2, -z, -x+1/2'
138 'x+1/2, -y, -z+1/2'
139 'z+1/2, y, x+1/2'
140 'y+1/2, x, z+1/2'
141 'x+1/2, z, y+1/2'
142 'z+1/2, x, y+1/2'
143 'y+1/2, z, x+1/2'
144 'x+1/2, y, z+1/2'
145 'z+1/2, y+1/2, -x'
146 'y+1/2, x+1/2, -z'
147 'x+1/2, z+1/2, -y'
148 'z+1/2, x+1/2, -y'
149 'y+1/2, z+1/2, -x'
150 'x+1/2, y+1/2, -z'
151 'z+1/2, -y+1/2, x'
152 'y+1/2, -x+1/2, z'
153 'x+1/2, -z+1/2, y'
154 'z+1/2, -x+1/2, y'
155 'y+1/2, -z+1/2, x'
156 'x+1/2, -y+1/2, z'
157 '-z+1/2, y+1/2, x'
158 '-y+1/2, x+1/2, z'
159 '-x+1/2, z+1/2, y'
160 '-z+1/2, x+1/2, y'
161 '-y+1/2, z+1/2, x'
162 '-x+1/2, y+1/2, z'
163 '-z+1/2, -y+1/2, -x'
164 '-y+1/2, -x+1/2, -z'
165 '-x+1/2, -z+1/2, -y'
166 '-z+1/2, -x+1/2, -y'
167 '-y+1/2, -z+1/2, -x'
168 '-x+1/2, -y+1/2, -z'
169 '-z+1/2, -y+1/2, x'
170 '-y+1/2, -x+1/2, z'
171 '-x+1/2, -z+1/2, y'
172 '-z+1/2, -x+1/2, y'
173 '-y+1/2, -z+1/2, x'
174 '-x+1/2, -y+1/2, z'
175 '-z+1/2, y+1/2, -x'
176 '-y+1/2, x+1/2, -z'
177 '-x+1/2, z+1/2, -y'
178 '-z+1/2, x+1/2, -y'
179 '-y+1/2, z+1/2, -x'
180 '-x+1/2, y+1/2, -z'
181 'z+1/2, -y+1/2, -x'
182 'y+1/2, -x+1/2, -z'
183 'x+1/2, -z+1/2, -y'
184 'z+1/2, -x+1/2, -y'
185 'y+1/2, -z+1/2, -x'
186 'x+1/2, -y+1/2, -z'
187 'z+1/2, y+1/2, x'
188 'y+1/2, x+1/2, z'
189 'x+1/2, z+1/2, y'
190 'z+1/2, x+1/2, y'
191 'y+1/2, z+1/2, x'
192 'x+1/2, y+1/2, z'
loop_
_atom_type_symbol
_atom_type_oxidation_number
Li1+ 1
O2- -2
loop_
_atom_site_label
_atom_site_type_symbol
_atom_site_symmetry_multiplicity
_atom_site_Wyckoff_symbol
_atom_site_fract_x
_atom_site_fract_y
_atom_site_fract_z
_atom_site_B_iso_or_equiv
_atom_site_occupancy
_atom_site_attached_hydrogens
Li1 Li1+ 8 c 0.25 0.25 0.25 .5(9) 1. 0
O2 O2- 4 b 0.5 0.5 0.5 6(3) 1. 0
#End of TTdata_173180-ICSD
