Repository: njszym/XRD-AutoAnalyzer

# An automatic analysis tool for XRD

A package designed to automate the process of phase identification from XRD spectra using a probabilistic deep learning trained with physics-informed data augmentation.

The corresponding manuscript will be made available soon. Reproducing the published results can be accomplished using the data provided in [figshare](https://figshare.com/s/69030545b8020de35633).

## Usage example

A pre-trained model for the Li-Mn-Ti-O-F chemical space is available in the ```Example/``` directory. To classify the experimentally measured patterns tabulated in the ```Spectra/``` sub-folder, run the following:

```
python run_CNN.py
```

File: Novel-Space/Indiv/Tabulate_Reference-Phases/All-Possible-CIFs/180565.cif

#(C) 2019 by FIZ Karlsruhe - Leibniz Institute for Information Infrastructure.  All rights reserved.
data_180565-ICSD
_database_code_ICSD 180565
_audit_creation_date 2011-08-01
_chemical_name_systematic 'Lithium ozonide - hypothetical'
_chemical_formula_structural 'Li O3'
_chemical_formula_sum 'Li1 O3'
_chemical_name_structure_type AgNO2
_exptl_crystal_density_diffrn 2.33
_publ_section_title
'Structure, mechanical stability and chemical bond in alkali metal oxides'
loop_
_citation_id
_citation_journal_full
_citation_year
_citation_journal_volume
_citation_page_first
_citation_page_last
_citation_journal_id_ASTM
primary 'Journal of Structural Chemistry' 2010 51 1005 1013 JSTCAM
loop_
_publ_author_name
'Zhuravlev, Yu.N.'
'Obolonskaya, O.S.'
_cell_length_a 3.053
_cell_length_b 4.931
_cell_length_c 5.197
_cell_angle_alpha 90.
_cell_angle_beta 90.
_cell_angle_gamma 90.
_cell_volume 78.24
_cell_formula_units_Z 2
_symmetry_space_group_name_H-M 'I m m 2'
_symmetry_Int_Tables_number 44
loop_
_symmetry_equiv_pos_site_id
_symmetry_equiv_pos_as_xyz
1 'x, -y, z'
2 '-x, y, z'
3 '-x, -y, z'
4 'x, y, z'
5 'x+1/2, -y+1/2, z+1/2'
6 '-x+1/2, y+1/2, z+1/2'
7 '-x+1/2, -y+1/2, z+1/2'
8 'x+1/2, y+1/2, z+1/2'
loop_
_atom_type_symbol
_atom_type_oxidation_number
Li1+ 1
O0+ -0.333
loop_
_atom_site_label
_atom_site_type_symbol
_atom_site_symmetry_multiplicity
_atom_site_Wyckoff_symbol
_atom_site_fract_x
_atom_site_fract_y
_atom_site_fract_z
_atom_site_B_iso_or_equiv
_atom_site_occupancy
_atom_site_attached_hydrogens
Li1 Li1+ 2 a 0 0 0.5139 . 1. 0
O1 O0+ 2 a 0 0 0.0221 . 1. 0
O2 O0+ 4 d 0 0.2303 0.8721 . 1. 0
#End of TTdata_180565-ICSD

File: Novel-Space/Indiv/Tabulate_Reference-Phases/All-Possible-CIFs/182028.cif

#(C) 2019 by FIZ Karlsruhe - Leibniz Institute for Information Infrastructure.  All rights reserved.
data_182028-ICSD
_database_code_ICSD 182028
_audit_creation_date 2012-02-01
_chemical_name_systematic 'Dilithium oxide'
_chemical_formula_structural 'Li2 O'
_chemical_formula_sum 'Li2 O1'
_chemical_name_structure_type Li2O
_exptl_crystal_density_diffrn 1.75
_cell_measurement_temperature 1603.
_publ_section_title

;
Investigation of thermally induced Li+ ion disorder in  Li2 O  using neutron
diffraction.
;
loop_
_citation_id
_citation_journal_full
_citation_year
_citation_journal_volume
_citation_page_first
_citation_page_last
_citation_journal_id_ASTM
primary 'Journal of Physics: Condensed Matter' 1991 3 4761 4781 JCOMEL
loop_
_publ_author_name
'Farley, T.W.D.'
'Hayes, W.'
'Hull, S.'
'Hutchings, M.T.'
'Vrtis, M.'
_cell_length_a 4.837(5)
_cell_length_b 4.837(5)
_cell_length_c 4.837(5)
_cell_angle_alpha 90.
_cell_angle_beta 90.
_cell_angle_gamma 90.
_cell_volume 113.17
_cell_formula_units_Z 4
_symmetry_space_group_name_H-M 'F m -3 m'
_symmetry_Int_Tables_number 225
_refine_ls_R_factor_all 0.069
loop_
_symmetry_equiv_pos_site_id
_symmetry_equiv_pos_as_xyz
1 'z, y, -x'
2 'y, x, -z'
3 'x, z, -y'
4 'z, x, -y'
5 'y, z, -x'
6 'x, y, -z'
7 'z, -y, x'
8 'y, -x, z'
9 'x, -z, y'
10 'z, -x, y'
11 'y, -z, x'
12 'x, -y, z'
13 '-z, y, x'
14 '-y, x, z'
15 '-x, z, y'
16 '-z, x, y'
17 '-y, z, x'
18 '-x, y, z'
19 '-z, -y, -x'
20 '-y, -x, -z'
21 '-x, -z, -y'
22 '-z, -x, -y'
23 '-y, -z, -x'
24 '-x, -y, -z'
25 '-z, -y, x'
26 '-y, -x, z'
27 '-x, -z, y'
28 '-z, -x, y'
29 '-y, -z, x'
30 '-x, -y, z'
31 '-z, y, -x'
32 '-y, x, -z'
33 '-x, z, -y'
34 '-z, x, -y'
35 '-y, z, -x'
36 '-x, y, -z'
37 'z, -y, -x'
38 'y, -x, -z'
39 'x, -z, -y'
40 'z, -x, -y'
41 'y, -z, -x'
42 'x, -y, -z'
43 'z, y, x'
44 'y, x, z'
45 'x, z, y'
46 'z, x, y'
47 'y, z, x'
48 'x, y, z'
49 'z, y+1/2, -x+1/2'
50 'y, x+1/2, -z+1/2'
51 'x, z+1/2, -y+1/2'
52 'z, x+1/2, -y+1/2'
53 'y, z+1/2, -x+1/2'
54 'x, y+1/2, -z+1/2'
55 'z, -y+1/2, x+1/2'
56 'y, -x+1/2, z+1/2'
57 'x, -z+1/2, y+1/2'
58 'z, -x+1/2, y+1/2'
59 'y, -z+1/2, x+1/2'
60 'x, -y+1/2, z+1/2'
61 '-z, y+1/2, x+1/2'
62 '-y, x+1/2, z+1/2'
63 '-x, z+1/2, y+1/2'
64 '-z, x+1/2, y+1/2'
65 '-y, z+1/2, x+1/2'
66 '-x, y+1/2, z+1/2'
67 '-z, -y+1/2, -x+1/2'
68 '-y, -x+1/2, -z+1/2'
69 '-x, -z+1/2, -y+1/2'
70 '-z, -x+1/2, -y+1/2'
71 '-y, -z+1/2, -x+1/2'
72 '-x, -y+1/2, -z+1/2'
73 '-z, -y+1/2, x+1/2'
74 '-y, -x+1/2, z+1/2'
75 '-x, -z+1/2, y+1/2'
76 '-z, -x+1/2, y+1/2'
77 '-y, -z+1/2, x+1/2'
78 '-x, -y+1/2, z+1/2'
79 '-z, y+1/2, -x+1/2'
80 '-y, x+1/2, -z+1/2'
81 '-x, z+1/2, -y+1/2'
82 '-z, x+1/2, -y+1/2'
83 '-y, z+1/2, -x+1/2'
84 '-x, y+1/2, -z+1/2'
85 'z, -y+1/2, -x+1/2'
86 'y, -x+1/2, -z+1/2'
87 'x, -z+1/2, -y+1/2'
88 'z, -x+1/2, -y+1/2'
89 'y, -z+1/2, -x+1/2'
90 'x, -y+1/2, -z+1/2'
91 'z, y+1/2, x+1/2'
92 'y, x+1/2, z+1/2'
93 'x, z+1/2, y+1/2'
94 'z, x+1/2, y+1/2'
95 'y, z+1/2, x+1/2'
96 'x, y+1/2, z+1/2'
97 'z+1/2, y, -x+1/2'
98 'y+1/2, x, -z+1/2'
99 'x+1/2, z, -y+1/2'
100 'z+1/2, x, -y+1/2'
101 'y+1/2, z, -x+1/2'
102 'x+1/2, y, -z+1/2'
103 'z+1/2, -y, x+1/2'
104 'y+1/2, -x, z+1/2'
105 'x+1/2, -z, y+1/2'
106 'z+1/2, -x, y+1/2'
107 'y+1/2, -z, x+1/2'
108 'x+1/2, -y, z+1/2'
109 '-z+1/2, y, x+1/2'
110 '-y+1/2, x, z+1/2'
111 '-x+1/2, z, y+1/2'
112 '-z+1/2, x, y+1/2'
113 '-y+1/2, z, x+1/2'
114 '-x+1/2, y, z+1/2'
115 '-z+1/2, -y, -x+1/2'
116 '-y+1/2, -x, -z+1/2'
117 '-x+1/2, -z, -y+1/2'
118 '-z+1/2, -x, -y+1/2'
119 '-y+1/2, -z, -x+1/2'
120 '-x+1/2, -y, -z+1/2'
121 '-z+1/2, -y, x+1/2'
122 '-y+1/2, -x, z+1/2'
123 '-x+1/2, -z, y+1/2'
124 '-z+1/2, -x, y+1/2'
125 '-y+1/2, -z, x+1/2'
126 '-x+1/2, -y, z+1/2'
127 '-z+1/2, y, -x+1/2'
128 '-y+1/2, x, -z+1/2'
129 '-x+1/2, z, -y+1/2'
130 '-z+1/2, x, -y+1/2'
131 '-y+1/2, z, -x+1/2'
132 '-x+1/2, y, -z+1/2'
133 'z+1/2, -y, -x+1/2'
134 'y+1/2, -x, -z+1/2'
135 'x+1/2, -z, -y+1/2'
136 'z+1/2, -x, -y+1/2'
137 'y+1/2, -z, -x+1/2'
138 'x+1/2, -y, -z+1/2'
139 'z+1/2, y, x+1/2'
140 'y+1/2, x, z+1/2'
141 'x+1/2, z, y+1/2'
142 'z+1/2, x, y+1/2'
143 'y+1/2, z, x+1/2'
144 'x+1/2, y, z+1/2'
145 'z+1/2, y+1/2, -x'
146 'y+1/2, x+1/2, -z'
147 'x+1/2, z+1/2, -y'
148 'z+1/2, x+1/2, -y'
149 'y+1/2, z+1/2, -x'
150 'x+1/2, y+1/2, -z'
151 'z+1/2, -y+1/2, x'
152 'y+1/2, -x+1/2, z'
153 'x+1/2, -z+1/2, y'
154 'z+1/2, -x+1/2, y'
155 'y+1/2, -z+1/2, x'
156 'x+1/2, -y+1/2, z'
157 '-z+1/2, y+1/2, x'
158 '-y+1/2, x+1/2, z'
159 '-x+1/2, z+1/2, y'
160 '-z+1/2, x+1/2, y'
161 '-y+1/2, z+1/2, x'
162 '-x+1/2, y+1/2, z'
163 '-z+1/2, -y+1/2, -x'
164 '-y+1/2, -x+1/2, -z'
165 '-x+1/2, -z+1/2, -y'
166 '-z+1/2, -x+1/2, -y'
167 '-y+1/2, -z+1/2, -x'
168 '-x+1/2, -y+1/2, -z'
169 '-z+1/2, -y+1/2, x'
170 '-y+1/2, -x+1/2, z'
171 '-x+1/2, -z+1/2, y'
172 '-z+1/2, -x+1/2, y'
173 '-y+1/2, -z+1/2, x'
174 '-x+1/2, -y+1/2, z'
175 '-z+1/2, y+1/2, -x'
176 '-y+1/2, x+1/2, -z'
177 '-x+1/2, z+1/2, -y'
178 '-z+1/2, x+1/2, -y'
179 '-y+1/2, z+1/2, -x'
180 '-x+1/2, y+1/2, -z'
181 'z+1/2, -y+1/2, -x'
182 'y+1/2, -x+1/2, -z'
183 'x+1/2, -z+1/2, -y'
184 'z+1/2, -x+1/2, -y'
185 'y+1/2, -z+1/2, -x'
186 'x+1/2, -y+1/2, -z'
187 'z+1/2, y+1/2, x'
188 'y+1/2, x+1/2, z'
189 'x+1/2, z+1/2, y'
190 'z+1/2, x+1/2, y'
191 'y+1/2, z+1/2, x'
192 'x+1/2, y+1/2, z'
loop_
_atom_type_symbol
_atom_type_oxidation_number
Li1+ 1
O2- -2
Li1+ 1
loop_
_atom_site_label
_atom_site_type_symbol
_atom_site_symmetry_multiplicity
_atom_site_Wyckoff_symbol
_atom_site_fract_x
_atom_site_fract_y
_atom_site_fract_z
_atom_site_B_iso_or_equiv
_atom_site_occupancy
_atom_site_attached_hydrogens
Li1 Li1+ 8 c 0.25 0.25 0.25 6.3(2) 0.83(3) 0
O1 O2- 4 a 0 0 0 3.84(3) 1. 0
Li2 Li1+ 24 d 0.25 0.25 0 6.3(2) 0.0567 0
#End of TTdata_182028-ICSD

File: Novel-Space/Indiv/Tabulate_Reference-Phases/All-Possible-CIFs/182578.cif

#(C) 2019 by FIZ Karlsruhe - Leibniz Institute for Information Infrastructure.  All rights reserved.
data_182578-ICSD
_database_code_ICSD 182578
_audit_creation_date 2012-02-01
_audit_update_record 2016-02-01
_chemical_name_systematic 'Titanium dioxide - cotunnite-type'
_chemical_formula_structural 'Ti O2'
_chemical_formula_sum 'O2 Ti1'
_chemical_name_structure_type VO2
_exptl_crystal_density_diffrn 5.16
_publ_section_title

;
First-principles study of lattice dynamics of Ti O2 in brookite and cotunnite
structures
;
loop_
_citation_id
_citation_journal_full
_citation_year
_citation_journal_volume
_citation_page_first
_citation_page_last
_citation_journal_id_ASTM
primary 'Physical Review B: Condensed Matter and Materials Physics' 2011 83
174302-1 174302-10 PRBMDO
loop_
_publ_author_name
'Shojaee, E.'
'Abbasnejad, M.'
'Saeedian, M.'
'Mohammadizadeh, M.R.'
_cell_length_a 5.214
_cell_length_b 3.15
_cell_length_c 6.256
_cell_angle_alpha 90.
_cell_angle_beta 90.
_cell_angle_gamma 90.
_cell_volume 102.75
_cell_formula_units_Z 4
_symmetry_space_group_name_H-M 'P n m a'
_symmetry_Int_Tables_number 62
loop_
_symmetry_equiv_pos_site_id
_symmetry_equiv_pos_as_xyz
1 'x+1/2, y, -z+1/2'
2 'x, -y+1/2, z'
3 '-x+1/2, y+1/2, z+1/2'
4 '-x, -y, -z'
5 '-x+1/2, -y, z+1/2'
6 '-x, y+1/2, -z'
7 'x+1/2, -y+1/2, -z+1/2'
8 'x, y, z'
loop_
_atom_type_symbol
_atom_type_oxidation_number
Ti4+ 4
O2- -2
loop_
_atom_site_label
_atom_site_type_symbol
_atom_site_symmetry_multiplicity
_atom_site_Wyckoff_symbol
_atom_site_fract_x
_atom_site_fract_y
_atom_site_fract_z
_atom_site_B_iso_or_equiv
_atom_site_occupancy
_atom_site_attached_hydrogens
Ti1 Ti4+ 4 c 0.252 0.25 0.106 . 1. 0
O1 O2- 4 c 0.303 0.25 0.418 . 1. 0
O2 O2- 4 c 0.014 0.75 0.347 . 1. 0
#End of TTdata_182578-ICSD

File: Novel-Space/Indiv/Tabulate_Reference-Phases/All-Possible-CIFs/182956.cif

#(C) 2019 by FIZ Karlsruhe - Leibniz Institute for Information Infrastructure.  All rights reserved.
data_182956-ICSD
_database_code_ICSD 182956
_audit_creation_date 2012-08-01
_chemical_name_systematic 'Lithium titanium oxide (1.33/1.67/4)'
_chemical_formula_structural 'Li (Li0.333 Ti1.667) O4'
_chemical_formula_sum 'Li1.333 O4 Ti1.667'
_chemical_name_structure_type Spinel-Al2MgO4
_exptl_crystal_density_diffrn 3.4
_cell_measurement_temperature 773.
_publ_section_title

;
Lithium migration at high temperatures in Li4 Ti5 O12 studied by neutron
diffraction
;
loop_
_citation_id
_citation_journal_full
_citation_year
_citation_journal_volume
_citation_page_first
_citation_page_last
_citation_journal_id_ASTM
primary 'Chemistry of Materials' 2011 23 2753 2759 CMATEX
loop_
_publ_author_name
'Laumann, A.'
'Boysen, H.'
'Bremholm, M.'
'Fehr, K.T.'
'Hoelzel, M.'
'Holzapfel, M.'
_cell_length_a 8.42219(5)
_cell_length_b 8.42219(5)
_cell_length_c 8.42219(5)
_cell_angle_alpha 90.
_cell_angle_beta 90.
_cell_angle_gamma 90.
_cell_volume 597.41
_cell_formula_units_Z 8
_symmetry_space_group_name_H-M 'F d -3 m Z'
_symmetry_Int_Tables_number 227
_refine_ls_R_factor_all 0.0494
loop_
_symmetry_equiv_pos_site_id
_symmetry_equiv_pos_as_xyz
1 '-z, y+3/4, x+3/4'
2 'z+3/4, -y, x+3/4'
3 'z+3/4, y+3/4, -x'
4 '-z, -y, -x'
5 'y+3/4, x+3/4, -z'
6 '-y, x+3/4, z+3/4'
7 'y+3/4, -x, z+3/4'
8 '-y, -x, -z'
9 'x+3/4, -z, y+3/4'
10 'x+3/4, z+3/4, -y'
11 '-x, z+3/4, y+3/4'
12 '-x, -z, -y'
13 '-z, x+3/4, y+3/4'
14 'z+3/4, x+3/4, -y'
15 'z+3/4, -x, y+3/4'
16 '-z, -x, -y'
17 'y+3/4, -z, x+3/4'
18 '-y, z+3/4, x+3/4'
19 'y+3/4, z+3/4, -x'
20 '-y, -z, -x'
21 'x+3/4, y+3/4, -z'
22 'x+3/4, -y, z+3/4'
23 '-x, y+3/4, z+3/4'
24 '-x, -y, -z'
25 'z, -y+1/4, -x+1/4'
26 '-z+1/4, y, -x+1/4'
27 '-z+1/4, -y+1/4, x'
28 'z, y, x'
29 '-y+1/4, -x+1/4, z'
30 'y, -x+1/4, -z+1/4'
31 '-y+1/4, x, -z+1/4'
32 'y, x, z'
33 '-x+1/4, z, -y+1/4'
34 '-x+1/4, -z+1/4, y'
35 'x, -z+1/4, -y+1/4'
36 'x, z, y'
37 'z, -x+1/4, -y+1/4'
38 '-z+1/4, -x+1/4, y'
39 '-z+1/4, x, -y+1/4'
40 'z, x, y'
41 '-y+1/4, z, -x+1/4'
42 'y, -z+1/4, -x+1/4'
43 '-y+1/4, -z+1/4, x'
44 'y, z, x'
45 '-x+1/4, -y+1/4, z'
46 '-x+1/4, y, -z+1/4'
47 'x, -y+1/4, -z+1/4'
48 'x, y, z'
49 '-z, y+1/4, x+1/4'
50 'z+3/4, -y+1/2, x+1/4'
51 'z+3/4, y+1/4, -x+1/2'
52 '-z, -y+1/2, -x+1/2'
53 'y+3/4, x+1/4, -z+1/2'
54 '-y, x+1/4, z+1/4'
55 'y+3/4, -x+1/2, z+1/4'
56 '-y, -x+1/2, -z+1/2'
57 'x+3/4, -z+1/2, y+1/4'
58 'x+3/4, z+1/4, -y+1/2'
59 '-x, z+1/4, y+1/4'
60 '-x, -z+1/2, -y+1/2'
61 '-z, x+1/4, y+1/4'
62 'z+3/4, x+1/4, -y+1/2'
63 'z+3/4, -x+1/2, y+1/4'
64 '-z, -x+1/2, -y+1/2'
65 'y+3/4, -z+1/2, x+1/4'
66 '-y, z+1/4, x+1/4'
67 'y+3/4, z+1/4, -x+1/2'
68 '-y, -z+1/2, -x+1/2'
69 'x+3/4, y+1/4, -z+1/2'
70 'x+3/4, -y+1/2, z+1/4'
71 '-x, y+1/4, z+1/4'
72 '-x, -y+1/2, -z+1/2'
73 'z, -y+3/4, -x+3/4'
74 '-z+1/4, y+1/2, -x+3/4'
75 '-z+1/4, -y+3/4, x+1/2'
76 'z, y+1/2, x+1/2'
77 '-y+1/4, -x+3/4, z+1/2'
78 'y, -x+3/4, -z+3/4'
79 '-y+1/4, x+1/2, -z+3/4'
80 'y, x+1/2, z+1/2'
81 '-x+1/4, z+1/2, -y+3/4'
82 '-x+1/4, -z+3/4, y+1/2'
83 'x, -z+3/4, -y+3/4'
84 'x, z+1/2, y+1/2'
85 'z, -x+3/4, -y+3/4'
86 '-z+1/4, -x+3/4, y+1/2'
87 '-z+1/4, x+1/2, -y+3/4'
88 'z, x+1/2, y+1/2'
89 '-y+1/4, z+1/2, -x+3/4'
90 'y, -z+3/4, -x+3/4'
91 '-y+1/4, -z+3/4, x+1/2'
92 'y, z+1/2, x+1/2'
93 '-x+1/4, -y+3/4, z+1/2'
94 '-x+1/4, y+1/2, -z+3/4'
95 'x, -y+3/4, -z+3/4'
96 'x, y+1/2, z+1/2'
97 '-z+1/2, y+3/4, x+1/4'
98 'z+1/4, -y, x+1/4'
99 'z+1/4, y+3/4, -x+1/2'
100 '-z+1/2, -y, -x+1/2'
101 'y+1/4, x+3/4, -z+1/2'
102 '-y+1/2, x+3/4, z+1/4'
103 'y+1/4, -x, z+1/4'
104 '-y+1/2, -x, -z+1/2'
105 'x+1/4, -z, y+1/4'
106 'x+1/4, z+3/4, -y+1/2'
107 '-x+1/2, z+3/4, y+1/4'
108 '-x+1/2, -z, -y+1/2'
109 '-z+1/2, x+3/4, y+1/4'
110 'z+1/4, x+3/4, -y+1/2'
111 'z+1/4, -x, y+1/4'
112 '-z+1/2, -x, -y+1/2'
113 'y+1/4, -z, x+1/4'
114 '-y+1/2, z+3/4, x+1/4'
115 'y+1/4, z+3/4, -x+1/2'
116 '-y+1/2, -z, -x+1/2'
117 'x+1/4, y+3/4, -z+1/2'
118 'x+1/4, -y, z+1/4'
119 '-x+1/2, y+3/4, z+1/4'
120 '-x+1/2, -y, -z+1/2'
121 'z+1/2, -y+1/4, -x+3/4'
122 '-z+3/4, y, -x+3/4'
123 '-z+3/4, -y+1/4, x+1/2'
124 'z+1/2, y, x+1/2'
125 '-y+3/4, -x+1/4, z+1/2'
126 'y+1/2, -x+1/4, -z+3/4'
127 '-y+3/4, x, -z+3/4'
128 'y+1/2, x, z+1/2'
129 '-x+3/4, z, -y+3/4'
130 '-x+3/4, -z+1/4, y+1/2'
131 'x+1/2, -z+1/4, -y+3/4'
132 'x+1/2, z, y+1/2'
133 'z+1/2, -x+1/4, -y+3/4'
134 '-z+3/4, -x+1/4, y+1/2'
135 '-z+3/4, x, -y+3/4'
136 'z+1/2, x, y+1/2'
137 '-y+3/4, z, -x+3/4'
138 'y+1/2, -z+1/4, -x+3/4'
139 '-y+3/4, -z+1/4, x+1/2'
140 'y+1/2, z, x+1/2'
141 '-x+3/4, -y+1/4, z+1/2'
142 '-x+3/4, y, -z+3/4'
143 'x+1/2, -y+1/4, -z+3/4'
144 'x+1/2, y, z+1/2'
145 '-z+1/2, y+1/4, x+3/4'
146 'z+1/4, -y+1/2, x+3/4'
147 'z+1/4, y+1/4, -x'
148 '-z+1/2, -y+1/2, -x'
149 'y+1/4, x+1/4, -z'
150 '-y+1/2, x+1/4, z+3/4'
151 'y+1/4, -x+1/2, z+3/4'
152 '-y+1/2, -x+1/2, -z'
153 'x+1/4, -z+1/2, y+3/4'
154 'x+1/4, z+1/4, -y'
155 '-x+1/2, z+1/4, y+3/4'
156 '-x+1/2, -z+1/2, -y'
157 '-z+1/2, x+1/4, y+3/4'
158 'z+1/4, x+1/4, -y'
159 'z+1/4, -x+1/2, y+3/4'
160 '-z+1/2, -x+1/2, -y'
161 'y+1/4, -z+1/2, x+3/4'
162 '-y+1/2, z+1/4, x+3/4'
163 'y+1/4, z+1/4, -x'
164 '-y+1/2, -z+1/2, -x'
165 'x+1/4, y+1/4, -z'
166 'x+1/4, -y+1/2, z+3/4'
167 '-x+1/2, y+1/4, z+3/4'
168 '-x+1/2, -y+1/2, -z'
169 'z+1/2, -y+3/4, -x+1/4'
170 '-z+3/4, y+1/2, -x+1/4'
171 '-z+3/4, -y+3/4, x'
172 'z+1/2, y+1/2, x'
173 '-y+3/4, -x+3/4, z'
174 'y+1/2, -x+3/4, -z+1/4'
175 '-y+3/4, x+1/2, -z+1/4'
176 'y+1/2, x+1/2, z'
177 '-x+3/4, z+1/2, -y+1/4'
178 '-x+3/4, -z+3/4, y'
179 'x+1/2, -z+3/4, -y+1/4'
180 'x+1/2, z+1/2, y'
181 'z+1/2, -x+3/4, -y+1/4'
182 '-z+3/4, -x+3/4, y'
183 '-z+3/4, x+1/2, -y+1/4'
184 'z+1/2, x+1/2, y'
185 '-y+3/4, z+1/2, -x+1/4'
186 'y+1/2, -z+3/4, -x+1/4'
187 '-y+3/4, -z+3/4, x'
188 'y+1/2, z+1/2, x'
189 '-x+3/4, -y+3/4, z'
190 '-x+3/4, y+1/2, -z+1/4'
191 'x+1/2, -y+3/4, -z+1/4'
192 'x+1/2, y+1/2, z'
loop_
_atom_type_symbol
_atom_type_oxidation_number
Li1+ 1
Ti4+ 4
O2- -2
loop_
_atom_site_label
_atom_site_type_symbol
_atom_site_symmetry_multiplicity
_atom_site_Wyckoff_symbol
_atom_site_fract_x
_atom_site_fract_y
_atom_site_fract_z
_atom_site_B_iso_or_equiv
_atom_site_occupancy
_atom_site_attached_hydrogens
Li1 Li1+ 8 a 0.125 0.125 0.125 0.0337(16) 1. 0
Li2 Li1+ 16 d 0.5 0.5 0.5 0.0175(4) 0.16666 0
Ti1 Ti4+ 16 d 0.5 0.5 0.5 0.0175(4) 0.83334 0
O1 O2- 32 e 0.26313(4) 0.26313(4) 0.26313(4) 0.01697(19) 1. 0
#End of TTdata_182956-ICSD

File: Novel-Space/Indiv/Tabulate_Reference-Phases/All-Possible-CIFs/182960.cif

#(C) 2019 by FIZ Karlsruhe - Leibniz Institute for Information Infrastructure.  All rights reserved.
data_182960-ICSD
_database_code_ICSD 182960
_audit_creation_date 2012-08-01
_chemical_name_systematic 'Lithium titanium oxide (1.33/1.67/4)'
_chemical_formula_structural 'Li (Li0.333 Ti1.667) O4'
_chemical_formula_sum 'Li1.333 O4 Ti1.667'
_chemical_name_structure_type Spinel-Al2MgO4
_exptl_crystal_density_diffrn 3.31
_cell_measurement_temperature 1273.
_publ_section_title

;
Lithium migration at high temperatures in Li4 Ti5 O12 studied by neutron
diffraction
;
loop_
_citation_id
_citation_journal_full
_citation_year
_citation_journal_volume
_citation_page_first
_citation_page_last
_citation_journal_id_ASTM
primary 'Chemistry of Materials' 2011 23 2753 2759 CMATEX
loop_
_publ_author_name
'Laumann, A.'
'Boysen, H.'
'Bremholm, M.'
'Fehr, K.T.'
'Hoelzel, M.'
'Holzapfel, M.'
_cell_length_a 8.50051(6)
_cell_length_b 8.50051(6)
_cell_length_c 8.50051(6)
_cell_angle_alpha 90.
_cell_angle_beta 90.
_cell_angle_gamma 90.
_cell_volume 614.24
_cell_formula_units_Z 8
_symmetry_space_group_name_H-M 'F d -3 m Z'
_symmetry_Int_Tables_number 227
_refine_ls_R_factor_all 0.0388
loop_
_symmetry_equiv_pos_site_id
_symmetry_equiv_pos_as_xyz
1 '-z, y+3/4, x+3/4'
2 'z+3/4, -y, x+3/4'
3 'z+3/4, y+3/4, -x'
4 '-z, -y, -x'
5 'y+3/4, x+3/4, -z'
6 '-y, x+3/4, z+3/4'
7 'y+3/4, -x, z+3/4'
8 '-y, -x, -z'
9 'x+3/4, -z, y+3/4'
10 'x+3/4, z+3/4, -y'
11 '-x, z+3/4, y+3/4'
12 '-x, -z, -y'
13 '-z, x+3/4, y+3/4'
14 'z+3/4, x+3/4, -y'
15 'z+3/4, -x, y+3/4'
16 '-z, -x, -y'
17 'y+3/4, -z, x+3/4'
18 '-y, z+3/4, x+3/4'
19 'y+3/4, z+3/4, -x'
20 '-y, -z, -x'
21 'x+3/4, y+3/4, -z'
22 'x+3/4, -y, z+3/4'
23 '-x, y+3/4, z+3/4'
24 '-x, -y, -z'
25 'z, -y+1/4, -x+1/4'
26 '-z+1/4, y, -x+1/4'
27 '-z+1/4, -y+1/4, x'
28 'z, y, x'
29 '-y+1/4, -x+1/4, z'
30 'y, -x+1/4, -z+1/4'
31 '-y+1/4, x, -z+1/4'
32 'y, x, z'
33 '-x+1/4, z, -y+1/4'
34 '-x+1/4, -z+1/4, y'
35 'x, -z+1/4, -y+1/4'
36 'x, z, y'
37 'z, -x+1/4, -y+1/4'
38 '-z+1/4, -x+1/4, y'
39 '-z+1/4, x, -y+1/4'
40 'z, x, y'
41 '-y+1/4, z, -x+1/4'
42 'y, -z+1/4, -x+1/4'
43 '-y+1/4, -z+1/4, x'
44 'y, z, x'
45 '-x+1/4, -y+1/4, z'
46 '-x+1/4, y, -z+1/4'
47 'x, -y+1/4, -z+1/4'
48 'x, y, z'
49 '-z, y+1/4, x+1/4'
50 'z+3/4, -y+1/2, x+1/4'
51 'z+3/4, y+1/4, -x+1/2'
52 '-z, -y+1/2, -x+1/2'
53 'y+3/4, x+1/4, -z+1/2'
54 '-y, x+1/4, z+1/4'
55 'y+3/4, -x+1/2, z+1/4'
56 '-y, -x+1/2, -z+1/2'
57 'x+3/4, -z+1/2, y+1/4'
58 'x+3/4, z+1/4, -y+1/2'
59 '-x, z+1/4, y+1/4'
60 '-x, -z+1/2, -y+1/2'
61 '-z, x+1/4, y+1/4'
62 'z+3/4, x+1/4, -y+1/2'
63 'z+3/4, -x+1/2, y+1/4'
64 '-z, -x+1/2, -y+1/2'
65 'y+3/4, -z+1/2, x+1/4'
66 '-y, z+1/4, x+1/4'
67 'y+3/4, z+1/4, -x+1/2'
68 '-y, -z+1/2, -x+1/2'
69 'x+3/4, y+1/4, -z+1/2'
70 'x+3/4, -y+1/2, z+1/4'
71 '-x, y+1/4, z+1/4'
72 '-x, -y+1/2, -z+1/2'
73 'z, -y+3/4, -x+3/4'
74 '-z+1/4, y+1/2, -x+3/4'
75 '-z+1/4, -y+3/4, x+1/2'
76 'z, y+1/2, x+1/2'
77 '-y+1/4, -x+3/4, z+1/2'
78 'y, -x+3/4, -z+3/4'
79 '-y+1/4, x+1/2, -z+3/4'
80 'y, x+1/2, z+1/2'
81 '-x+1/4, z+1/2, -y+3/4'
82 '-x+1/4, -z+3/4, y+1/2'
83 'x, -z+3/4, -y+3/4'
84 'x, z+1/2, y+1/2'
85 'z, -x+3/4, -y+3/4'
86 '-z+1/4, -x+3/4, y+1/2'
87 '-z+1/4, x+1/2, -y+3/4'
88 'z, x+1/2, y+1/2'
89 '-y+1/4, z+1/2, -x+3/4'
90 'y, -z+3/4, -x+3/4'
91 '-y+1/4, -z+3/4, x+1/2'
92 'y, z+1/2, x+1/2'
93 '-x+1/4, -y+3/4, z+1/2'
94 '-x+1/4, y+1/2, -z+3/4'
95 'x, -y+3/4, -z+3/4'
96 'x, y+1/2, z+1/2'
97 '-z+1/2, y+3/4, x+1/4'
98 'z+1/4, -y, x+1/4'
99 'z+1/4, y+3/4, -x+1/2'
100 '-z+1/2, -y, -x+1/2'
101 'y+1/4, x+3/4, -z+1/2'
102 '-y+1/2, x+3/4, z+1/4'
103 'y+1/4, -x, z+1/4'
104 '-y+1/2, -x, -z+1/2'
105 'x+1/4, -z, y+1/4'
106 'x+1/4, z+3/4, -y+1/2'
107 '-x+1/2, z+3/4, y+1/4'
108 '-x+1/2, -z, -y+1/2'
109 '-z+1/2, x+3/4, y+1/4'
110 'z+1/4, x+3/4, -y+1/2'
111 'z+1/4, -x, y+1/4'
112 '-z+1/2, -x, -y+1/2'
113 'y+1/4, -z, x+1/4'
114 '-y+1/2, z+3/4, x+1/4'
115 'y+1/4, z+3/4, -x+1/2'
116 '-y+1/2, -z, -x+1/2'
117 'x+1/4, y+3/4, -z+1/2'
118 'x+1/4, -y, z+1/4'
119 '-x+1/2, y+3/4, z+1/4'
120 '-x+1/2, -y, -z+1/2'
121 'z+1/2, -y+1/4, -x+3/4'
122 '-z+3/4, y, -x+3/4'
123 '-z+3/4, -y+1/4, x+1/2'
124 'z+1/2, y, x+1/2'
125 '-y+3/4, -x+1/4, z+1/2'
126 'y+1/2, -x+1/4, -z+3/4'
127 '-y+3/4, x, -z+3/4'
128 'y+1/2, x, z+1/2'
129 '-x+3/4, z, -y+3/4'
130 '-x+3/4, -z+1/4, y+1/2'
131 'x+1/2, -z+1/4, -y+3/4'
132 'x+1/2, z, y+1/2'
133 'z+1/2, -x+1/4, -y+3/4'
134 '-z+3/4, -x+1/4, y+1/2'
135 '-z+3/4, x, -y+3/4'
136 'z+1/2, x, y+1/2'
137 '-y+3/4, z, -x+3/4'
138 'y+1/2, -z+1/4, -x+3/4'
139 '-y+3/4, -z+1/4, x+1/2'
140 'y+1/2, z, x+1/2'
141 '-x+3/4, -y+1/4, z+1/2'
142 '-x+3/4, y, -z+3/4'
143 'x+1/2, -y+1/4, -z+3/4'
144 'x+1/2, y, z+1/2'
145 '-z+1/2, y+1/4, x+3/4'
146 'z+1/4, -y+1/2, x+3/4'
147 'z+1/4, y+1/4, -x'
148 '-z+1/2, -y+1/2, -x'
149 'y+1/4, x+1/4, -z'
150 '-y+1/2, x+1/4, z+3/4'
151 'y+1/4, -x+1/2, z+3/4'
152 '-y+1/2, -x+1/2, -z'
153 'x+1/4, -z+1/2, y+3/4'
154 'x+1/4, z+1/4, -y'
155 '-x+1/2, z+1/4, y+3/4'
156 '-x+1/2, -z+1/2, -y'
157 '-z+1/2, x+1/4, y+3/4'
158 'z+1/4, x+1/4, -y'
159 'z+1/4, -x+1/2, y+3/4'
160 '-z+1/2, -x+1/2, -y'
161 'y+1/4, -z+1/2, x+3/4'
162 '-y+1/2, z+1/4, x+3/4'
163 'y+1/4, z+1/4, -x'
164 '-y+1/2, -z+1/2, -x'
165 'x+1/4, y+1/4, -z'
166 'x+1/4, -y+1/2, z+3/4'
167 '-x+1/2, y+1/4, z+3/4'
168 '-x+1/2, -y+1/2, -z'
169 'z+1/2, -y+3/4, -x+1/4'
170 '-z+3/4, y+1/2, -x+1/4'
171 '-z+3/4, -y+3/4, x'
172 'z+1/2, y+1/2, x'
173 '-y+3/4, -x+3/4, z'
174 'y+1/2, -x+3/4, -z+1/4'
175 '-y+3/4, x+1/2, -z+1/4'
176 'y+1/2, x+1/2, z'
177 '-x+3/4, z+1/2, -y+1/4'
178 '-x+3/4, -z+3/4, y'
179 'x+1/2, -z+3/4, -y+1/4'
180 'x+1/2, z+1/2, y'
181 'z+1/2, -x+3/4, -y+1/4'
182 '-z+3/4, -x+3/4, y'
183 '-z+3/4, x+1/2, -y+1/4'
184 'z+1/2, x+1/2, y'
185 '-y+3/4, z+1/2, -x+1/4'
186 'y+1/2, -z+3/4, -x+1/4'
187 '-y+3/4, -z+3/4, x'
188 'y+1/2, z+1/2, x'
189 '-x+3/4, -y+3/4, z'
190 '-x+3/4, y+1/2, -z+1/4'
191 'x+1/2, -y+3/4, -z+1/4'
192 'x+1/2, y+1/2, z'
loop_
_atom_type_symbol
_atom_type_oxidation_number
Li1+ 1
Ti4+ 4
O2- -2
loop_
_atom_site_label
_atom_site_type_symbol
_atom_site_symmetry_multiplicity
_atom_site_Wyckoff_symbol
_atom_site_fract_x
_atom_site_fract_y
_atom_site_fract_z
_atom_site_B_iso_or_equiv
_atom_site_occupancy
_atom_site_attached_hydrogens
Li1 Li1+ 8 a 0.125 0.125 0.125 0.060(2) 1. 0
Li2 Li1+ 16 d 0.5 0.5 0.5 0.0299(5) 0.16666 0
Ti1 Ti4+ 16 d 0.5 0.5 0.5 0.0299(5) 0.83333 0
O1 O2- 32 e 0.26348(5) 0.26348(5) 0.26348(5) 0.0317(2) 1. 0
#End of TTdata_182960-ICSD

File: Novel-Space/Indiv/Tabulate_Reference-Phases/All-Possible-CIFs/18311.cif

#(C) 2019 by FIZ Karlsruhe - Leibniz Institute for Information Infrastructure.  All rights reserved.
data_18311-ICSD
_database_code_ICSD 18311
_audit_creation_date 1980-01-01
_audit_update_record 2012-02-01
_chemical_name_systematic 'Oxygen - alpha'
_chemical_formula_structural O2
_chemical_formula_sum O2
_chemical_name_structure_type O2(mS4)
_exptl_crystal_density_diffrn 1.53
_cell_measurement_temperature 23.
_publ_section_title 'Antiferromagnetic and crystal structures of alpha-oxygen'
loop_
_citation_id
_citation_journal_full
_citation_year
_citation_journal_volume
_citation_page_first
_citation_page_last
_citation_journal_id_ASTM
primary 'Journal of Chemical Physics' 1967 47 592 597 JCPSA6
loop_
_publ_author_name
'Barrett, C.S.'
'Meyer, L.'
'Wasserman, J.'
_cell_length_a 5.403(5)
_cell_length_b 3.429(3)
_cell_length_c 5.086(5)
_cell_angle_alpha 90.
_cell_angle_beta 132.53(4)
_cell_angle_gamma 90.
_cell_volume 69.44
_cell_formula_units_Z 2
_symmetry_space_group_name_H-M 'C 1 2/m 1'
_symmetry_Int_Tables_number 12
_refine_ls_R_factor_all 0.07
loop_
_symmetry_equiv_pos_site_id
_symmetry_equiv_pos_as_xyz
1 '-x, y, -z'
2 '-x, -y, -z'
3 'x, -y, z'
4 'x, y, z'
5 '-x+1/2, y+1/2, -z'
6 '-x+1/2, -y+1/2, -z'
7 'x+1/2, -y+1/2, z'
8 'x+1/2, y+1/2, z'
loop_
_atom_type_symbol
_atom_type_oxidation_number
O0+ 0
loop_
_atom_site_label
_atom_site_type_symbol
_atom_site_symmetry_multiplicity
_atom_site_Wyckoff_symbol
_atom_site_fract_x
_atom_site_fract_y
_atom_site_fract_z
_atom_site_B_iso_or_equiv
_atom_site_occupancy
_atom_site_attached_hydrogens
O1 O0+ 4 i 0.089(10) 0 0.153(15) 4.89 1. 0
#End of TTdata_18311-ICSD

File: Novel-Space/Indiv/Tabulate_Reference-Phases/All-Possible-CIFs/183767.cif

#(C) 2019 by FIZ Karlsruhe - Leibniz Institute for Information Infrastructure.  All rights reserved.
data_183767-ICSD
_database_code_ICSD 183767
_audit_creation_date 2012-08-01
_chemical_name_systematic 'Titanium dioxide'
_chemical_formula_structural 'Ti O2'
_chemical_formula_sum 'O2 Ti1'
_chemical_name_structure_type Anatase-TiO2
_chemical_name_mineral Anatase
_exptl_crystal_density_diffrn 3.96
_publ_section_title

;
Study on the electronic structures of the reduced anatase Ti O2 by the
first-principle calculation
;
loop_
_citation_id
_citation_journal_full
_citation_year
_citation_journal_volume
_citation_page_first
_citation_page_last
_citation_journal_id_ASTM
primary 'Journal of Physics and Chemistry of Solids' 2012 73 302 307 JPCSAW
loop_
_publ_author_name
'Cheng, Zhi Jun'
'Liu, Ting Yu'
'Yang, Chen Xing'
'Gan, Hai Xiu'
'Zhang, Fei Wu'
'Chen, Jian Yu'
_cell_length_a 3.764
_cell_length_b 3.764
_cell_length_c 9.461
_cell_angle_alpha 90.
_cell_angle_beta 90.
_cell_angle_gamma 90.
_cell_volume 134.04
_cell_formula_units_Z 4
_symmetry_space_group_name_H-M 'I 41/a m d S'
_symmetry_Int_Tables_number 141
loop_
_symmetry_equiv_pos_site_id
_symmetry_equiv_pos_as_xyz
1 'y, -x+1/2, z+1/4'
2 '-y, x+1/2, z+1/4'
3 'y, -x, -z'
4 '-y, x, -z'
5 '-y, -x+1/2, z+1/4'
6 'y, x+1/2, z+1/4'
7 '-y, -x, -z'
8 'y, x, -z'
9 'x, -y+1/2, -z+1/4'
10 '-x, y+1/2, -z+1/4'
11 'x, -y, z'
12 '-x, y, z'
13 '-x, -y+1/2, -z+1/4'
14 'x, y+1/2, -z+1/4'
15 '-x, -y, z'
16 'x, y, z'
17 'y+1/2, -x, z+3/4'
18 '-y+1/2, x, z+3/4'
19 'y+1/2, -x+1/2, -z+1/2'
20 '-y+1/2, x+1/2, -z+1/2'
21 '-y+1/2, -x, z+3/4'
22 'y+1/2, x, z+3/4'
23 '-y+1/2, -x+1/2, -z+1/2'
24 'y+1/2, x+1/2, -z+1/2'
25 'x+1/2, -y, -z+3/4'
26 '-x+1/2, y, -z+3/4'
27 'x+1/2, -y+1/2, z+1/2'
28 '-x+1/2, y+1/2, z+1/2'
29 '-x+1/2, -y, -z+3/4'
30 'x+1/2, y, -z+3/4'
31 '-x+1/2, -y+1/2, z+1/2'
32 'x+1/2, y+1/2, z+1/2'
loop_
_atom_type_symbol
_atom_type_oxidation_number
Ti4+ 4
O2- -2
loop_
_atom_site_label
_atom_site_type_symbol
_atom_site_symmetry_multiplicity
_atom_site_Wyckoff_symbol
_atom_site_fract_x
_atom_site_fract_y
_atom_site_fract_z
_atom_site_B_iso_or_equiv
_atom_site_occupancy
_atom_site_attached_hydrogens
Ti1 Ti4+ 4 a 0 0 0 . 1. 0
O1 O2- 8 e 0 0 0.208 . 1. 0
#End of TTdata_183767-ICSD

File: Novel-Space/Indiv/Tabulate_Reference-Phases/All-Possible-CIFs/184368.cif

#(C) 2019 by FIZ Karlsruhe - Leibniz Institute for Information Infrastructure.  All rights reserved.
data_184368-ICSD
_database_code_ICSD 184368
_audit_creation_date 2012-08-01
_chemical_name_systematic 'Titanium oxide'
_chemical_formula_structural 'Ti O2'
_chemical_formula_sum 'O2 Ti1'
_chemical_name_structure_type Anatase-TiO2
_exptl_crystal_density_diffrn 3.89
_publ_section_title

;
Effects of nitrogen concentration on N-doped anatase Ti O2: density functional
theory and Hubbard U analysis
;
loop_
_citation_id
_citation_journal_full
_citation_year
_citation_journal_volume
_citation_page_first
_citation_page_last
_citation_journal_id_ASTM
primary 'Journal of Alloys and Compounds' 2012 522 46 50 JALCEU
loop_
_publ_author_name
'Wu Hsuanchung'
'Lin Syuanwei'
'Wu Jhaosian'
_cell_length_a 3.778
_cell_length_b 3.778
_cell_length_c 9.549
_cell_angle_alpha 90.
_cell_angle_beta 90.
_cell_angle_gamma 90.
_cell_volume 136.3
_cell_formula_units_Z 4
_symmetry_space_group_name_H-M 'I 41/a m d S'
_symmetry_Int_Tables_number 141
loop_
_symmetry_equiv_pos_site_id
_symmetry_equiv_pos_as_xyz
1 'y, -x+1/2, z+1/4'
2 '-y, x+1/2, z+1/4'
3 'y, -x, -z'
4 '-y, x, -z'
5 '-y, -x+1/2, z+1/4'
6 'y, x+1/2, z+1/4'
7 '-y, -x, -z'
8 'y, x, -z'
9 'x, -y+1/2, -z+1/4'
10 '-x, y+1/2, -z+1/4'
11 'x, -y, z'
12 '-x, y, z'
13 '-x, -y+1/2, -z+1/4'
14 'x, y+1/2, -z+1/4'
15 '-x, -y, z'
16 'x, y, z'
17 'y+1/2, -x, z+3/4'
18 '-y+1/2, x, z+3/4'
19 'y+1/2, -x+1/2, -z+1/2'
20 '-y+1/2, x+1/2, -z+1/2'
21 '-y+1/2, -x, z+3/4'
22 'y+1/2, x, z+3/4'
23 '-y+1/2, -x+1/2, -z+1/2'
24 'y+1/2, x+1/2, -z+1/2'
25 'x+1/2, -y, -z+3/4'
26 '-x+1/2, y, -z+3/4'
27 'x+1/2, -y+1/2, z+1/2'
28 '-x+1/2, y+1/2, z+1/2'
29 '-x+1/2, -y, -z+3/4'
30 'x+1/2, y, -z+3/4'
31 '-x+1/2, -y+1/2, z+1/2'
32 'x+1/2, y+1/2, z+1/2'
loop_
_atom_type_symbol
_atom_type_oxidation_number
Ti4+ 4
O2- -2
loop_
_atom_site_label
_atom_site_type_symbol
_atom_site_symmetry_multiplicity
_atom_site_Wyckoff_symbol
_atom_site_fract_x
_atom_site_fract_y
_atom_site_fract_z
_atom_site_B_iso_or_equiv
_atom_site_occupancy
_atom_site_attached_hydrogens
Ti1 Ti4+ 4 a 0 0 0 . 1. 0
O1 O2- 8 e 0 0 0.208 . 1. 0
#End of TTdata_184368-ICSD

File: Novel-Space/Indiv/Tabulate_Reference-Phases/All-Possible-CIFs/184651.cif

#(C) 2019 by FIZ Karlsruhe - Leibniz Institute for Information Infrastructure.  All rights reserved.
data_184651-ICSD
_database_code_ICSD 184651
_audit_creation_date 2012-08-01
_chemical_name_systematic 'Manganese titanate'
_chemical_formula_structural 'Mn (Ti O3)'
_chemical_formula_sum 'Mn1 O3 Ti1'
_chemical_name_structure_type Perovskite-GdFeO3
_exptl_crystal_density_diffrn 4.89
_cell_measurement_temperature 0.
_cell_measurement_pressure 0.
_publ_section_title

;
First-principles investigation on high-pressure structural evolution of Mn Ti
O3
;
loop_
_citation_id
_citation_journal_full
_citation_year
_citation_journal_volume
_citation_page_first
_citation_page_last
_citation_journal_id_ASTM
primary 'Solid State Communications' 2012 152 984 988 SSCOA4
loop_
_publ_author_name
'Zhu Feng'
'Wu Xiang'
'Qin Shan'
_cell_length_a 5.135
_cell_length_b 5.3188
_cell_length_c 7.5017
_cell_angle_alpha 90.
_cell_angle_beta 90.
_cell_angle_gamma 90.
_cell_volume 204.89
_cell_formula_units_Z 4
_symmetry_space_group_name_H-M 'P b n m'
_symmetry_Int_Tables_number 62
loop_
_symmetry_equiv_pos_site_id
_symmetry_equiv_pos_as_xyz
1 '-x+1/2, y+1/2, z'
2 'x, y, -z+1/2'
3 'x+1/2, -y+1/2, z+1/2'
4 '-x, -y, -z'
5 'x+1/2, -y+1/2, -z'
6 '-x, -y, z+1/2'
7 '-x+1/2, y+1/2, -z+1/2'
8 'x, y, z'
loop_
_atom_type_symbol
_atom_type_oxidation_number
Mn2+ 2
Ti4+ 4
O2- -2
loop_
_atom_site_label
_atom_site_type_symbol
_atom_site_symmetry_multiplicity
_atom_site_Wyckoff_symbol
_atom_site_fract_x
_atom_site_fract_y
_atom_site_fract_z
_atom_site_B_iso_or_equiv
_atom_site_occupancy
_atom_site_attached_hydrogens
Mn1 Mn2+ 4 c 0.9879 0.051 0.25 . 1. 0
Ti1 Ti4+ 4 b 0.5 0 0 . 1. 0
O1 O2- 4 c 0.1193 0.4504 0.25 . 1. 0
O2 O2- 8 d 0.6903 0.3145 0.0628 . 1. 0
#End of TTdata_184651-ICSD

File: Novel-Space/Indiv/Tabulate_Reference-Phases/All-Possible-CIFs/185236.cif

#(C) 2019 by FIZ Karlsruhe - Leibniz Institute for Information Infrastructure.  All rights reserved.
data_185236-ICSD
_database_code_ICSD 185236
_audit_creation_date 2013-02-01
_chemical_name_systematic 'Lithium manganese oxide (1.02/1.62/4)'
_chemical_formula_structural 'Li0.81 Mn1.78 O4'
_chemical_formula_sum 'Li0.81 Mn1.78 O4'
_chemical_name_structure_type Spinel-defect
_exptl_crystal_density_diffrn 3.97
_publ_section_title 'Li Mn2 O4 nanocrystalline electrode materials'
_publ_section_comment 'Cell and Type only determined'
loop_
_citation_id
_citation_journal_full
_citation_year
_citation_journal_volume
_citation_page_first
_citation_page_last
_citation_journal_id_ASTM
primary 'Crystal Research and Technology' 2012 47 351 362 CRTEDF
loop_
_publ_author_name
'Talik, E.'
'Zalog, A.'
'Skrzypek, D.'
'Guzik, A.'
'Zajdel, P.'
'Michalska, M.'
'Lipinska, L.'
_cell_length_a 8.2464(5)
_cell_length_b 8.2464(5)
_cell_length_c 8.2464(5)
_cell_angle_alpha 90.
_cell_angle_beta 90.
_cell_angle_gamma 90.
_cell_volume 560.78
_cell_formula_units_Z 8
_symmetry_space_group_name_H-M 'F d -3 m Z'
_symmetry_Int_Tables_number 227
loop_
_symmetry_equiv_pos_site_id
_symmetry_equiv_pos_as_xyz
1 '-z, y+3/4, x+3/4'
2 'z+3/4, -y, x+3/4'
3 'z+3/4, y+3/4, -x'
4 '-z, -y, -x'
5 'y+3/4, x+3/4, -z'
6 '-y, x+3/4, z+3/4'
7 'y+3/4, -x, z+3/4'
8 '-y, -x, -z'
9 'x+3/4, -z, y+3/4'
10 'x+3/4, z+3/4, -y'
11 '-x, z+3/4, y+3/4'
12 '-x, -z, -y'
13 '-z, x+3/4, y+3/4'
14 'z+3/4, x+3/4, -y'
15 'z+3/4, -x, y+3/4'
16 '-z, -x, -y'
17 'y+3/4, -z, x+3/4'
18 '-y, z+3/4, x+3/4'
19 'y+3/4, z+3/4, -x'
20 '-y, -z, -x'
21 'x+3/4, y+3/4, -z'
22 'x+3/4, -y, z+3/4'
23 '-x, y+3/4, z+3/4'
24 '-x, -y, -z'
25 'z, -y+1/4, -x+1/4'
26 '-z+1/4, y, -x+1/4'
27 '-z+1/4, -y+1/4, x'
28 'z, y, x'
29 '-y+1/4, -x+1/4, z'
30 'y, -x+1/4, -z+1/4'
31 '-y+1/4, x, -z+1/4'
32 'y, x, z'
33 '-x+1/4, z, -y+1/4'
34 '-x+1/4, -z+1/4, y'
35 'x, -z+1/4, -y+1/4'
36 'x, z, y'
37 'z, -x+1/4, -y+1/4'
38 '-z+1/4, -x+1/4, y'
39 '-z+1/4, x, -y+1/4'
40 'z, x, y'
41 '-y+1/4, z, -x+1/4'
42 'y, -z+1/4, -x+1/4'
43 '-y+1/4, -z+1/4, x'
44 'y, z, x'
45 '-x+1/4, -y+1/4, z'
46 '-x+1/4, y, -z+1/4'
47 'x, -y+1/4, -z+1/4'
48 'x, y, z'
49 '-z, y+1/4, x+1/4'
50 'z+3/4, -y+1/2, x+1/4'
51 'z+3/4, y+1/4, -x+1/2'
52 '-z, -y+1/2, -x+1/2'
53 'y+3/4, x+1/4, -z+1/2'
54 '-y, x+1/4, z+1/4'
55 'y+3/4, -x+1/2, z+1/4'
56 '-y, -x+1/2, -z+1/2'
57 'x+3/4, -z+1/2, y+1/4'
58 'x+3/4, z+1/4, -y+1/2'
59 '-x, z+1/4, y+1/4'
60 '-x, -z+1/2, -y+1/2'
61 '-z, x+1/4, y+1/4'
62 'z+3/4, x+1/4, -y+1/2'
63 'z+3/4, -x+1/2, y+1/4'
64 '-z, -x+1/2, -y+1/2'
65 'y+3/4, -z+1/2, x+1/4'
66 '-y, z+1/4, x+1/4'
67 'y+3/4, z+1/4, -x+1/2'
68 '-y, -z+1/2, -x+1/2'
69 'x+3/4, y+1/4, -z+1/2'
70 'x+3/4, -y+1/2, z+1/4'
71 '-x, y+1/4, z+1/4'
72 '-x, -y+1/2, -z+1/2'
73 'z, -y+3/4, -x+3/4'
74 '-z+1/4, y+1/2, -x+3/4'
75 '-z+1/4, -y+3/4, x+1/2'
76 'z, y+1/2, x+1/2'
77 '-y+1/4, -x+3/4, z+1/2'
78 'y, -x+3/4, -z+3/4'
79 '-y+1/4, x+1/2, -z+3/4'
80 'y, x+1/2, z+1/2'
81 '-x+1/4, z+1/2, -y+3/4'
82 '-x+1/4, -z+3/4, y+1/2'
83 'x, -z+3/4, -y+3/4'
84 'x, z+1/2, y+1/2'
85 'z, -x+3/4, -y+3/4'
86 '-z+1/4, -x+3/4, y+1/2'
87 '-z+1/4, x+1/2, -y+3/4'
88 'z, x+1/2, y+1/2'
89 '-y+1/4, z+1/2, -x+3/4'
90 'y, -z+3/4, -x+3/4'
91 '-y+1/4, -z+3/4, x+1/2'
92 'y, z+1/2, x+1/2'
93 '-x+1/4, -y+3/4, z+1/2'
94 '-x+1/4, y+1/2, -z+3/4'
95 'x, -y+3/4, -z+3/4'
96 'x, y+1/2, z+1/2'
97 '-z+1/2, y+3/4, x+1/4'
98 'z+1/4, -y, x+1/4'
99 'z+1/4, y+3/4, -x+1/2'
100 '-z+1/2, -y, -x+1/2'
101 'y+1/4, x+3/4, -z+1/2'
102 '-y+1/2, x+3/4, z+1/4'
103 'y+1/4, -x, z+1/4'
104 '-y+1/2, -x, -z+1/2'
105 'x+1/4, -z, y+1/4'
106 'x+1/4, z+3/4, -y+1/2'
107 '-x+1/2, z+3/4, y+1/4'
108 '-x+1/2, -z, -y+1/2'
109 '-z+1/2, x+3/4, y+1/4'
110 'z+1/4, x+3/4, -y+1/2'
111 'z+1/4, -x, y+1/4'
112 '-z+1/2, -x, -y+1/2'
113 'y+1/4, -z, x+1/4'
114 '-y+1/2, z+3/4, x+1/4'
115 'y+1/4, z+3/4, -x+1/2'
116 '-y+1/2, -z, -x+1/2'
117 'x+1/4, y+3/4, -z+1/2'
118 'x+1/4, -y, z+1/4'
119 '-x+1/2, y+3/4, z+1/4'
120 '-x+1/2, -y, -z+1/2'
121 'z+1/2, -y+1/4, -x+3/4'
122 '-z+3/4, y, -x+3/4'
123 '-z+3/4, -y+1/4, x+1/2'
124 'z+1/2, y, x+1/2'
125 '-y+3/4, -x+1/4, z+1/2'
126 'y+1/2, -x+1/4, -z+3/4'
127 '-y+3/4, x, -z+3/4'
128 'y+1/2, x, z+1/2'
129 '-x+3/4, z, -y+3/4'
130 '-x+3/4, -z+1/4, y+1/2'
131 'x+1/2, -z+1/4, -y+3/4'
132 'x+1/2, z, y+1/2'
133 'z+1/2, -x+1/4, -y+3/4'
134 '-z+3/4, -x+1/4, y+1/2'
135 '-z+3/4, x, -y+3/4'
136 'z+1/2, x, y+1/2'
137 '-y+3/4, z, -x+3/4'
138 'y+1/2, -z+1/4, -x+3/4'
139 '-y+3/4, -z+1/4, x+1/2'
140 'y+1/2, z, x+1/2'
141 '-x+3/4, -y+1/4, z+1/2'
142 '-x+3/4, y, -z+3/4'
143 'x+1/2, -y+1/4, -z+3/4'
144 'x+1/2, y, z+1/2'
145 '-z+1/2, y+1/4, x+3/4'
146 'z+1/4, -y+1/2, x+3/4'
147 'z+1/4, y+1/4, -x'
148 '-z+1/2, -y+1/2, -x'
149 'y+1/4, x+1/4, -z'
150 '-y+1/2, x+1/4, z+3/4'
151 'y+1/4, -x+1/2, z+3/4'
152 '-y+1/2, -x+1/2, -z'
153 'x+1/4, -z+1/2, y+3/4'
154 'x+1/4, z+1/4, -y'
155 '-x+1/2, z+1/4, y+3/4'
156 '-x+1/2, -z+1/2, -y'
157 '-z+1/2, x+1/4, y+3/4'
158 'z+1/4, x+1/4, -y'
159 'z+1/4, -x+1/2, y+3/4'
160 '-z+1/2, -x+1/2, -y'
161 'y+1/4, -z+1/2, x+3/4'
162 '-y+1/2, z+1/4, x+3/4'
163 'y+1/4, z+1/4, -x'
164 '-y+1/2, -z+1/2, -x'
165 'x+1/4, y+1/4, -z'
166 'x+1/4, -y+1/2, z+3/4'
167 '-x+1/2, y+1/4, z+3/4'
168 '-x+1/2, -y+1/2, -z'
169 'z+1/2, -y+3/4, -x+1/4'
170 '-z+3/4, y+1/2, -x+1/4'
171 '-z+3/4, -y+3/4, x'
172 'z+1/2, y+1/2, x'
173 '-y+3/4, -x+3/4, z'
174 'y+1/2, -x+3/4, -z+1/4'
175 '-y+3/4, x+1/2, -z+1/4'
176 'y+1/2, x+1/2, z'
177 '-x+3/4, z+1/2, -y+1/4'
178 '-x+3/4, -z+3/4, y'
179 'x+1/2, -z+3/4, -y+1/4'
180 'x+1/2, z+1/2, y'
181 'z+1/2, -x+3/4, -y+1/4'
182 '-z+3/4, -x+3/4, y'
183 '-z+3/4, x+1/2, -y+1/4'
184 'z+1/2, x+1/2, y'
185 '-y+3/4, z+1/2, -x+1/4'
186 'y+1/2, -z+3/4, -x+1/4'
187 '-y+3/4, -z+3/4, x'
188 'y+1/2, z+1/2, x'
189 '-x+3/4, -y+3/4, z'
190 '-x+3/4, y+1/2, -z+1/4'
191 'x+1/2, -y+3/4, -z+1/4'
192 'x+1/2, y+1/2, z'
loop_
_atom_type_symbol
_atom_type_oxidation_number
Li1+ 1
Mn4+ 4.04
O2- -2
loop_
_atom_site_label
_atom_site_type_symbol
_atom_site_symmetry_multiplicity
_atom_site_Wyckoff_symbol
_atom_site_fract_x
_atom_site_fract_y
_atom_site_fract_z
_atom_site_B_iso_or_equiv
_atom_site_occupancy
_atom_site_attached_hydrogens
Li1 Li1+ 8 a 0.125 0.125 0.125 . 0.81 0
Mn1 Mn4+ 16 d 0.5 0.5 0.5 . 0.89 0
O1 O2- 32 e 0.261 0.261 0.261 . 1. 0
#End of TTdata_185236-ICSD

File: Novel-Space/Indiv/Tabulate_Reference-Phases/All-Possible-CIFs/185707.cif

#(C) 2019 by FIZ Karlsruhe - Leibniz Institute for Information Infrastructure.  All rights reserved.
data_185707-ICSD
_database_code_ICSD 185707
_audit_creation_date 2013-02-01
_audit_update_record 2016-02-01
_chemical_name_systematic 'Titanium oxide (1.67/3)'
_chemical_formula_structural 'Ti1.67 O3'
_chemical_formula_sum 'O3 Ti1.67'
_chemical_name_mineral Panguite
_exptl_crystal_density_diffrn 3.62
_publ_section_title

;
Panguite, (Ti4+,Sc,Al,Mg,Zr,Ca)1.8O3, a new ultra-refractory titania mineral
from the Allende meteorite: Synchrotron micro-diffraction and EBSD
;
loop_
_citation_id
_citation_journal_full
_citation_year
_citation_journal_volume
_citation_page_first
_citation_page_last
_citation_journal_id_ASTM
primary 'American Mineralogist' 2012 97 1219 1225 AMMIAY
loop_
_publ_author_name
'Ma Chi'
'Tschauner, O.'
'Beckett, J.R.'
'Rossman, G.R.'
'Liu Wenjun'
_cell_length_a 9.781(1)
_cell_length_b 9.778(2)
_cell_length_c 9.815(1)
_cell_angle_alpha 90.
_cell_angle_beta 90.
_cell_angle_gamma 90.
_cell_volume 938.69
_cell_formula_units_Z 16
_symmetry_space_group_name_H-M 'P b c a'
_symmetry_Int_Tables_number 61
_refine_ls_R_factor_all 0.07
loop_
_symmetry_equiv_pos_site_id
_symmetry_equiv_pos_as_xyz
1 'x+1/2, y, -z+1/2'
2 'x, -y+1/2, z+1/2'
3 '-x+1/2, y+1/2, z'
4 '-x, -y, -z'
5 '-x+1/2, -y, z+1/2'
6 '-x, y+1/2, -z+1/2'
7 'x+1/2, -y+1/2, -z'
8 'x, y, z'
loop_
_atom_type_symbol
_atom_type_oxidation_number
Ti3+ 3.59
O2- -2
loop_
_atom_site_label
_atom_site_type_symbol
_atom_site_symmetry_multiplicity
_atom_site_Wyckoff_symbol
_atom_site_fract_x
_atom_site_fract_y
_atom_site_fract_z
_atom_site_B_iso_or_equiv
_atom_site_occupancy
_atom_site_attached_hydrogens
Ti1 Ti3+ 8 c 0.4791(3) 0.0353(1) 0.333(2) 0.0602(2) 0.86(1) 0
Ti2 Ti3+ 8 c 0.0080(3) 0.2474(8) 0.462(1) 0.0687(1) 0.81(1) 0
Ti3 Ti3+ 8 c 0.24626(6) 0.47104(5) 0.000023(2) 0.0669(4) 0.87(1) 0
Ti4 Ti3+ 8 c 0.246(1) 0.2533(7) 0.2477(6) 0.0568(5) 0.80(3) 0
O1 O2- 8 c 0.393(15) 0.15(12) 0.38(6) 0.2(1) 1. 0
O2 O2- 8 c 0.4249(4) 0.433(2) 0.198(2) 0.071(1) 1. 0
O3 O2- 8 c 0.1400(1) 0.3764(1) 0.3940(2) 0.0346(4) 1. 0
O4 O2- 8 c 0.0997(4) 0.35109(1) 0.1087(9) 0.042(2) 1. 0
O5 O2- 8 c 0.108(2) 0.1106(5) 0.353(3) 0.059(1) 1. 0
O6 O2- 8 c 0.351(9) 0.11(2) 0.1(1) 0.2(1) 1. 0
#End of TTdata_185707-ICSD

File: Novel-Space/Indiv/Tabulate_Reference-Phases/All-Possible-CIFs/186707.cif

#(C) 2019 by FIZ Karlsruhe - Leibniz Institute for Information Infrastructure.  All rights reserved.
data_186707-ICSD
_database_code_ICSD 186707
_audit_creation_date 2013-08-01
_chemical_name_systematic 'Titanium dioxide'
_chemical_formula_structural 'Ti O2'
_chemical_formula_sum 'O2 Ti1'
_exptl_crystal_density_diffrn 3.84
_cell_measurement_temperature 295.
_publ_section_title

;
Synthesis and structure analysis of a new titanium oxide having an intergrowth
structure between ramsdellite-type and calcium-ferrite-type
;
loop_
_citation_id
_citation_journal_full
_citation_year
_citation_journal_volume
_citation_page_first
_citation_page_last
_citation_journal_id_ASTM
primary 'Journal of Physics and Chemistry of Solids' 2012 73 1460 1462 JPCSAW
loop_
_publ_author_name
'Mamiya, M.'
'Kataoka, K.'
'Kikuchi, S.'
'Terajima, Y.'
'Tokiwa, K.'
'Akimoto, J.'
_cell_length_a 17.513(25)
_cell_length_b 10.651(7)
_cell_length_c 2.962(3)
_cell_angle_alpha 90.
_cell_angle_beta 90.
_cell_angle_gamma 90.
_cell_volume 552.5
_cell_formula_units_Z 16
_symmetry_space_group_name_H-M 'P n a m'
_symmetry_Int_Tables_number 62
_refine_ls_R_factor_all 0.0961
loop_
_symmetry_equiv_pos_site_id
_symmetry_equiv_pos_as_xyz
1 'x+1/2, -y+1/2, z'
2 'x, y, -z+1/2'
3 '-x+1/2, y+1/2, z+1/2'
4 '-x, -y, -z'
5 '-x+1/2, y+1/2, -z'
6 '-x, -y, z+1/2'
7 'x+1/2, -y+1/2, -z+1/2'
8 'x, y, z'
loop_
_atom_type_symbol
_atom_type_oxidation_number
Ti4+ 4
O2- -2
loop_
_atom_site_label
_atom_site_type_symbol
_atom_site_symmetry_multiplicity
_atom_site_Wyckoff_symbol
_atom_site_fract_x
_atom_site_fract_y
_atom_site_fract_z
_atom_site_B_iso_or_equiv
_atom_site_occupancy
_atom_site_attached_hydrogens
Ti1 Ti4+ 4 c 0.09904(14) 0.2152(3) 0.25 0.0041(6) 1. 0
Ti2 Ti4+ 4 c 0.16959(14) 0.4982(2) 0.75 0.0041(6) 1. 0
Ti3 Ti4+ 4 c 0.92157(15) 0.3028(2) 0.75 0.0041(6) 1. 0
Ti4 Ti4+ 4 c 0.14744(15) 0.9786(2) 0.75 0.0041(6) 1. 0
O1 O2- 4 c 0.0801(6) 0.0287(9) 0.25 0.0015(9) 1. 0
O2 O2- 4 c 0.2773(5) 0.4544(9) 0.75 0.0015(9) 1. 0
O3 O2- 4 c 0.1401(5) 0.3811(9) 0.25 0.0015(9) 1. 0
O4 O2- 4 c 0.1631(5) 0.1699(9) 0.75 0.0015(9) 1. 0
O5 O2- 4 c 0.9352(5) 0.4187(9) 0.25 0.0015(9) 1. 0
O6 O2- 4 c 0.1098(5) 0.8118(9) 0.75 0.0015(9) 1. 0
O7 O2- 4 c 0.0269(5) 0.2478(9) 0.75 0.0015(9) 1. 0
O8 O2- 4 c 0.1819(5) 0.6113(9) 0.25 0.0015(9) 1. 0
#End of TTdata_186707-ICSD
