Repository: njszym/XRD-AutoAnalyzer

# An automatic analysis tool for XRD

A package designed to automate the process of phase identification from XRD spectra using a probabilistic deep learning trained with physics-informed data augmentation.

The corresponding manuscript will be made available soon. Reproducing the published results can be accomplished using the data provided in [figshare](https://figshare.com/s/69030545b8020de35633).

## Usage example

A pre-trained model for the Li-Mn-Ti-O-F chemical space is available in the ```Example/``` directory. To classify the experimentally measured patterns tabulated in the ```Spectra/``` sub-folder, run the following:

```
python run_CNN.py
```

File: Novel-Space/Indiv/Tabulate_Reference-Phases/All-Possible-CIFs/242105.cif

#(C) 2019 by FIZ Karlsruhe - Leibniz Institute for Information Infrastructure.  All rights reserved.
data_242105-ICSD
_database_code_ICSD 242105
_audit_creation_date 2017-08-01
_chemical_name_systematic 'Titanium dioxide'
_chemical_formula_structural 'Ti O2'
_chemical_formula_sum 'O2 Ti1'
_chemical_name_structure_type Anatase-TiO2
_chemical_name_mineral Anatase
_exptl_crystal_density_diffrn 3.89
_publ_section_title
'Electron Paramagnetic Resonance study of hopping in CCTO mixed with TiO2'
_publ_section_comment 'Cell and Type only determined'
loop_
_citation_id
_citation_journal_full
_citation_year
_citation_journal_volume
_citation_page_first
_citation_page_last
_citation_journal_id_ASTM
primary 'Journal of Alloys and Compounds' 2017 692 212 218 JALCEU
loop_
_publ_author_name
'Vivas, L.'
'Delgado, G.E.'
'Leret, P.'
'Fernandez, J.F.'
'Costa-Kraemer, J.L.'
'Silva, P.'
_cell_length_a 3.7851(1)
_cell_length_b 3.7851(1)
_cell_length_c 9.5154(3)
_cell_angle_alpha 90.
_cell_angle_beta 90.
_cell_angle_gamma 90.
_cell_volume 136.32
_cell_formula_units_Z 4
_symmetry_space_group_name_H-M 'I 41/a m d Z'
_symmetry_Int_Tables_number 141
loop_
_symmetry_equiv_pos_site_id
_symmetry_equiv_pos_as_xyz
1 'y+1/4, x+3/4, -z+1/4'
2 'y+1/4, -x+3/4, -z+1/4'
3 'x, y+1/2, -z'
4 'x, -y, -z'
5 '-y+3/4, x+3/4, -z+1/4'
6 '-y+3/4, -x+3/4, -z+1/4'
7 '-x, y+1/2, -z'
8 '-x, -y, -z'
9 '-y+3/4, -x+1/4, z+3/4'
10 '-y+3/4, x+1/4, z+3/4'
11 '-x, -y+1/2, z'
12 '-x, y, z'
13 'y+1/4, -x+1/4, z+3/4'
14 'y+1/4, x+1/4, z+3/4'
15 'x, -y+1/2, z'
16 'x, y, z'
17 'y+3/4, x+1/4, -z+3/4'
18 'y+3/4, -x+1/4, -z+3/4'
19 'x+1/2, y, -z+1/2'
20 'x+1/2, -y+1/2, -z+1/2'
21 '-y+1/4, x+1/4, -z+3/4'
22 '-y+1/4, -x+1/4, -z+3/4'
23 '-x+1/2, y, -z+1/2'
24 '-x+1/2, -y+1/2, -z+1/2'
25 '-y+1/4, -x+3/4, z+1/4'
26 '-y+1/4, x+3/4, z+1/4'
27 '-x+1/2, -y, z+1/2'
28 '-x+1/2, y+1/2, z+1/2'
29 'y+3/4, -x+3/4, z+1/4'
30 'y+3/4, x+3/4, z+1/4'
31 'x+1/2, -y, z+1/2'
32 'x+1/2, y+1/2, z+1/2'
loop_
_atom_type_symbol
_atom_type_oxidation_number
Ti4+ 4
O2- -2
loop_
_atom_site_label
_atom_site_type_symbol
_atom_site_symmetry_multiplicity
_atom_site_Wyckoff_symbol
_atom_site_fract_x
_atom_site_fract_y
_atom_site_fract_z
_atom_site_B_iso_or_equiv
_atom_site_occupancy
_atom_site_attached_hydrogens
Ti1 Ti4+ 4 b 0 0.25 0.375 . 1. 0
O1 O2- 8 e 0 0.25 0.17 . 1. 0
#End of TTdata_242105-ICSD

File: Novel-Space/Indiv/Tabulate_Reference-Phases/All-Possible-CIFs/24290.cif

#(C) 2019 by FIZ Karlsruhe - Leibniz Institute for Information Infrastructure.  All rights reserved.
data_24290-ICSD
_database_code_ICSD 24290
_audit_creation_date 1980-01-01
_chemical_name_systematic 'Titanium oxide (1/1.195)'
_chemical_formula_structural '(Ti O1.195)3.15'
_chemical_formula_sum 'O3.76425 Ti3.15'
_chemical_name_structure_type NaCl(defect)-VC0.75
_exptl_crystal_density_diffrn 4.83
_publ_section_title 'Phase Analysis Studies on the Titanium-Oxygen System'
loop_
_citation_id
_citation_journal_full
_citation_year
_citation_journal_volume
_citation_page_first
_citation_page_last
_citation_journal_id_ASTM
primary 'Acta Chemica Scandinavica ' 1957 11 1641 1652 ACSAA4
loop_
_publ_author_name
'Andersson, S.'
'Collen, B.'
'Kuylenstierna, U.'
'Magneli, A.'
_cell_length_a 4.1725
_cell_length_b 4.1725
_cell_length_c 4.1725
_cell_angle_alpha 90.
_cell_angle_beta 90.
_cell_angle_gamma 90.
_cell_volume 72.64
_cell_formula_units_Z 1
_symmetry_space_group_name_H-M 'F m -3 m'
_symmetry_Int_Tables_number 225
loop_
_symmetry_equiv_pos_site_id
_symmetry_equiv_pos_as_xyz
1 'z, y, -x'
2 'y, x, -z'
3 'x, z, -y'
4 'z, x, -y'
5 'y, z, -x'
6 'x, y, -z'
7 'z, -y, x'
8 'y, -x, z'
9 'x, -z, y'
10 'z, -x, y'
11 'y, -z, x'
12 'x, -y, z'
13 '-z, y, x'
14 '-y, x, z'
15 '-x, z, y'
16 '-z, x, y'
17 '-y, z, x'
18 '-x, y, z'
19 '-z, -y, -x'
20 '-y, -x, -z'
21 '-x, -z, -y'
22 '-z, -x, -y'
23 '-y, -z, -x'
24 '-x, -y, -z'
25 '-z, -y, x'
26 '-y, -x, z'
27 '-x, -z, y'
28 '-z, -x, y'
29 '-y, -z, x'
30 '-x, -y, z'
31 '-z, y, -x'
32 '-y, x, -z'
33 '-x, z, -y'
34 '-z, x, -y'
35 '-y, z, -x'
36 '-x, y, -z'
37 'z, -y, -x'
38 'y, -x, -z'
39 'x, -z, -y'
40 'z, -x, -y'
41 'y, -z, -x'
42 'x, -y, -z'
43 'z, y, x'
44 'y, x, z'
45 'x, z, y'
46 'z, x, y'
47 'y, z, x'
48 'x, y, z'
49 'z, y+1/2, -x+1/2'
50 'y, x+1/2, -z+1/2'
51 'x, z+1/2, -y+1/2'
52 'z, x+1/2, -y+1/2'
53 'y, z+1/2, -x+1/2'
54 'x, y+1/2, -z+1/2'
55 'z, -y+1/2, x+1/2'
56 'y, -x+1/2, z+1/2'
57 'x, -z+1/2, y+1/2'
58 'z, -x+1/2, y+1/2'
59 'y, -z+1/2, x+1/2'
60 'x, -y+1/2, z+1/2'
61 '-z, y+1/2, x+1/2'
62 '-y, x+1/2, z+1/2'
63 '-x, z+1/2, y+1/2'
64 '-z, x+1/2, y+1/2'
65 '-y, z+1/2, x+1/2'
66 '-x, y+1/2, z+1/2'
67 '-z, -y+1/2, -x+1/2'
68 '-y, -x+1/2, -z+1/2'
69 '-x, -z+1/2, -y+1/2'
70 '-z, -x+1/2, -y+1/2'
71 '-y, -z+1/2, -x+1/2'
72 '-x, -y+1/2, -z+1/2'
73 '-z, -y+1/2, x+1/2'
74 '-y, -x+1/2, z+1/2'
75 '-x, -z+1/2, y+1/2'
76 '-z, -x+1/2, y+1/2'
77 '-y, -z+1/2, x+1/2'
78 '-x, -y+1/2, z+1/2'
79 '-z, y+1/2, -x+1/2'
80 '-y, x+1/2, -z+1/2'
81 '-x, z+1/2, -y+1/2'
82 '-z, x+1/2, -y+1/2'
83 '-y, z+1/2, -x+1/2'
84 '-x, y+1/2, -z+1/2'
85 'z, -y+1/2, -x+1/2'
86 'y, -x+1/2, -z+1/2'
87 'x, -z+1/2, -y+1/2'
88 'z, -x+1/2, -y+1/2'
89 'y, -z+1/2, -x+1/2'
90 'x, -y+1/2, -z+1/2'
91 'z, y+1/2, x+1/2'
92 'y, x+1/2, z+1/2'
93 'x, z+1/2, y+1/2'
94 'z, x+1/2, y+1/2'
95 'y, z+1/2, x+1/2'
96 'x, y+1/2, z+1/2'
97 'z+1/2, y, -x+1/2'
98 'y+1/2, x, -z+1/2'
99 'x+1/2, z, -y+1/2'
100 'z+1/2, x, -y+1/2'
101 'y+1/2, z, -x+1/2'
102 'x+1/2, y, -z+1/2'
103 'z+1/2, -y, x+1/2'
104 'y+1/2, -x, z+1/2'
105 'x+1/2, -z, y+1/2'
106 'z+1/2, -x, y+1/2'
107 'y+1/2, -z, x+1/2'
108 'x+1/2, -y, z+1/2'
109 '-z+1/2, y, x+1/2'
110 '-y+1/2, x, z+1/2'
111 '-x+1/2, z, y+1/2'
112 '-z+1/2, x, y+1/2'
113 '-y+1/2, z, x+1/2'
114 '-x+1/2, y, z+1/2'
115 '-z+1/2, -y, -x+1/2'
116 '-y+1/2, -x, -z+1/2'
117 '-x+1/2, -z, -y+1/2'
118 '-z+1/2, -x, -y+1/2'
119 '-y+1/2, -z, -x+1/2'
120 '-x+1/2, -y, -z+1/2'
121 '-z+1/2, -y, x+1/2'
122 '-y+1/2, -x, z+1/2'
123 '-x+1/2, -z, y+1/2'
124 '-z+1/2, -x, y+1/2'
125 '-y+1/2, -z, x+1/2'
126 '-x+1/2, -y, z+1/2'
127 '-z+1/2, y, -x+1/2'
128 '-y+1/2, x, -z+1/2'
129 '-x+1/2, z, -y+1/2'
130 '-z+1/2, x, -y+1/2'
131 '-y+1/2, z, -x+1/2'
132 '-x+1/2, y, -z+1/2'
133 'z+1/2, -y, -x+1/2'
134 'y+1/2, -x, -z+1/2'
135 'x+1/2, -z, -y+1/2'
136 'z+1/2, -x, -y+1/2'
137 'y+1/2, -z, -x+1/2'
138 'x+1/2, -y, -z+1/2'
139 'z+1/2, y, x+1/2'
140 'y+1/2, x, z+1/2'
141 'x+1/2, z, y+1/2'
142 'z+1/2, x, y+1/2'
143 'y+1/2, z, x+1/2'
144 'x+1/2, y, z+1/2'
145 'z+1/2, y+1/2, -x'
146 'y+1/2, x+1/2, -z'
147 'x+1/2, z+1/2, -y'
148 'z+1/2, x+1/2, -y'
149 'y+1/2, z+1/2, -x'
150 'x+1/2, y+1/2, -z'
151 'z+1/2, -y+1/2, x'
152 'y+1/2, -x+1/2, z'
153 'x+1/2, -z+1/2, y'
154 'z+1/2, -x+1/2, y'
155 'y+1/2, -z+1/2, x'
156 'x+1/2, -y+1/2, z'
157 '-z+1/2, y+1/2, x'
158 '-y+1/2, x+1/2, z'
159 '-x+1/2, z+1/2, y'
160 '-z+1/2, x+1/2, y'
161 '-y+1/2, z+1/2, x'
162 '-x+1/2, y+1/2, z'
163 '-z+1/2, -y+1/2, -x'
164 '-y+1/2, -x+1/2, -z'
165 '-x+1/2, -z+1/2, -y'
166 '-z+1/2, -x+1/2, -y'
167 '-y+1/2, -z+1/2, -x'
168 '-x+1/2, -y+1/2, -z'
169 '-z+1/2, -y+1/2, x'
170 '-y+1/2, -x+1/2, z'
171 '-x+1/2, -z+1/2, y'
172 '-z+1/2, -x+1/2, y'
173 '-y+1/2, -z+1/2, x'
174 '-x+1/2, -y+1/2, z'
175 '-z+1/2, y+1/2, -x'
176 '-y+1/2, x+1/2, -z'
177 '-x+1/2, z+1/2, -y'
178 '-z+1/2, x+1/2, -y'
179 '-y+1/2, z+1/2, -x'
180 '-x+1/2, y+1/2, -z'
181 'z+1/2, -y+1/2, -x'
182 'y+1/2, -x+1/2, -z'
183 'x+1/2, -z+1/2, -y'
184 'z+1/2, -x+1/2, -y'
185 'y+1/2, -z+1/2, -x'
186 'x+1/2, -y+1/2, -z'
187 'z+1/2, y+1/2, x'
188 'y+1/2, x+1/2, z'
189 'x+1/2, z+1/2, y'
190 'z+1/2, x+1/2, y'
191 'y+1/2, z+1/2, x'
192 'x+1/2, y+1/2, z'
loop_
_atom_type_symbol
_atom_type_oxidation_number
Ti2+ 2.39
O2- -2
loop_
_atom_site_label
_atom_site_type_symbol
_atom_site_symmetry_multiplicity
_atom_site_Wyckoff_symbol
_atom_site_fract_x
_atom_site_fract_y
_atom_site_fract_z
_atom_site_B_iso_or_equiv
_atom_site_occupancy
_atom_site_attached_hydrogens
Ti1 Ti2+ 4 a 0 0 0 . 0.788 0
O1 O2- 4 b 0.5 0.5 0.5 . 0.942 0
#End of TTdata_24290-ICSD

File: Novel-Space/Indiv/Tabulate_Reference-Phases/All-Possible-CIFs/24292.cif

#(C) 2019 by FIZ Karlsruhe - Leibniz Institute for Information Infrastructure.  All rights reserved.
data_24292-ICSD
_database_code_ICSD 24292
_audit_creation_date 1980-01-01
_audit_update_record 2015-08-01
_chemical_name_systematic 'Titanium oxide (1/1.49)'
_chemical_formula_structural 'Ti O1.49'
_chemical_formula_sum 'O1.49 Ti1'
_chemical_name_structure_type Corundum-Al2O3
_chemical_name_mineral Tistarite
_exptl_crystal_density_diffrn 4.56
_publ_section_title 'Phase Analysis Studies on the Titanium-Oxygen System'
loop_
_citation_id
_citation_journal_full
_citation_year
_citation_journal_volume
_citation_page_first
_citation_page_last
_citation_journal_id_ASTM
primary 'Acta Chemica Scandinavica ' 1957 11 1641 1652 ACSAA4
loop_
_publ_author_name
'Andersson, S.'
'Collen, B.'
'Kuylenstierna, U.'
'Magneli, A.'
_cell_length_a 5.16
_cell_length_b 5.16
_cell_length_c 13.6
_cell_angle_alpha 90.
_cell_angle_beta 90.
_cell_angle_gamma 120.
_cell_volume 313.59
_cell_formula_units_Z 12
_symmetry_space_group_name_H-M 'R -3 c H'
_symmetry_Int_Tables_number 167
loop_
_symmetry_equiv_pos_site_id
_symmetry_equiv_pos_as_xyz
1 'x-y, -y, -z+1/2'
2 '-x, -x+y, -z+1/2'
3 'y, x, -z+1/2'
4 'x-y, x, -z'
5 'y, -x+y, -z'
6 '-x, -y, -z'
7 '-x+y, y, z+1/2'
8 'x, x-y, z+1/2'
9 '-y, -x, z+1/2'
10 '-x+y, -x, z'
11 '-y, x-y, z'
12 'x, y, z'
13 'x-y+2/3, -y+1/3, -z+5/6'
14 '-x+2/3, -x+y+1/3, -z+5/6'
15 'y+2/3, x+1/3, -z+5/6'
16 'x-y+2/3, x+1/3, -z+1/3'
17 'y+2/3, -x+y+1/3, -z+1/3'
18 '-x+2/3, -y+1/3, -z+1/3'
19 '-x+y+2/3, y+1/3, z+5/6'
20 'x+2/3, x-y+1/3, z+5/6'
21 '-y+2/3, -x+1/3, z+5/6'
22 '-x+y+2/3, -x+1/3, z+1/3'
23 '-y+2/3, x-y+1/3, z+1/3'
24 'x+2/3, y+1/3, z+1/3'
25 'x-y+1/3, -y+2/3, -z+1/6'
26 '-x+1/3, -x+y+2/3, -z+1/6'
27 'y+1/3, x+2/3, -z+1/6'
28 'x-y+1/3, x+2/3, -z+2/3'
29 'y+1/3, -x+y+2/3, -z+2/3'
30 '-x+1/3, -y+2/3, -z+2/3'
31 '-x+y+1/3, y+2/3, z+1/6'
32 'x+1/3, x-y+2/3, z+1/6'
33 '-y+1/3, -x+2/3, z+1/6'
34 '-x+y+1/3, -x+2/3, z+2/3'
35 '-y+1/3, x-y+2/3, z+2/3'
36 'x+1/3, y+2/3, z+2/3'
loop_
_atom_type_symbol
_atom_type_oxidation_number
Ti2+ 2.98
O2- -2
loop_
_atom_site_label
_atom_site_type_symbol
_atom_site_symmetry_multiplicity
_atom_site_Wyckoff_symbol
_atom_site_fract_x
_atom_site_fract_y
_atom_site_fract_z
_atom_site_B_iso_or_equiv
_atom_site_occupancy
_atom_site_attached_hydrogens
Ti1 Ti2+ 12 c 0 0 0.1667 . 1. 0
O1 O2- 18 e 0.3333 0 0.25 . 0.99 0
#End of TTdata_24292-ICSD

File: Novel-Space/Indiv/Tabulate_Reference-Phases/All-Possible-CIFs/246155.cif

#(C) 2019 by FIZ Karlsruhe - Leibniz Institute for Information Infrastructure.  All rights reserved.
data_246155-ICSD
_database_code_ICSD 246155
_audit_creation_date 2009-02-01
_chemical_name_systematic 'Lithium mangano(II,III)titanate'
_chemical_formula_structural 'Li Mn Ti O4'
_chemical_formula_sum 'Li1 Mn1 O4 Ti1'
_chemical_name_structure_type Spinel-LiFe5O8
_exptl_crystal_density_diffrn 3.99
_cell_measurement_temperature 293.
_publ_section_title

;
Structural, thermal and magnetic properties of Li Mn Ti O4 spinel in different
atmospheres
;
loop_
_citation_id
_citation_journal_full
_citation_year
_citation_journal_volume
_citation_page_first
_citation_page_last
_citation_journal_id_ASTM
primary 'Solid State Sciences' 2008 10 1612 1619 SSSCFJ
loop_
_publ_author_name
'Arillo, M.A.'
'Lopez, M.L.'
'Pico, C.'
'Veiga, M.L.'
_cell_length_a 8.3297(7)
_cell_length_b 8.3297(7)
_cell_length_c 8.3297(7)
_cell_angle_alpha 90.
_cell_angle_beta 90.
_cell_angle_gamma 90.
_cell_volume 577.95
_cell_formula_units_Z 8
_symmetry_space_group_name_H-M 'P 43 3 2'
_symmetry_Int_Tables_number 212
_refine_ls_R_factor_all 0.0615
loop_
_symmetry_equiv_pos_site_id
_symmetry_equiv_pos_as_xyz
1 'z+1/4, y+3/4, -x+3/4'
2 '-z+3/4, y+1/4, x+3/4'
3 'y+1/4, x+3/4, -z+3/4'
4 '-y+3/4, x+1/4, z+3/4'
5 'x+1/4, z+3/4, -y+3/4'
6 '-x+3/4, z+1/4, y+3/4'
7 'z+3/4, -y+3/4, x+1/4'
8 '-z+1/4, -y+1/4, -x+1/4'
9 'y+3/4, -x+3/4, z+1/4'
10 '-y+1/4, -x+1/4, -z+1/4'
11 'x+3/4, -z+3/4, y+1/4'
12 '-x+1/4, -z+1/4, -y+1/4'
13 '-y+1/2, -z, x+1/2'
14 '-y, z+1/2, -x+1/2'
15 'y+1/2, -z+1/2, -x'
16 'y, z, x'
17 'z+1/2, -x+1/2, -y'
18 '-z+1/2, -x, y+1/2'
19 '-z, x+1/2, -y+1/2'
20 'z, x, y'
21 '-x+1/2, -y, z+1/2'
22 '-x, y+1/2, -z+1/2'
23 'x+1/2, -y+1/2, -z'
24 'x, y, z'
loop_
_atom_type_symbol
_atom_type_oxidation_number
Li1+ 1
Ti4+ 4
Mn2+ 2
Li1+ 1
Ti4+ 4
Mn3+ 3
Mn4+ 4
Li1+ 1
Ti4+ 4
Mn3+ 3
Mn4+ 4
O2- -2
loop_
_atom_site_label
_atom_site_type_symbol
_atom_site_symmetry_multiplicity
_atom_site_Wyckoff_symbol
_atom_site_fract_x
_atom_site_fract_y
_atom_site_fract_z
_atom_site_B_iso_or_equiv
_atom_site_occupancy
_atom_site_attached_hydrogens
Li1 Li1+ 8 c -0.0035(6) -0.0035(6) -0.0035(6) . 0.63 0
Ti1 Ti4+ 8 c -0.0035(6) -0.0035(6) -0.0035(6) . 0.27 0
Mn1 Mn2+ 8 c -0.0035(6) -0.0035(6) -0.0035(6) . 0.1 0
Li2 Li1+ 4 b 0.625 0.625 0.625 . 0.14 0
Ti2 Ti4+ 4 b 0.625 0.625 0.625 . 0 0
Mn2 Mn3+ 4 b 0.625 0.625 0.625 . 0.86 0
Mn3 Mn4+ 4 b 0.625 0.625 0.625 . 0 0
Li3 Li1+ 12 d 0.125 0.3727(3) 0.8771(4) . 0.2 0
Ti3 Ti4+ 12 d 0.125 0.3727(3) 0.8771(4) . 0.4866 0
Mn4 Mn3+ 12 d 0.125 0.3727(3) 0.8771(4) . 0.2466 0
Mn5 Mn4+ 12 d 0.125 0.3727(3) 0.8771(4) . 0.0666 0
O1 O2- 8 c 0.3879(2) 0.3879(2) 0.3879(2) . 1. 0
O2 O2- 24 e 0.1313(1) 0.1050(8) 0.4021(6) . 1. 0
#End of TTdata_246155-ICSD

File: Novel-Space/Indiv/Tabulate_Reference-Phases/All-Possible-CIFs/246888.cif

#(C) 2019 by FIZ Karlsruhe - Leibniz Institute for Information Infrastructure.  All rights reserved.
data_246888-ICSD
_database_code_ICSD 246888
_audit_creation_date 2010-02-01
_chemical_name_systematic 'Manganese(IV) oxide - beta'
_chemical_formula_structural 'Mn O2'
_chemical_formula_sum 'Mn1 O2'
_chemical_name_structure_type Rutile-TiO2
_chemical_name_mineral Pyrolusite
_exptl_crystal_density_diffrn 5.2
_publ_section_title 'Determination of the exchange integrals in beta - Mn O2'
loop_
_citation_id
_citation_journal_full
_citation_year
_citation_journal_volume
_citation_page_first
_citation_page_last
_citation_journal_id_ASTM
primary 'Journal of the Physical Society of Japan' 1971 30 1311 1318 JUPSAU
loop_
_publ_author_name
'Ohama, N.'
'Hamaguchi, Y.'
_cell_length_a 4.396
_cell_length_b 4.396
_cell_length_c 2.871
_cell_angle_alpha 90.
_cell_angle_beta 90.
_cell_angle_gamma 90.
_cell_volume 55.48
_cell_formula_units_Z 2
_symmetry_space_group_name_H-M 'P 42/m n m'
_symmetry_Int_Tables_number 136
loop_
_symmetry_equiv_pos_site_id
_symmetry_equiv_pos_as_xyz
1 '-y+1/2, x+1/2, -z+1/2'
2 'y+1/2, -x+1/2, -z+1/2'
3 'y, x, -z'
4 '-y, -x, -z'
5 'y+1/2, -x+1/2, z+1/2'
6 '-y+1/2, x+1/2, z+1/2'
7 '-y, -x, z'
8 'y, x, z'
9 'x+1/2, -y+1/2, -z+1/2'
10 '-x+1/2, y+1/2, -z+1/2'
11 'x, y, -z'
12 '-x, -y, -z'
13 '-x+1/2, y+1/2, z+1/2'
14 'x+1/2, -y+1/2, z+1/2'
15 '-x, -y, z'
16 'x, y, z'
loop_
_atom_type_symbol
_atom_type_oxidation_number
Mn4+ 4
O2- -2
loop_
_atom_site_label
_atom_site_type_symbol
_atom_site_symmetry_multiplicity
_atom_site_Wyckoff_symbol
_atom_site_fract_x
_atom_site_fract_y
_atom_site_fract_z
_atom_site_B_iso_or_equiv
_atom_site_occupancy
_atom_site_attached_hydrogens
Mn1 Mn4+ 2 a 0 0 0 . 1. 0
O1 O2- 4 f 0.302 0.302 0 . 1. 0
#End of TTdata_246888-ICSD

File: Novel-Space/Indiv/Tabulate_Reference-Phases/All-Possible-CIFs/247553.cif

#(C) 2019 by FIZ Karlsruhe - Leibniz Institute for Information Infrastructure.  All rights reserved.
data_247553-ICSD
_database_code_ICSD 247553
_audit_creation_date 2011-02-01
_chemical_name_systematic 'Manganese(II) titanate(IV)'
_chemical_formula_structural 'Mn (Ti O3)'
_chemical_formula_sum 'Mn1 O3 Ti1'
_chemical_name_structure_type Ilmenite-FeTiO3
_exptl_crystal_density_diffrn 4.75
_cell_measurement_temperature 295.
_publ_section_title
'Structural characterization of the Fe Ti O3 - Mn Ti O3 solid solution'
loop_
_citation_id
_citation_journal_full
_citation_year
_citation_journal_volume
_citation_page_first
_citation_page_last
_citation_journal_id_ASTM
primary 'Journal of Solid State Chemistry' 2010 183 2483 2489 JSSCBI
loop_
_publ_author_name
'Wu Xiang'
'Qin Shan'
'Dubrovinsky, L.'
_cell_length_a 5.08894(7)
_cell_length_b 5.08894(7)
_cell_length_c 14.0928(3)
_cell_angle_alpha 90.
_cell_angle_beta 90.
_cell_angle_gamma 120.
_cell_volume 316.07
_cell_formula_units_Z 6
_symmetry_space_group_name_H-M 'R -3 H'
_symmetry_Int_Tables_number 148
_refine_ls_R_factor_all 0.056
loop_
_symmetry_equiv_pos_site_id
_symmetry_equiv_pos_as_xyz
1 'x-y, x, -z'
2 'y, -x+y, -z'
3 '-x, -y, -z'
4 '-x+y, -x, z'
5 '-y, x-y, z'
6 'x, y, z'
7 'x-y+2/3, x+1/3, -z+1/3'
8 'y+2/3, -x+y+1/3, -z+1/3'
9 '-x+2/3, -y+1/3, -z+1/3'
10 '-x+y+2/3, -x+1/3, z+1/3'
11 '-y+2/3, x-y+1/3, z+1/3'
12 'x+2/3, y+1/3, z+1/3'
13 'x-y+1/3, x+2/3, -z+2/3'
14 'y+1/3, -x+y+2/3, -z+2/3'
15 '-x+1/3, -y+2/3, -z+2/3'
16 '-x+y+1/3, -x+2/3, z+2/3'
17 '-y+1/3, x-y+2/3, z+2/3'
18 'x+1/3, y+2/3, z+2/3'
loop_
_atom_type_symbol
_atom_type_oxidation_number
Mn2+ 2
Ti4+ 4
O2- -2
loop_
_atom_site_label
_atom_site_type_symbol
_atom_site_symmetry_multiplicity
_atom_site_Wyckoff_symbol
_atom_site_fract_x
_atom_site_fract_y
_atom_site_fract_z
_atom_site_B_iso_or_equiv
_atom_site_occupancy
_atom_site_attached_hydrogens
Mn1 Mn2+ 6 c 0 0 0.3584(3) 0.062(3) 1. 0
Ti1 Ti4+ 6 c 0 0 0.1467(3) 0.008(2) 1. 0
O1 O2- 18 f 0.3199(12) 0.0276(23) 0.2393(4) 0.022(2) 1. 0
#End of TTdata_247553-ICSD

File: Novel-Space/Indiv/Tabulate_Reference-Phases/All-Possible-CIFs/252953.cif

#(C) 2019 by FIZ Karlsruhe - Leibniz Institute for Information Infrastructure.  All rights reserved.
data_252953-ICSD
_database_code_ICSD 252953
_audit_creation_date 2017-08-01
_chemical_name_systematic 'Dimanganese(III) manganese(II) oxide'
_chemical_formula_structural 'Mn3 O4'
_chemical_formula_sum 'Mn3 O4'
_chemical_name_structure_type CdMn2O4
_exptl_crystal_density_diffrn 4.86
_cell_measurement_temperature 293.
_publ_section_title

;
Ferroelectric InMnO3: Growth of single crystals, structure and
high-temperature phase transitions
;
loop_
_citation_id
_citation_journal_full
_citation_year
_citation_journal_volume
_citation_page_first
_citation_page_last
_citation_journal_id_ASTM
primary 'Journal of Solid State Chemistry' 2016 241 54 63 JSSCBI
loop_
_publ_author_name
'Bekheet, Maged F.'
'Svoboda, Ingrid'
'Liu, Na'
'Bayarjargal, Lkhamsuren'
'Irran, Elisabeth'
'Dietz, Christian'
'Stark, Robert W.'
'Riedel, Ralf'
'Gurlo, Aleksander'
_cell_length_a 5.7577(4)
_cell_length_b 5.7577(4)
_cell_length_c 9.4280(10)
_cell_angle_alpha 90.
_cell_angle_beta 90.
_cell_angle_gamma 90.
_cell_volume 312.54
_cell_formula_units_Z 4
_symmetry_space_group_name_H-M 'I 41/a m d Z'
_symmetry_Int_Tables_number 141
_refine_ls_R_factor_all 0.0165
loop_
_symmetry_equiv_pos_site_id
_symmetry_equiv_pos_as_xyz
1 'y+1/4, x+3/4, -z+1/4'
2 'y+1/4, -x+3/4, -z+1/4'
3 'x, y+1/2, -z'
4 'x, -y, -z'
5 '-y+3/4, x+3/4, -z+1/4'
6 '-y+3/4, -x+3/4, -z+1/4'
7 '-x, y+1/2, -z'
8 '-x, -y, -z'
9 '-y+3/4, -x+1/4, z+3/4'
10 '-y+3/4, x+1/4, z+3/4'
11 '-x, -y+1/2, z'
12 '-x, y, z'
13 'y+1/4, -x+1/4, z+3/4'
14 'y+1/4, x+1/4, z+3/4'
15 'x, -y+1/2, z'
16 'x, y, z'
17 'y+3/4, x+1/4, -z+3/4'
18 'y+3/4, -x+1/4, -z+3/4'
19 'x+1/2, y, -z+1/2'
20 'x+1/2, -y+1/2, -z+1/2'
21 '-y+1/4, x+1/4, -z+3/4'
22 '-y+1/4, -x+1/4, -z+3/4'
23 '-x+1/2, y, -z+1/2'
24 '-x+1/2, -y+1/2, -z+1/2'
25 '-y+1/4, -x+3/4, z+1/4'
26 '-y+1/4, x+3/4, z+1/4'
27 '-x+1/2, -y, z+1/2'
28 '-x+1/2, y+1/2, z+1/2'
29 'y+3/4, -x+3/4, z+1/4'
30 'y+3/4, x+3/4, z+1/4'
31 'x+1/2, -y, z+1/2'
32 'x+1/2, y+1/2, z+1/2'
loop_
_atom_type_symbol
_atom_type_oxidation_number
Mn2+ 2
Mn3+ 3
O2- -2
loop_
_atom_site_label
_atom_site_type_symbol
_atom_site_symmetry_multiplicity
_atom_site_Wyckoff_symbol
_atom_site_fract_x
_atom_site_fract_y
_atom_site_fract_z
_atom_site_B_iso_or_equiv
_atom_site_occupancy
_atom_site_attached_hydrogens
Mn1 Mn2+ 4 b 0. 0.25 0.375 0.0045(4) 1 0
Mn2 Mn3+ 8 c 0. 0. 0. 0.0022(4) 1 0
O1 O2- 16 h 0. 0.5273(4) 0.2412(2) 0.0046(6) 1 0
loop_
_atom_site_aniso_label
_atom_site_aniso_type_symbol
_atom_site_aniso_U_11
_atom_site_aniso_U_22
_atom_site_aniso_U_33
_atom_site_aniso_U_12
_atom_site_aniso_U_13
_atom_site_aniso_U_23
Mn1 Mn2+ 0.0051(4) 0.0051(4) 0.0032(6) 0. 0. 0.
Mn2 Mn3+ 0.0022(5) 0.0017(5) 0.0027(5) 0. 0. 0.0011(2)
O1 O2- 0.0055(12) 0.0043(12) 0.0041(13) 0. 0. 0.0009(7)
#End of TTdata_252953-ICSD

File: Novel-Space/Indiv/Tabulate_Reference-Phases/All-Possible-CIFs/252963.cif

#(C) 2019 by FIZ Karlsruhe - Leibniz Institute for Information Infrastructure.  All rights reserved.
data_252963-ICSD
_database_code_ICSD 252963
_audit_creation_date 2017-08-01
_chemical_name_systematic 'Lithium manganese(III/IV) oxide'
_chemical_formula_structural 'Li1.05 Mn2 O4'
_chemical_formula_sum 'Li1.05 Mn2 O4'
_chemical_name_structure_type Spinel-Al2MgO4
_exptl_crystal_density_diffrn 4.3
_cell_measurement_temperature 295.
_publ_section_title

;
Effect of Ni and Ti substitutions on Li1.05 Mn2 O4-d electrical conductivities
at high temperature
;
_publ_section_comment 'Cell and Type only determined'
loop_
_citation_id
_citation_journal_full
_citation_year
_citation_journal_volume
_citation_page_first
_citation_page_last
_citation_journal_id_ASTM
primary 'Solid State Communications' 2016 244 64 67 SSCOA4
loop_
_publ_author_name
'Abe, Satoko'
'Iwasaki, Shoko'
'Shimonishi, Yuta'
'Komine, Shigeki'
'Munakata, Fumio'
_cell_length_a 8.23889(3)
_cell_length_b 8.23889(3)
_cell_length_c 8.23889(3)
_cell_angle_alpha 90
_cell_angle_beta 90
_cell_angle_gamma 90
_cell_volume 559.25
_cell_formula_units_Z 8
_symmetry_space_group_name_H-M 'F d -3 m Z'
_symmetry_Int_Tables_number 227
_refine_ls_R_factor_all 0.0449
loop_
_symmetry_equiv_pos_site_id
_symmetry_equiv_pos_as_xyz
1 '-z, y+3/4, x+3/4'
2 'z+3/4, -y, x+3/4'
3 'z+3/4, y+3/4, -x'
4 '-z, -y, -x'
5 'y+3/4, x+3/4, -z'
6 '-y, x+3/4, z+3/4'
7 'y+3/4, -x, z+3/4'
8 '-y, -x, -z'
9 'x+3/4, -z, y+3/4'
10 'x+3/4, z+3/4, -y'
11 '-x, z+3/4, y+3/4'
12 '-x, -z, -y'
13 '-z, x+3/4, y+3/4'
14 'z+3/4, x+3/4, -y'
15 'z+3/4, -x, y+3/4'
16 '-z, -x, -y'
17 'y+3/4, -z, x+3/4'
18 '-y, z+3/4, x+3/4'
19 'y+3/4, z+3/4, -x'
20 '-y, -z, -x'
21 'x+3/4, y+3/4, -z'
22 'x+3/4, -y, z+3/4'
23 '-x, y+3/4, z+3/4'
24 '-x, -y, -z'
25 'z, -y+1/4, -x+1/4'
26 '-z+1/4, y, -x+1/4'
27 '-z+1/4, -y+1/4, x'
28 'z, y, x'
29 '-y+1/4, -x+1/4, z'
30 'y, -x+1/4, -z+1/4'
31 '-y+1/4, x, -z+1/4'
32 'y, x, z'
33 '-x+1/4, z, -y+1/4'
34 '-x+1/4, -z+1/4, y'
35 'x, -z+1/4, -y+1/4'
36 'x, z, y'
37 'z, -x+1/4, -y+1/4'
38 '-z+1/4, -x+1/4, y'
39 '-z+1/4, x, -y+1/4'
40 'z, x, y'
41 '-y+1/4, z, -x+1/4'
42 'y, -z+1/4, -x+1/4'
43 '-y+1/4, -z+1/4, x'
44 'y, z, x'
45 '-x+1/4, -y+1/4, z'
46 '-x+1/4, y, -z+1/4'
47 'x, -y+1/4, -z+1/4'
48 'x, y, z'
49 '-z, y+1/4, x+1/4'
50 'z+3/4, -y+1/2, x+1/4'
51 'z+3/4, y+1/4, -x+1/2'
52 '-z, -y+1/2, -x+1/2'
53 'y+3/4, x+1/4, -z+1/2'
54 '-y, x+1/4, z+1/4'
55 'y+3/4, -x+1/2, z+1/4'
56 '-y, -x+1/2, -z+1/2'
57 'x+3/4, -z+1/2, y+1/4'
58 'x+3/4, z+1/4, -y+1/2'
59 '-x, z+1/4, y+1/4'
60 '-x, -z+1/2, -y+1/2'
61 '-z, x+1/4, y+1/4'
62 'z+3/4, x+1/4, -y+1/2'
63 'z+3/4, -x+1/2, y+1/4'
64 '-z, -x+1/2, -y+1/2'
65 'y+3/4, -z+1/2, x+1/4'
66 '-y, z+1/4, x+1/4'
67 'y+3/4, z+1/4, -x+1/2'
68 '-y, -z+1/2, -x+1/2'
69 'x+3/4, y+1/4, -z+1/2'
70 'x+3/4, -y+1/2, z+1/4'
71 '-x, y+1/4, z+1/4'
72 '-x, -y+1/2, -z+1/2'
73 'z, -y+3/4, -x+3/4'
74 '-z+1/4, y+1/2, -x+3/4'
75 '-z+1/4, -y+3/4, x+1/2'
76 'z, y+1/2, x+1/2'
77 '-y+1/4, -x+3/4, z+1/2'
78 'y, -x+3/4, -z+3/4'
79 '-y+1/4, x+1/2, -z+3/4'
80 'y, x+1/2, z+1/2'
81 '-x+1/4, z+1/2, -y+3/4'
82 '-x+1/4, -z+3/4, y+1/2'
83 'x, -z+3/4, -y+3/4'
84 'x, z+1/2, y+1/2'
85 'z, -x+3/4, -y+3/4'
86 '-z+1/4, -x+3/4, y+1/2'
87 '-z+1/4, x+1/2, -y+3/4'
88 'z, x+1/2, y+1/2'
89 '-y+1/4, z+1/2, -x+3/4'
90 'y, -z+3/4, -x+3/4'
91 '-y+1/4, -z+3/4, x+1/2'
92 'y, z+1/2, x+1/2'
93 '-x+1/4, -y+3/4, z+1/2'
94 '-x+1/4, y+1/2, -z+3/4'
95 'x, -y+3/4, -z+3/4'
96 'x, y+1/2, z+1/2'
97 '-z+1/2, y+3/4, x+1/4'
98 'z+1/4, -y, x+1/4'
99 'z+1/4, y+3/4, -x+1/2'
100 '-z+1/2, -y, -x+1/2'
101 'y+1/4, x+3/4, -z+1/2'
102 '-y+1/2, x+3/4, z+1/4'
103 'y+1/4, -x, z+1/4'
104 '-y+1/2, -x, -z+1/2'
105 'x+1/4, -z, y+1/4'
106 'x+1/4, z+3/4, -y+1/2'
107 '-x+1/2, z+3/4, y+1/4'
108 '-x+1/2, -z, -y+1/2'
109 '-z+1/2, x+3/4, y+1/4'
110 'z+1/4, x+3/4, -y+1/2'
111 'z+1/4, -x, y+1/4'
112 '-z+1/2, -x, -y+1/2'
113 'y+1/4, -z, x+1/4'
114 '-y+1/2, z+3/4, x+1/4'
115 'y+1/4, z+3/4, -x+1/2'
116 '-y+1/2, -z, -x+1/2'
117 'x+1/4, y+3/4, -z+1/2'
118 'x+1/4, -y, z+1/4'
119 '-x+1/2, y+3/4, z+1/4'
120 '-x+1/2, -y, -z+1/2'
121 'z+1/2, -y+1/4, -x+3/4'
122 '-z+3/4, y, -x+3/4'
123 '-z+3/4, -y+1/4, x+1/2'
124 'z+1/2, y, x+1/2'
125 '-y+3/4, -x+1/4, z+1/2'
126 'y+1/2, -x+1/4, -z+3/4'
127 '-y+3/4, x, -z+3/4'
128 'y+1/2, x, z+1/2'
129 '-x+3/4, z, -y+3/4'
130 '-x+3/4, -z+1/4, y+1/2'
131 'x+1/2, -z+1/4, -y+3/4'
132 'x+1/2, z, y+1/2'
133 'z+1/2, -x+1/4, -y+3/4'
134 '-z+3/4, -x+1/4, y+1/2'
135 '-z+3/4, x, -y+3/4'
136 'z+1/2, x, y+1/2'
137 '-y+3/4, z, -x+3/4'
138 'y+1/2, -z+1/4, -x+3/4'
139 '-y+3/4, -z+1/4, x+1/2'
140 'y+1/2, z, x+1/2'
141 '-x+3/4, -y+1/4, z+1/2'
142 '-x+3/4, y, -z+3/4'
143 'x+1/2, -y+1/4, -z+3/4'
144 'x+1/2, y, z+1/2'
145 '-z+1/2, y+1/4, x+3/4'
146 'z+1/4, -y+1/2, x+3/4'
147 'z+1/4, y+1/4, -x'
148 '-z+1/2, -y+1/2, -x'
149 'y+1/4, x+1/4, -z'
150 '-y+1/2, x+1/4, z+3/4'
151 'y+1/4, -x+1/2, z+3/4'
152 '-y+1/2, -x+1/2, -z'
153 'x+1/4, -z+1/2, y+3/4'
154 'x+1/4, z+1/4, -y'
155 '-x+1/2, z+1/4, y+3/4'
156 '-x+1/2, -z+1/2, -y'
157 '-z+1/2, x+1/4, y+3/4'
158 'z+1/4, x+1/4, -y'
159 'z+1/4, -x+1/2, y+3/4'
160 '-z+1/2, -x+1/2, -y'
161 'y+1/4, -z+1/2, x+3/4'
162 '-y+1/2, z+1/4, x+3/4'
163 'y+1/4, z+1/4, -x'
164 '-y+1/2, -z+1/2, -x'
165 'x+1/4, y+1/4, -z'
166 'x+1/4, -y+1/2, z+3/4'
167 '-x+1/2, y+1/4, z+3/4'
168 '-x+1/2, -y+1/2, -z'
169 'z+1/2, -y+3/4, -x+1/4'
170 '-z+3/4, y+1/2, -x+1/4'
171 '-z+3/4, -y+3/4, x'
172 'z+1/2, y+1/2, x'
173 '-y+3/4, -x+3/4, z'
174 'y+1/2, -x+3/4, -z+1/4'
175 '-y+3/4, x+1/2, -z+1/4'
176 'y+1/2, x+1/2, z'
177 '-x+3/4, z+1/2, -y+1/4'
178 '-x+3/4, -z+3/4, y'
179 'x+1/2, -z+3/4, -y+1/4'
180 'x+1/2, z+1/2, y'
181 'z+1/2, -x+3/4, -y+1/4'
182 '-z+3/4, -x+3/4, y'
183 '-z+3/4, x+1/2, -y+1/4'
184 'z+1/2, x+1/2, y'
185 '-y+3/4, z+1/2, -x+1/4'
186 'y+1/2, -z+3/4, -x+1/4'
187 '-y+3/4, -z+3/4, x'
188 'y+1/2, z+1/2, x'
189 '-x+3/4, -y+3/4, z'
190 '-x+3/4, y+1/2, -z+1/4'
191 'x+1/2, -y+3/4, -z+1/4'
192 'x+1/2, y+1/2, z'
loop_
_atom_type_symbol
_atom_type_oxidation_number
Li1+ 1
Mn3+ 3.5
O2- -2
loop_
_atom_site_label
_atom_site_type_symbol
_atom_site_symmetry_multiplicity
_atom_site_Wyckoff_symbol
_atom_site_fract_x
_atom_site_fract_y
_atom_site_fract_z
_atom_site_B_iso_or_equiv
_atom_site_occupancy
_atom_site_attached_hydrogens
Li1 Li1+ 8 a 0.125 0.125 0.125 . 1. 0
Mn1 Mn3+ 16 d 0.5 0.5 0.5 . 1. 0
O1 O2- 32 e 0.26 0.26 0.26 . 1. 0
#End of TTdata_252963-ICSD

File: Novel-Space/Indiv/Tabulate_Reference-Phases/All-Possible-CIFs/253200.cif

#(C) 2019 by FIZ Karlsruhe - Leibniz Institute for Information Infrastructure.  All rights reserved.
data_253200-ICSD
_database_code_ICSD 253200
_audit_creation_date 2017-08-01
_chemical_name_systematic 'Titanium manganese (9.228/27.772)'
_chemical_formula_structural 'Ti6 (Ti0.538 Mn0.462)6 Mn25'
_chemical_formula_sum 'Mn27.772 Ti9.228'
_exptl_crystal_density_diffrn 6.66
_publ_section_title

;
The Ti-Mn system revisited: experimental investigation and thermodynamic
modelling
;
loop_
_citation_id
_citation_journal_full
_citation_year
_citation_journal_volume
_citation_page_first
_citation_page_last
_citation_journal_id_ASTM
primary 'Physical Chemistry Chemical Physics' 2016 18 23326 23339 PPCPFQ
loop_
_publ_author_name
'Khan, A.U.'
'Broz, P.'
'Premovic, M.'
'Pavlu, J.'
'Vrestal, J.'
'Yan, X.'
'Maccio, D.'
'Saccone, A.'
'Giester, G.'
'Rogl, P.'
_cell_length_a 7.9081(3)
_cell_length_b 25.8557(9)
_cell_length_c 4.7931(2)
_cell_angle_alpha 90.
_cell_angle_beta 90.
_cell_angle_gamma 90.
_cell_volume 980.04
_cell_formula_units_Z 2
_symmetry_space_group_name_H-M 'P b a m'
_symmetry_Int_Tables_number 55
_refine_ls_R_factor_all 0.0241
loop_
_symmetry_equiv_pos_site_id
_symmetry_equiv_pos_as_xyz
1 'x+1/2, -y+1/2, z'
2 '-x+1/2, y+1/2, z'
3 'x, y, -z'
4 '-x, -y, -z'
5 '-x+1/2, y+1/2, -z'
6 'x+1/2, -y+1/2, -z'
7 '-x, -y, z'
8 'x, y, z'
loop_
_atom_type_symbol
_atom_type_oxidation_number
Mn0+ 0
Ti0+ 0
Mn0+ 0
Ti0+ 0
Mn0+ 0
Ti0+ 0
Mn0+ 0
Ti0+ 0
Mn0+ 0
loop_
_atom_site_label
_atom_site_type_symbol
_atom_site_symmetry_multiplicity
_atom_site_Wyckoff_symbol
_atom_site_fract_x
_atom_site_fract_y
_atom_site_fract_z
_atom_site_B_iso_or_equiv
_atom_site_occupancy
_atom_site_attached_hydrogens
Mn1 Mn0+ 4 h 0.08780(6) 0.24987(2) 0.5 . 1. 0
Mn2 Mn0+ 8 i 0.33820(4) 0.27736(1) 0.24129(8) . 1. 0
Mn3 Mn0+ 4 h 0.33776(6) 0.19291(2) 0.5 . 1. 0
Ti1 Ti0+ 4 h 0.15214(7) 0.35590(2) 0.5 . 0.64 0
Mn4 Mn0+ 4 h 0.15214(7) 0.35590(2) 0.5 . 0.36 0
Ti2 Ti0+ 4 g 0.15244(6) 0.19615(2) 0 . 0.64 0
Mn5 Mn0+ 4 g 0.15244(6) 0.19615(2) 0 . 0.36 0
Ti3 Ti0+ 4 g 0.02385(7) 0.30412(2) 0 . 1. 0
Ti4 Ti0+ 4 h 0.15168(7) 0.03516(2) 0.5 . 1. 0
Ti5 Ti0+ 4 h 0.02466(7) 0.14262(2) 0.5 . 1. 0
Mn6 Mn0+ 4 g 0.33713(6) 0.35695(2) 0 . 1. 0
Mn7 Mn0+ 4 g 0.09203(6) 0.08999(2) 0 . 1. 0
Mn8 Mn0+ 8 i 0.33370(4) 0.43879(1) 0.26914(8) . 1. 0
Mn9 Mn0+ 8 i 0.33927(4) 0.11345(1) 0.25448(7) . 1. 0
Mn10 Mn0+ 2 a 0 0 0 . 1. 0
Mn11 Mn0+ 4 g 0.08549(6) 0.41229(2) 0 . 1. 0
Mn12 Mn0+ 4 h 0.03627(6) 0.45634(2) 0.5 . 1. 0
Ti6 Ti0+ 4 g 0.33938(6) 0.01551(20) 0 . 0.332(4) 0
Mn13 Mn0+ 4 g 0.33938(6) 0.01551(20) 0 . 0.668(4) 0
loop_
_atom_site_aniso_label
_atom_site_aniso_type_symbol
_atom_site_aniso_U_11
_atom_site_aniso_U_22
_atom_site_aniso_U_33
_atom_site_aniso_U_12
_atom_site_aniso_U_13
_atom_site_aniso_U_23
Mn1 Mn0+ 0.0055(2) 0.0059(2) 0.0060(2) -0.0002(1) 0. 0.
Mn2 Mn0+ 0.0055(1) 0.0057(1) 0.0054(2) 0.0001(1) 0.0000(1) 0.0004(1)
Mn3 Mn0+ 0.0060(2) 0.0056(2) 0.0063(2) 0.0000(1) 0. 0.
Ti1 Ti0+ 0.0089(2) 0.0082(2) 0.0086(3) -0.0001(2) 0. 0.
Mn4 Mn0+ 0.0089(2) 0.0082(2) 0.0086(3) -0.0001(2) 0. 0.
Ti2 Ti0+ 0.0056(2) 0.0057(2) 0.0058(3) -0.0000(2) 0. 0.
Mn5 Mn0+ 0.0056(2) 0.0057(2) 0.0058(3) -0.0000(2) 0. 0.
Ti3 Ti0+ 0.0061(2) 0.0061(2) 0.0060(3) -0.0003(2) 0. 0.
Ti4 Ti0+ 0.0074(2) 0.0067(2) 0.0060(3) -0.0010(2) 0. 0.
Ti5 Ti0+ 0.0064(2) 0.0060(2) 0.0061(3) -0.0003(2) 0. 0.
Mn6 Mn0+ 0.0060(2) 0.0055(2) 0.0063(2) 0.0002(1) 0. 0.
Mn7 Mn0+ 0.0058(2) 0.0058(2) 0.0064(2) -0.0003(2) 0. 0.
Mn8 Mn0+ 0.0062(1) 0.0062(1) 0.0057(2) -0.0003(1) 0. 0.
Mn9 Mn0+ 0.0060(1) 0.0064(1) 0.0060(2) -0.0001(1) 0. 0.
Mn10 Mn0+ 0.0064(3) 0.0074(3) 0.0069(3) -0.0005(2) 0. 0.
Mn11 Mn0+ 0.0058(2) 0.0068(2) 0.0066(2) -0.0001(2) 0. 0.
Mn12 Mn0+ 0.0086(2) 0.0107(2) 0.0087(3) 0.0009(2) 0. 0.
Ti6 Ti0+ 0.0075(2) 0.0082(2) 0.0084(2) -0.0001(2) 0. 0.
Mn13 Mn0+ 0.0075(2) 0.0082(2) 0.0084(2) -0.0001(2) 0. 0.
#End of TTdata_253200-ICSD

File: Novel-Space/Indiv/Tabulate_Reference-Phases/All-Possible-CIFs/257009.cif

#(C) 2019 by FIZ Karlsruhe - Leibniz Institute for Information Infrastructure.  All rights reserved.
data_257009-ICSD
_database_code_ICSD 257009
_audit_creation_date 2017-08-01
_chemical_name_systematic 'Lithium titanate(IV) - beta phase'
_chemical_formula_structural 'Li2 (Ti O3)'
_chemical_formula_sum 'Li2 O3 Ti1'
_chemical_name_structure_type Li2SnO3
_exptl_crystal_density_diffrn 3.43
_cell_measurement_temperature 100.
_publ_section_title

;
Monoclinic beta-Li2 Ti O3: Neutron diffraction study and estimation of Li
diffusion pathways
;
loop_
_citation_id
_citation_journal_full
_citation_year
_citation_journal_volume
_citation_page_first
_citation_page_last
_citation_journal_id_ASTM
primary 'Solid State Sciences' 2016 61 161 166 SSSCFJ
loop_
_publ_author_name
'Monchak, M.'
'Dolotko, O.'
'Muehlbauer, M.J.'
'Baran, V.'
'Senyshyn, A.'
'Ehrenberg, H.'
_cell_length_a 5.0581(1)
_cell_length_b 8.7653(2)
_cell_length_c 9.7304(1)
_cell_angle_alpha 90.
_cell_angle_beta 100.147(1)
_cell_angle_gamma 90.
_cell_volume 424.65
_cell_formula_units_Z 8
_symmetry_space_group_name_H-M 'C 1 2/c 1'
_symmetry_Int_Tables_number 15
_refine_ls_R_factor_all 0.0361
loop_
_symmetry_equiv_pos_site_id
_symmetry_equiv_pos_as_xyz
1 'x, -y, z+1/2'
2 '-x, -y, -z'
3 '-x, y, -z+1/2'
4 'x, y, z'
5 'x+1/2, -y+1/2, z+1/2'
6 '-x+1/2, -y+1/2, -z'
7 '-x+1/2, y+1/2, -z+1/2'
8 'x+1/2, y+1/2, z'
loop_
_atom_type_symbol
_atom_type_oxidation_number
Li1+ 1
Ti4+ 4
O2- -2
loop_
_atom_site_label
_atom_site_type_symbol
_atom_site_symmetry_multiplicity
_atom_site_Wyckoff_symbol
_atom_site_fract_x
_atom_site_fract_y
_atom_site_fract_z
_atom_site_B_iso_or_equiv
_atom_site_occupancy
_atom_site_attached_hydrogens
Li1 Li1+ 8 f 0.230(2) 0.073(1) 0.001(1) 1.03(7) 1. 0
Li2 Li1+ 4 d 0.25 0.25 0.5 1.03(7) 1. 0
Li3 Li1+ 4 e 0 0.090(2) 0.25 1.03(7) 1. 0
Ti1 Ti4+ 4 e 0 0.412(1) 0.25 1.1(1) 1. 0
Ti2 Ti4+ 4 e 0 0.749(1) 0.25 0.7(1) 1. 0
O1 O2- 8 f 0.1425(7) 0.2616(4) 0.1366(5) 1.47(7) 1. 0
O2 O2- 8 f 0.1130(6) 0.5870(4) 0.1357(3) 0.95(5) 1. 0
O3 O2- 8 f 0.1345(6) 0.9097(5) 0.1365(4) 1.05(5) 1. 0
#End of TTdata_257009-ICSD

File: Novel-Space/Indiv/Tabulate_Reference-Phases/All-Possible-CIFs/257012.cif

#(C) 2019 by FIZ Karlsruhe - Leibniz Institute for Information Infrastructure.  All rights reserved.
data_257012-ICSD
_database_code_ICSD 257012
_audit_creation_date 2017-08-01
_chemical_name_systematic 'Lithium titanate(IV) - beta phase'
_chemical_formula_structural 'Li2 (Ti O3)'
_chemical_formula_sum 'Li2 O3 Ti1'
_chemical_name_structure_type Li2SnO3
_exptl_crystal_density_diffrn 3.43
_cell_measurement_temperature 175.
_publ_section_title

;
Monoclinic beta-Li2 Ti O3: Neutron diffraction study and estimation of Li
diffusion pathways
;
loop_
_citation_id
_citation_journal_full
_citation_year
_citation_journal_volume
_citation_page_first
_citation_page_last
_citation_journal_id_ASTM
primary 'Solid State Sciences' 2016 61 161 166 SSSCFJ
loop_
_publ_author_name
'Monchak, M.'
'Dolotko, O.'
'Muehlbauer, M.J.'
'Baran, V.'
'Senyshyn, A.'
'Ehrenberg, H.'
_cell_length_a 5.0612(1)
_cell_length_b 8.7711(2)
_cell_length_c 9.7392(1)
_cell_angle_alpha 90.
_cell_angle_beta 100.141(1)
_cell_angle_gamma 90.
_cell_volume 425.59
_cell_formula_units_Z 8
_symmetry_space_group_name_H-M 'C 1 2/c 1'
_symmetry_Int_Tables_number 15
_refine_ls_R_factor_all 0.0371
loop_
_symmetry_equiv_pos_site_id
_symmetry_equiv_pos_as_xyz
1 'x, -y, z+1/2'
2 '-x, -y, -z'
3 '-x, y, -z+1/2'
4 'x, y, z'
5 'x+1/2, -y+1/2, z+1/2'
6 '-x+1/2, -y+1/2, -z'
7 '-x+1/2, y+1/2, -z+1/2'
8 'x+1/2, y+1/2, z'
loop_
_atom_type_symbol
_atom_type_oxidation_number
Li1+ 1
Ti4+ 4
O2- -2
loop_
_atom_site_label
_atom_site_type_symbol
_atom_site_symmetry_multiplicity
_atom_site_Wyckoff_symbol
_atom_site_fract_x
_atom_site_fract_y
_atom_site_fract_z
_atom_site_B_iso_or_equiv
_atom_site_occupancy
_atom_site_attached_hydrogens
Li1 Li1+ 8 f 0.232(2) 0.072(1) 0.002(1) 1.15(7) 1. 0
Li2 Li1+ 4 d 0.25 0.25 0.5 1.15(7) 1. 0
Li3 Li1+ 4 e 0 0.090(2) 0.25 1.15(7) 1. 0
Ti1 Ti4+ 4 e 0 0.413(1) 0.25 1.3(1) 1. 0
Ti2 Ti4+ 4 e 0 0.749(1) 0.25 0.8(1) 1. 0
O1 O2- 8 f 0.1411(7) 0.2616(4) 0.1364(5) 1.48(7) 1. 0
O2 O2- 8 f 0.1130(6) 0.5876(4) 0.1361(4) 0.98(5) 1. 0
O3 O2- 8 f 0.1352(7) 0.9092(4) 0.1363(4) 1.19(5) 1. 0
#End of TTdata_257012-ICSD

File: Novel-Space/Indiv/Tabulate_Reference-Phases/All-Possible-CIFs/257014.cif

#(C) 2019 by FIZ Karlsruhe - Leibniz Institute for Information Infrastructure.  All rights reserved.
data_257014-ICSD
_database_code_ICSD 257014
_audit_creation_date 2017-08-01
_chemical_name_systematic 'Lithium titanate(IV) - beta phase'
_chemical_formula_structural 'Li2 (Ti O3)'
_chemical_formula_sum 'Li2 O3 Ti1'
_chemical_name_structure_type Li2SnO3
_exptl_crystal_density_diffrn 3.42
_cell_measurement_temperature 225.
_publ_section_title

;
Monoclinic beta-Li2 Ti O3: Neutron diffraction study and estimation of Li
diffusion pathways
;
loop_
_citation_id
_citation_journal_full
_citation_year
_citation_journal_volume
_citation_page_first
_citation_page_last
_citation_journal_id_ASTM
primary 'Solid State Sciences' 2016 61 161 166 SSSCFJ
loop_
_publ_author_name
'Monchak, M.'
'Dolotko, O.'
'Muehlbauer, M.J.'
'Baran, V.'
'Senyshyn, A.'
'Ehrenberg, H.'
_cell_length_a 5.0639(1)
_cell_length_b 8.7764(2)
_cell_length_c 9.7469(1)
_cell_angle_alpha 90.
_cell_angle_beta 100.147(1)
_cell_angle_gamma 90.
_cell_volume 426.4
_cell_formula_units_Z 8
_symmetry_space_group_name_H-M 'C 1 2/c 1'
_symmetry_Int_Tables_number 15
_refine_ls_R_factor_all 0.0359
loop_
_symmetry_equiv_pos_site_id
_symmetry_equiv_pos_as_xyz
1 'x, -y, z+1/2'
2 '-x, -y, -z'
3 '-x, y, -z+1/2'
4 'x, y, z'
5 'x+1/2, -y+1/2, z+1/2'
6 '-x+1/2, -y+1/2, -z'
7 '-x+1/2, y+1/2, -z+1/2'
8 'x+1/2, y+1/2, z'
loop_
_atom_type_symbol
_atom_type_oxidation_number
Li1+ 1
Ti4+ 4
O2- -2
loop_
_atom_site_label
_atom_site_type_symbol
_atom_site_symmetry_multiplicity
_atom_site_Wyckoff_symbol
_atom_site_fract_x
_atom_site_fract_y
_atom_site_fract_z
_atom_site_B_iso_or_equiv
_atom_site_occupancy
_atom_site_attached_hydrogens
Li1 Li1+ 8 f 0.227(2) 0.073(1) 0.000(1) 1.37(7) 1. 0
Li2 Li1+ 4 d 0.25 0.25 0.5 1.37(7) 1. 0
Li3 Li1+ 4 e 0 0.089(2) 0.25 1.37(7) 1. 0
Ti1 Ti4+ 4 e 0 0.413(1) 0.25 1.3(1) 1. 0
Ti2 Ti4+ 4 e 0 0.749(1) 0.25 0.9(1) 1. 0
O1 O2- 8 f 0.1418(7) 0.2610(4) 0.1365(5) 1.49(7) 1. 0
O2 O2- 8 f 0.1126(6) 0.5876(4) 0.1360(4) 1.23(6) 1. 0
O3 O2- 8 f 0.1345(6) 0.9095(5) 0.1367(4) 1.21(5) 1. 0
#End of TTdata_257014-ICSD

File: Novel-Space/Indiv/Tabulate_Reference-Phases/All-Possible-CIFs/257015.cif

#(C) 2019 by FIZ Karlsruhe - Leibniz Institute for Information Infrastructure.  All rights reserved.
data_257015-ICSD
_database_code_ICSD 257015
_audit_creation_date 2017-08-01
_chemical_name_systematic 'Lithium titanate(IV) - beta phase'
_chemical_formula_structural 'Li2 (Ti O3)'
_chemical_formula_sum 'Li2 O3 Ti1'
_chemical_name_structure_type Li2SnO3
_exptl_crystal_density_diffrn 3.42
_cell_measurement_temperature 250.
_publ_section_title

;
Monoclinic beta-Li2 Ti O3: Neutron diffraction study and estimation of Li
diffusion pathways
;
loop_
_citation_id
_citation_journal_full
_citation_year
_citation_journal_volume
_citation_page_first
_citation_page_last
_citation_journal_id_ASTM
primary 'Solid State Sciences' 2016 61 161 166 SSSCFJ
loop_
_publ_author_name
'Monchak, M.'
'Dolotko, O.'
'Muehlbauer, M.J.'
'Baran, V.'
'Senyshyn, A.'
'Ehrenberg, H.'
_cell_length_a 5.0654(1)
_cell_length_b 8.7792(2)
_cell_length_c 9.7514(1)
_cell_angle_alpha 90.
_cell_angle_beta 100.144(1)
_cell_angle_gamma 90.
_cell_volume 426.87
_cell_formula_units_Z 8
_symmetry_space_group_name_H-M 'C 1 2/c 1'
_symmetry_Int_Tables_number 15
_refine_ls_R_factor_all 0.0352
loop_
_symmetry_equiv_pos_site_id
_symmetry_equiv_pos_as_xyz
1 'x, -y, z+1/2'
2 '-x, -y, -z'
3 '-x, y, -z+1/2'
4 'x, y, z'
5 'x+1/2, -y+1/2, z+1/2'
6 '-x+1/2, -y+1/2, -z'
7 '-x+1/2, y+1/2, -z+1/2'
8 'x+1/2, y+1/2, z'
loop_
_atom_type_symbol
_atom_type_oxidation_number
Li1+ 1
Ti4+ 4
O2- -2
loop_
_atom_site_label
_atom_site_type_symbol
_atom_site_symmetry_multiplicity
_atom_site_Wyckoff_symbol
_atom_site_fract_x
_atom_site_fract_y
_atom_site_fract_z
_atom_site_B_iso_or_equiv
_atom_site_occupancy
_atom_site_attached_hydrogens
Li1 Li1+ 8 f 0.225(2) 0.074(1) 0.000(1) 1.36(7) 1. 0
Li2 Li1+ 4 d 0.25 0.25 0.5 1.36(7) 1. 0
Li3 Li1+ 4 e 0 0.089(2) 0.25 1.36(7) 1. 0
Ti1 Ti4+ 4 e 0 0.412(1) 0.25 1.1(1) 1. 0
Ti2 Ti4+ 4 e 0 0.749(1) 0.25 1.1(1) 1. 0
O1 O2- 8 f 0.1427(7) 0.2609(5) 0.1364(5) 1.65(7) 1. 0
O2 O2- 8 f 0.1127(6) 0.5873(5) 0.1362(4) 1.23(6) 1. 0
O3 O2- 8 f 0.1343(6) 0.9094(5) 0.1367(4) 1.24(5) 1. 0
#End of TTdata_257015-ICSD
