Repository: njszym/XRD-AutoAnalyzer

# An automatic analysis tool for XRD

A package designed to automate the process of phase identification from XRD spectra using a probabilistic deep learning trained with physics-informed data augmentation.

The corresponding manuscript will be made available soon. Reproducing the published results can be accomplished using the data provided in [figshare](https://figshare.com/s/69030545b8020de35633).

## Usage example

A pre-trained model for the Li-Mn-Ti-O-F chemical space is available in the ```Example/``` directory. To classify the experimentally measured patterns tabulated in the ```Spectra/``` sub-folder, run the following:

```
python run_CNN.py
```

File: Novel-Space/Indiv/Tabulate_Reference-Phases/All-Possible-CIFs/29052.cif

#(C) 2019 by FIZ Karlsruhe - Leibniz Institute for Information Infrastructure.  All rights reserved.
data_29052-ICSD
_database_code_ICSD 29052
_audit_creation_date 1986-09-25
_chemical_name_systematic 'Manganese titanium oxide (3/3/1)'
_chemical_formula_structural 'Mn3 Ti3 O'
_chemical_formula_sum 'Mn3 O1 Ti3'
_chemical_name_structure_type Carbide(eta)-Fe3W3C
_exptl_crystal_density_diffrn 6.3
_publ_section_title
'Metallic Oxides with the Structure of High-speed Steel Carbide'
loop_
_citation_id
_citation_journal_full
_citation_year
_citation_journal_volume
_citation_page_first
_citation_page_last
_citation_journal_id_ASTM
primary 'Nature (London, United Kingdom)' 1951 168 558 558 NATUAS
loop_
_publ_author_name
'Karlsson, N.'
_cell_length_a 11.1
_cell_length_b 11.1
_cell_length_c 11.1
_cell_angle_alpha 90.
_cell_angle_beta 90.
_cell_angle_gamma 90.
_cell_volume 1367.63
_cell_formula_units_Z 16
_symmetry_space_group_name_H-M 'F d -3 m S'
_symmetry_Int_Tables_number 227
loop_
_symmetry_equiv_pos_site_id
_symmetry_equiv_pos_as_xyz
1 'z+1/4, y+1/4, -x+1/4'
2 'y+1/4, x+1/4, -z+1/4'
3 'x+1/4, z+1/4, -y+1/4'
4 'z+1/4, x+1/4, -y+1/4'
5 'y+1/4, z+1/4, -x+1/4'
6 'x+1/4, y+1/4, -z+1/4'
7 'z+1/4, -y+1/4, x+1/4'
8 'y+1/4, -x+1/4, z+1/4'
9 'x+1/4, -z+1/4, y+1/4'
10 'z+1/4, -x+1/4, y+1/4'
11 'y+1/4, -z+1/4, x+1/4'
12 'x+1/4, -y+1/4, z+1/4'
13 '-z+1/4, y+1/4, x+1/4'
14 '-y+1/4, x+1/4, z+1/4'
15 '-x+1/4, z+1/4, y+1/4'
16 '-z+1/4, x+1/4, y+1/4'
17 '-y+1/4, z+1/4, x+1/4'
18 '-x+1/4, y+1/4, z+1/4'
19 '-z+1/4, -y+1/4, -x+1/4'
20 '-y+1/4, -x+1/4, -z+1/4'
21 '-x+1/4, -z+1/4, -y+1/4'
22 '-z+1/4, -x+1/4, -y+1/4'
23 '-y+1/4, -z+1/4, -x+1/4'
24 '-x+1/4, -y+1/4, -z+1/4'
25 '-z, -y, x'
26 '-y, -x, z'
27 '-x, -z, y'
28 '-z, -x, y'
29 '-y, -z, x'
30 '-x, -y, z'
31 '-z, y, -x'
32 '-y, x, -z'
33 '-x, z, -y'
34 '-z, x, -y'
35 '-y, z, -x'
36 '-x, y, -z'
37 'z, -y, -x'
38 'y, -x, -z'
39 'x, -z, -y'
40 'z, -x, -y'
41 'y, -z, -x'
42 'x, -y, -z'
43 'z, y, x'
44 'y, x, z'
45 'x, z, y'
46 'z, x, y'
47 'y, z, x'
48 'x, y, z'
49 'z+1/4, y+3/4, -x+3/4'
50 'y+1/4, x+3/4, -z+3/4'
51 'x+1/4, z+3/4, -y+3/4'
52 'z+1/4, x+3/4, -y+3/4'
53 'y+1/4, z+3/4, -x+3/4'
54 'x+1/4, y+3/4, -z+3/4'
55 'z+1/4, -y+3/4, x+3/4'
56 'y+1/4, -x+3/4, z+3/4'
57 'x+1/4, -z+3/4, y+3/4'
58 'z+1/4, -x+3/4, y+3/4'
59 'y+1/4, -z+3/4, x+3/4'
60 'x+1/4, -y+3/4, z+3/4'
61 '-z+1/4, y+3/4, x+3/4'
62 '-y+1/4, x+3/4, z+3/4'
63 '-x+1/4, z+3/4, y+3/4'
64 '-z+1/4, x+3/4, y+3/4'
65 '-y+1/4, z+3/4, x+3/4'
66 '-x+1/4, y+3/4, z+3/4'
67 '-z+1/4, -y+3/4, -x+3/4'
68 '-y+1/4, -x+3/4, -z+3/4'
69 '-x+1/4, -z+3/4, -y+3/4'
70 '-z+1/4, -x+3/4, -y+3/4'
71 '-y+1/4, -z+3/4, -x+3/4'
72 '-x+1/4, -y+3/4, -z+3/4'
73 '-z, -y+1/2, x+1/2'
74 '-y, -x+1/2, z+1/2'
75 '-x, -z+1/2, y+1/2'
76 '-z, -x+1/2, y+1/2'
77 '-y, -z+1/2, x+1/2'
78 '-x, -y+1/2, z+1/2'
79 '-z, y+1/2, -x+1/2'
80 '-y, x+1/2, -z+1/2'
81 '-x, z+1/2, -y+1/2'
82 '-z, x+1/2, -y+1/2'
83 '-y, z+1/2, -x+1/2'
84 '-x, y+1/2, -z+1/2'
85 'z, -y+1/2, -x+1/2'
86 'y, -x+1/2, -z+1/2'
87 'x, -z+1/2, -y+1/2'
88 'z, -x+1/2, -y+1/2'
89 'y, -z+1/2, -x+1/2'
90 'x, -y+1/2, -z+1/2'
91 'z, y+1/2, x+1/2'
92 'y, x+1/2, z+1/2'
93 'x, z+1/2, y+1/2'
94 'z, x+1/2, y+1/2'
95 'y, z+1/2, x+1/2'
96 'x, y+1/2, z+1/2'
97 'z+3/4, y+1/4, -x+3/4'
98 'y+3/4, x+1/4, -z+3/4'
99 'x+3/4, z+1/4, -y+3/4'
100 'z+3/4, x+1/4, -y+3/4'
101 'y+3/4, z+1/4, -x+3/4'
102 'x+3/4, y+1/4, -z+3/4'
103 'z+3/4, -y+1/4, x+3/4'
104 'y+3/4, -x+1/4, z+3/4'
105 'x+3/4, -z+1/4, y+3/4'
106 'z+3/4, -x+1/4, y+3/4'
107 'y+3/4, -z+1/4, x+3/4'
108 'x+3/4, -y+1/4, z+3/4'
109 '-z+3/4, y+1/4, x+3/4'
110 '-y+3/4, x+1/4, z+3/4'
111 '-x+3/4, z+1/4, y+3/4'
112 '-z+3/4, x+1/4, y+3/4'
113 '-y+3/4, z+1/4, x+3/4'
114 '-x+3/4, y+1/4, z+3/4'
115 '-z+3/4, -y+1/4, -x+3/4'
116 '-y+3/4, -x+1/4, -z+3/4'
117 '-x+3/4, -z+1/4, -y+3/4'
118 '-z+3/4, -x+1/4, -y+3/4'
119 '-y+3/4, -z+1/4, -x+3/4'
120 '-x+3/4, -y+1/4, -z+3/4'
121 '-z+1/2, -y, x+1/2'
122 '-y+1/2, -x, z+1/2'
123 '-x+1/2, -z, y+1/2'
124 '-z+1/2, -x, y+1/2'
125 '-y+1/2, -z, x+1/2'
126 '-x+1/2, -y, z+1/2'
127 '-z+1/2, y, -x+1/2'
128 '-y+1/2, x, -z+1/2'
129 '-x+1/2, z, -y+1/2'
130 '-z+1/2, x, -y+1/2'
131 '-y+1/2, z, -x+1/2'
132 '-x+1/2, y, -z+1/2'
133 'z+1/2, -y, -x+1/2'
134 'y+1/2, -x, -z+1/2'
135 'x+1/2, -z, -y+1/2'
136 'z+1/2, -x, -y+1/2'
137 'y+1/2, -z, -x+1/2'
138 'x+1/2, -y, -z+1/2'
139 'z+1/2, y, x+1/2'
140 'y+1/2, x, z+1/2'
141 'x+1/2, z, y+1/2'
142 'z+1/2, x, y+1/2'
143 'y+1/2, z, x+1/2'
144 'x+1/2, y, z+1/2'
145 'z+3/4, y+3/4, -x+1/4'
146 'y+3/4, x+3/4, -z+1/4'
147 'x+3/4, z+3/4, -y+1/4'
148 'z+3/4, x+3/4, -y+1/4'
149 'y+3/4, z+3/4, -x+1/4'
150 'x+3/4, y+3/4, -z+1/4'
151 'z+3/4, -y+3/4, x+1/4'
152 'y+3/4, -x+3/4, z+1/4'
153 'x+3/4, -z+3/4, y+1/4'
154 'z+3/4, -x+3/4, y+1/4'
155 'y+3/4, -z+3/4, x+1/4'
156 'x+3/4, -y+3/4, z+1/4'
157 '-z+3/4, y+3/4, x+1/4'
158 '-y+3/4, x+3/4, z+1/4'
159 '-x+3/4, z+3/4, y+1/4'
160 '-z+3/4, x+3/4, y+1/4'
161 '-y+3/4, z+3/4, x+1/4'
162 '-x+3/4, y+3/4, z+1/4'
163 '-z+3/4, -y+3/4, -x+1/4'
164 '-y+3/4, -x+3/4, -z+1/4'
165 '-x+3/4, -z+3/4, -y+1/4'
166 '-z+3/4, -x+3/4, -y+1/4'
167 '-y+3/4, -z+3/4, -x+1/4'
168 '-x+3/4, -y+3/4, -z+1/4'
169 '-z+1/2, -y+1/2, x'
170 '-y+1/2, -x+1/2, z'
171 '-x+1/2, -z+1/2, y'
172 '-z+1/2, -x+1/2, y'
173 '-y+1/2, -z+1/2, x'
174 '-x+1/2, -y+1/2, z'
175 '-z+1/2, y+1/2, -x'
176 '-y+1/2, x+1/2, -z'
177 '-x+1/2, z+1/2, -y'
178 '-z+1/2, x+1/2, -y'
179 '-y+1/2, z+1/2, -x'
180 '-x+1/2, y+1/2, -z'
181 'z+1/2, -y+1/2, -x'
182 'y+1/2, -x+1/2, -z'
183 'x+1/2, -z+1/2, -y'
184 'z+1/2, -x+1/2, -y'
185 'y+1/2, -z+1/2, -x'
186 'x+1/2, -y+1/2, -z'
187 'z+1/2, y+1/2, x'
188 'y+1/2, x+1/2, z'
189 'x+1/2, z+1/2, y'
190 'z+1/2, x+1/2, y'
191 'y+1/2, z+1/2, x'
192 'x+1/2, y+1/2, z'
loop_
_atom_type_symbol
_atom_type_oxidation_number
Mn0+ 0
Ti0+ 0
O0+ 0
loop_
_atom_site_label
_atom_site_type_symbol
_atom_site_symmetry_multiplicity
_atom_site_Wyckoff_symbol
_atom_site_fract_x
_atom_site_fract_y
_atom_site_fract_z
_atom_site_B_iso_or_equiv
_atom_site_occupancy
_atom_site_attached_hydrogens
Mn1 Mn0+ 16 d 0.625 0.625 0.625 . 1. 0
Mn2 Mn0+ 32 e -.165 -.165 -.165 . 1. 0
Ti1 Ti0+ 48 f 0.185 0 0 . 1. 0
O1 O0+ 16 c 0.125 0.125 0.125 . 1. 0
#End of TTdata_29052-ICSD

File: Novel-Space/Indiv/Tabulate_Reference-Phases/All-Possible-CIFs/29064.cif

#(C) 2019 by FIZ Karlsruhe - Leibniz Institute for Information Infrastructure.  All rights reserved.
data_29064-ICSD
_database_code_ICSD 29064
_audit_creation_date 1980-01-01
_audit_update_record 1998-06-26
_chemical_name_systematic 'Dihydrogen oxide - Ice Ic'
_chemical_formula_structural 'H2 O'
_chemical_formula_sum 'H2 O1'
_chemical_name_structure_type H2O(Ic)
_chemical_name_mineral 'Ice Ic'
_exptl_crystal_density_diffrn 0.93
_cell_measurement_temperature 143.
_publ_section_title 'The Cubic Form of Ice'
loop_
_citation_id
_citation_journal_full
_citation_year
_citation_journal_volume
_citation_page_first
_citation_page_last
_citation_journal_id_ASTM
primary 'Nature (London, United Kingdom)' 1956 178 39 40 NATUAS
loop_
_publ_author_name
'Lisgarten, N.D.'
'Blackman, M.'
_cell_length_a 6.351(7)
_cell_length_b 6.351(7)
_cell_length_c 6.351(7)
_cell_angle_alpha 90.
_cell_angle_beta 90.
_cell_angle_gamma 90.
_cell_volume 256.17
_cell_formula_units_Z 8
_symmetry_space_group_name_H-M 'F d -3 m S'
_symmetry_Int_Tables_number 227
loop_
_symmetry_equiv_pos_site_id
_symmetry_equiv_pos_as_xyz
1 'z+1/4, y+1/4, -x+1/4'
2 'y+1/4, x+1/4, -z+1/4'
3 'x+1/4, z+1/4, -y+1/4'
4 'z+1/4, x+1/4, -y+1/4'
5 'y+1/4, z+1/4, -x+1/4'
6 'x+1/4, y+1/4, -z+1/4'
7 'z+1/4, -y+1/4, x+1/4'
8 'y+1/4, -x+1/4, z+1/4'
9 'x+1/4, -z+1/4, y+1/4'
10 'z+1/4, -x+1/4, y+1/4'
11 'y+1/4, -z+1/4, x+1/4'
12 'x+1/4, -y+1/4, z+1/4'
13 '-z+1/4, y+1/4, x+1/4'
14 '-y+1/4, x+1/4, z+1/4'
15 '-x+1/4, z+1/4, y+1/4'
16 '-z+1/4, x+1/4, y+1/4'
17 '-y+1/4, z+1/4, x+1/4'
18 '-x+1/4, y+1/4, z+1/4'
19 '-z+1/4, -y+1/4, -x+1/4'
20 '-y+1/4, -x+1/4, -z+1/4'
21 '-x+1/4, -z+1/4, -y+1/4'
22 '-z+1/4, -x+1/4, -y+1/4'
23 '-y+1/4, -z+1/4, -x+1/4'
24 '-x+1/4, -y+1/4, -z+1/4'
25 '-z, -y, x'
26 '-y, -x, z'
27 '-x, -z, y'
28 '-z, -x, y'
29 '-y, -z, x'
30 '-x, -y, z'
31 '-z, y, -x'
32 '-y, x, -z'
33 '-x, z, -y'
34 '-z, x, -y'
35 '-y, z, -x'
36 '-x, y, -z'
37 'z, -y, -x'
38 'y, -x, -z'
39 'x, -z, -y'
40 'z, -x, -y'
41 'y, -z, -x'
42 'x, -y, -z'
43 'z, y, x'
44 'y, x, z'
45 'x, z, y'
46 'z, x, y'
47 'y, z, x'
48 'x, y, z'
49 'z+1/4, y+3/4, -x+3/4'
50 'y+1/4, x+3/4, -z+3/4'
51 'x+1/4, z+3/4, -y+3/4'
52 'z+1/4, x+3/4, -y+3/4'
53 'y+1/4, z+3/4, -x+3/4'
54 'x+1/4, y+3/4, -z+3/4'
55 'z+1/4, -y+3/4, x+3/4'
56 'y+1/4, -x+3/4, z+3/4'
57 'x+1/4, -z+3/4, y+3/4'
58 'z+1/4, -x+3/4, y+3/4'
59 'y+1/4, -z+3/4, x+3/4'
60 'x+1/4, -y+3/4, z+3/4'
61 '-z+1/4, y+3/4, x+3/4'
62 '-y+1/4, x+3/4, z+3/4'
63 '-x+1/4, z+3/4, y+3/4'
64 '-z+1/4, x+3/4, y+3/4'
65 '-y+1/4, z+3/4, x+3/4'
66 '-x+1/4, y+3/4, z+3/4'
67 '-z+1/4, -y+3/4, -x+3/4'
68 '-y+1/4, -x+3/4, -z+3/4'
69 '-x+1/4, -z+3/4, -y+3/4'
70 '-z+1/4, -x+3/4, -y+3/4'
71 '-y+1/4, -z+3/4, -x+3/4'
72 '-x+1/4, -y+3/4, -z+3/4'
73 '-z, -y+1/2, x+1/2'
74 '-y, -x+1/2, z+1/2'
75 '-x, -z+1/2, y+1/2'
76 '-z, -x+1/2, y+1/2'
77 '-y, -z+1/2, x+1/2'
78 '-x, -y+1/2, z+1/2'
79 '-z, y+1/2, -x+1/2'
80 '-y, x+1/2, -z+1/2'
81 '-x, z+1/2, -y+1/2'
82 '-z, x+1/2, -y+1/2'
83 '-y, z+1/2, -x+1/2'
84 '-x, y+1/2, -z+1/2'
85 'z, -y+1/2, -x+1/2'
86 'y, -x+1/2, -z+1/2'
87 'x, -z+1/2, -y+1/2'
88 'z, -x+1/2, -y+1/2'
89 'y, -z+1/2, -x+1/2'
90 'x, -y+1/2, -z+1/2'
91 'z, y+1/2, x+1/2'
92 'y, x+1/2, z+1/2'
93 'x, z+1/2, y+1/2'
94 'z, x+1/2, y+1/2'
95 'y, z+1/2, x+1/2'
96 'x, y+1/2, z+1/2'
97 'z+3/4, y+1/4, -x+3/4'
98 'y+3/4, x+1/4, -z+3/4'
99 'x+3/4, z+1/4, -y+3/4'
100 'z+3/4, x+1/4, -y+3/4'
101 'y+3/4, z+1/4, -x+3/4'
102 'x+3/4, y+1/4, -z+3/4'
103 'z+3/4, -y+1/4, x+3/4'
104 'y+3/4, -x+1/4, z+3/4'
105 'x+3/4, -z+1/4, y+3/4'
106 'z+3/4, -x+1/4, y+3/4'
107 'y+3/4, -z+1/4, x+3/4'
108 'x+3/4, -y+1/4, z+3/4'
109 '-z+3/4, y+1/4, x+3/4'
110 '-y+3/4, x+1/4, z+3/4'
111 '-x+3/4, z+1/4, y+3/4'
112 '-z+3/4, x+1/4, y+3/4'
113 '-y+3/4, z+1/4, x+3/4'
114 '-x+3/4, y+1/4, z+3/4'
115 '-z+3/4, -y+1/4, -x+3/4'
116 '-y+3/4, -x+1/4, -z+3/4'
117 '-x+3/4, -z+1/4, -y+3/4'
118 '-z+3/4, -x+1/4, -y+3/4'
119 '-y+3/4, -z+1/4, -x+3/4'
120 '-x+3/4, -y+1/4, -z+3/4'
121 '-z+1/2, -y, x+1/2'
122 '-y+1/2, -x, z+1/2'
123 '-x+1/2, -z, y+1/2'
124 '-z+1/2, -x, y+1/2'
125 '-y+1/2, -z, x+1/2'
126 '-x+1/2, -y, z+1/2'
127 '-z+1/2, y, -x+1/2'
128 '-y+1/2, x, -z+1/2'
129 '-x+1/2, z, -y+1/2'
130 '-z+1/2, x, -y+1/2'
131 '-y+1/2, z, -x+1/2'
132 '-x+1/2, y, -z+1/2'
133 'z+1/2, -y, -x+1/2'
134 'y+1/2, -x, -z+1/2'
135 'x+1/2, -z, -y+1/2'
136 'z+1/2, -x, -y+1/2'
137 'y+1/2, -z, -x+1/2'
138 'x+1/2, -y, -z+1/2'
139 'z+1/2, y, x+1/2'
140 'y+1/2, x, z+1/2'
141 'x+1/2, z, y+1/2'
142 'z+1/2, x, y+1/2'
143 'y+1/2, z, x+1/2'
144 'x+1/2, y, z+1/2'
145 'z+3/4, y+3/4, -x+1/4'
146 'y+3/4, x+3/4, -z+1/4'
147 'x+3/4, z+3/4, -y+1/4'
148 'z+3/4, x+3/4, -y+1/4'
149 'y+3/4, z+3/4, -x+1/4'
150 'x+3/4, y+3/4, -z+1/4'
151 'z+3/4, -y+3/4, x+1/4'
152 'y+3/4, -x+3/4, z+1/4'
153 'x+3/4, -z+3/4, y+1/4'
154 'z+3/4, -x+3/4, y+1/4'
155 'y+3/4, -z+3/4, x+1/4'
156 'x+3/4, -y+3/4, z+1/4'
157 '-z+3/4, y+3/4, x+1/4'
158 '-y+3/4, x+3/4, z+1/4'
159 '-x+3/4, z+3/4, y+1/4'
160 '-z+3/4, x+3/4, y+1/4'
161 '-y+3/4, z+3/4, x+1/4'
162 '-x+3/4, y+3/4, z+1/4'
163 '-z+3/4, -y+3/4, -x+1/4'
164 '-y+3/4, -x+3/4, -z+1/4'
165 '-x+3/4, -z+3/4, -y+1/4'
166 '-z+3/4, -x+3/4, -y+1/4'
167 '-y+3/4, -z+3/4, -x+1/4'
168 '-x+3/4, -y+3/4, -z+1/4'
169 '-z+1/2, -y+1/2, x'
170 '-y+1/2, -x+1/2, z'
171 '-x+1/2, -z+1/2, y'
172 '-z+1/2, -x+1/2, y'
173 '-y+1/2, -z+1/2, x'
174 '-x+1/2, -y+1/2, z'
175 '-z+1/2, y+1/2, -x'
176 '-y+1/2, x+1/2, -z'
177 '-x+1/2, z+1/2, -y'
178 '-z+1/2, x+1/2, -y'
179 '-y+1/2, z+1/2, -x'
180 '-x+1/2, y+1/2, -z'
181 'z+1/2, -y+1/2, -x'
182 'y+1/2, -x+1/2, -z'
183 'x+1/2, -z+1/2, -y'
184 'z+1/2, -x+1/2, -y'
185 'y+1/2, -z+1/2, -x'
186 'x+1/2, -y+1/2, -z'
187 'z+1/2, y+1/2, x'
188 'y+1/2, x+1/2, z'
189 'x+1/2, z+1/2, y'
190 'z+1/2, x+1/2, y'
191 'y+1/2, z+1/2, x'
192 'x+1/2, y+1/2, z'
loop_
_atom_type_symbol
_atom_type_oxidation_number
O2- -2
H1+ 1
loop_
_atom_site_label
_atom_site_type_symbol
_atom_site_symmetry_multiplicity
_atom_site_Wyckoff_symbol
_atom_site_fract_x
_atom_site_fract_y
_atom_site_fract_z
_atom_site_B_iso_or_equiv
_atom_site_occupancy
_atom_site_attached_hydrogens
O1 O2- 8 a 0 0 0 . 1. 0
#End of TTdata_29064-ICSD

File: Novel-Space/Indiv/Tabulate_Reference-Phases/All-Possible-CIFs/29066.cif

#(C) 2019 by FIZ Karlsruhe - Leibniz Institute for Information Infrastructure.  All rights reserved.
data_29066-ICSD
_database_code_ICSD 29066
_audit_creation_date 1980-01-01
_audit_update_record 2007-08-01
_chemical_name_systematic 'Dihydrogen oxide - Ice Ic'
_chemical_formula_structural 'H2 O'
_chemical_formula_sum 'H2 O1'
_chemical_name_structure_type H2O(Ic)
_chemical_name_mineral 'Ice Ic'
_exptl_crystal_density_diffrn 0.93
_cell_measurement_temperature 88.
_publ_section_title
'Low-temperature forms of ice as studied by X-ray diffraction'
loop_
_citation_id
_citation_journal_full
_citation_year
_citation_journal_volume
_citation_page_first
_citation_page_last
_citation_journal_id_ASTM
primary 'Nature (London, United Kingdom)' 1960 188 1144 1148 NATUAS
loop_
_publ_author_name
'Dowell, L.G.'
'Rinfret, A.P.'
_cell_length_a 6.358(4)
_cell_length_b 6.358(4)
_cell_length_c 6.358(4)
_cell_angle_alpha 90.
_cell_angle_beta 90.
_cell_angle_gamma 90.
_cell_volume 257.02
_cell_formula_units_Z 8
_symmetry_space_group_name_H-M 'F d -3 m S'
_symmetry_Int_Tables_number 227
loop_
_symmetry_equiv_pos_site_id
_symmetry_equiv_pos_as_xyz
1 'z+1/4, y+1/4, -x+1/4'
2 'y+1/4, x+1/4, -z+1/4'
3 'x+1/4, z+1/4, -y+1/4'
4 'z+1/4, x+1/4, -y+1/4'
5 'y+1/4, z+1/4, -x+1/4'
6 'x+1/4, y+1/4, -z+1/4'
7 'z+1/4, -y+1/4, x+1/4'
8 'y+1/4, -x+1/4, z+1/4'
9 'x+1/4, -z+1/4, y+1/4'
10 'z+1/4, -x+1/4, y+1/4'
11 'y+1/4, -z+1/4, x+1/4'
12 'x+1/4, -y+1/4, z+1/4'
13 '-z+1/4, y+1/4, x+1/4'
14 '-y+1/4, x+1/4, z+1/4'
15 '-x+1/4, z+1/4, y+1/4'
16 '-z+1/4, x+1/4, y+1/4'
17 '-y+1/4, z+1/4, x+1/4'
18 '-x+1/4, y+1/4, z+1/4'
19 '-z+1/4, -y+1/4, -x+1/4'
20 '-y+1/4, -x+1/4, -z+1/4'
21 '-x+1/4, -z+1/4, -y+1/4'
22 '-z+1/4, -x+1/4, -y+1/4'
23 '-y+1/4, -z+1/4, -x+1/4'
24 '-x+1/4, -y+1/4, -z+1/4'
25 '-z, -y, x'
26 '-y, -x, z'
27 '-x, -z, y'
28 '-z, -x, y'
29 '-y, -z, x'
30 '-x, -y, z'
31 '-z, y, -x'
32 '-y, x, -z'
33 '-x, z, -y'
34 '-z, x, -y'
35 '-y, z, -x'
36 '-x, y, -z'
37 'z, -y, -x'
38 'y, -x, -z'
39 'x, -z, -y'
40 'z, -x, -y'
41 'y, -z, -x'
42 'x, -y, -z'
43 'z, y, x'
44 'y, x, z'
45 'x, z, y'
46 'z, x, y'
47 'y, z, x'
48 'x, y, z'
49 'z+1/4, y+3/4, -x+3/4'
50 'y+1/4, x+3/4, -z+3/4'
51 'x+1/4, z+3/4, -y+3/4'
52 'z+1/4, x+3/4, -y+3/4'
53 'y+1/4, z+3/4, -x+3/4'
54 'x+1/4, y+3/4, -z+3/4'
55 'z+1/4, -y+3/4, x+3/4'
56 'y+1/4, -x+3/4, z+3/4'
57 'x+1/4, -z+3/4, y+3/4'
58 'z+1/4, -x+3/4, y+3/4'
59 'y+1/4, -z+3/4, x+3/4'
60 'x+1/4, -y+3/4, z+3/4'
61 '-z+1/4, y+3/4, x+3/4'
62 '-y+1/4, x+3/4, z+3/4'
63 '-x+1/4, z+3/4, y+3/4'
64 '-z+1/4, x+3/4, y+3/4'
65 '-y+1/4, z+3/4, x+3/4'
66 '-x+1/4, y+3/4, z+3/4'
67 '-z+1/4, -y+3/4, -x+3/4'
68 '-y+1/4, -x+3/4, -z+3/4'
69 '-x+1/4, -z+3/4, -y+3/4'
70 '-z+1/4, -x+3/4, -y+3/4'
71 '-y+1/4, -z+3/4, -x+3/4'
72 '-x+1/4, -y+3/4, -z+3/4'
73 '-z, -y+1/2, x+1/2'
74 '-y, -x+1/2, z+1/2'
75 '-x, -z+1/2, y+1/2'
76 '-z, -x+1/2, y+1/2'
77 '-y, -z+1/2, x+1/2'
78 '-x, -y+1/2, z+1/2'
79 '-z, y+1/2, -x+1/2'
80 '-y, x+1/2, -z+1/2'
81 '-x, z+1/2, -y+1/2'
82 '-z, x+1/2, -y+1/2'
83 '-y, z+1/2, -x+1/2'
84 '-x, y+1/2, -z+1/2'
85 'z, -y+1/2, -x+1/2'
86 'y, -x+1/2, -z+1/2'
87 'x, -z+1/2, -y+1/2'
88 'z, -x+1/2, -y+1/2'
89 'y, -z+1/2, -x+1/2'
90 'x, -y+1/2, -z+1/2'
91 'z, y+1/2, x+1/2'
92 'y, x+1/2, z+1/2'
93 'x, z+1/2, y+1/2'
94 'z, x+1/2, y+1/2'
95 'y, z+1/2, x+1/2'
96 'x, y+1/2, z+1/2'
97 'z+3/4, y+1/4, -x+3/4'
98 'y+3/4, x+1/4, -z+3/4'
99 'x+3/4, z+1/4, -y+3/4'
100 'z+3/4, x+1/4, -y+3/4'
101 'y+3/4, z+1/4, -x+3/4'
102 'x+3/4, y+1/4, -z+3/4'
103 'z+3/4, -y+1/4, x+3/4'
104 'y+3/4, -x+1/4, z+3/4'
105 'x+3/4, -z+1/4, y+3/4'
106 'z+3/4, -x+1/4, y+3/4'
107 'y+3/4, -z+1/4, x+3/4'
108 'x+3/4, -y+1/4, z+3/4'
109 '-z+3/4, y+1/4, x+3/4'
110 '-y+3/4, x+1/4, z+3/4'
111 '-x+3/4, z+1/4, y+3/4'
112 '-z+3/4, x+1/4, y+3/4'
113 '-y+3/4, z+1/4, x+3/4'
114 '-x+3/4, y+1/4, z+3/4'
115 '-z+3/4, -y+1/4, -x+3/4'
116 '-y+3/4, -x+1/4, -z+3/4'
117 '-x+3/4, -z+1/4, -y+3/4'
118 '-z+3/4, -x+1/4, -y+3/4'
119 '-y+3/4, -z+1/4, -x+3/4'
120 '-x+3/4, -y+1/4, -z+3/4'
121 '-z+1/2, -y, x+1/2'
122 '-y+1/2, -x, z+1/2'
123 '-x+1/2, -z, y+1/2'
124 '-z+1/2, -x, y+1/2'
125 '-y+1/2, -z, x+1/2'
126 '-x+1/2, -y, z+1/2'
127 '-z+1/2, y, -x+1/2'
128 '-y+1/2, x, -z+1/2'
129 '-x+1/2, z, -y+1/2'
130 '-z+1/2, x, -y+1/2'
131 '-y+1/2, z, -x+1/2'
132 '-x+1/2, y, -z+1/2'
133 'z+1/2, -y, -x+1/2'
134 'y+1/2, -x, -z+1/2'
135 'x+1/2, -z, -y+1/2'
136 'z+1/2, -x, -y+1/2'
137 'y+1/2, -z, -x+1/2'
138 'x+1/2, -y, -z+1/2'
139 'z+1/2, y, x+1/2'
140 'y+1/2, x, z+1/2'
141 'x+1/2, z, y+1/2'
142 'z+1/2, x, y+1/2'
143 'y+1/2, z, x+1/2'
144 'x+1/2, y, z+1/2'
145 'z+3/4, y+3/4, -x+1/4'
146 'y+3/4, x+3/4, -z+1/4'
147 'x+3/4, z+3/4, -y+1/4'
148 'z+3/4, x+3/4, -y+1/4'
149 'y+3/4, z+3/4, -x+1/4'
150 'x+3/4, y+3/4, -z+1/4'
151 'z+3/4, -y+3/4, x+1/4'
152 'y+3/4, -x+3/4, z+1/4'
153 'x+3/4, -z+3/4, y+1/4'
154 'z+3/4, -x+3/4, y+1/4'
155 'y+3/4, -z+3/4, x+1/4'
156 'x+3/4, -y+3/4, z+1/4'
157 '-z+3/4, y+3/4, x+1/4'
158 '-y+3/4, x+3/4, z+1/4'
159 '-x+3/4, z+3/4, y+1/4'
160 '-z+3/4, x+3/4, y+1/4'
161 '-y+3/4, z+3/4, x+1/4'
162 '-x+3/4, y+3/4, z+1/4'
163 '-z+3/4, -y+3/4, -x+1/4'
164 '-y+3/4, -x+3/4, -z+1/4'
165 '-x+3/4, -z+3/4, -y+1/4'
166 '-z+3/4, -x+3/4, -y+1/4'
167 '-y+3/4, -z+3/4, -x+1/4'
168 '-x+3/4, -y+3/4, -z+1/4'
169 '-z+1/2, -y+1/2, x'
170 '-y+1/2, -x+1/2, z'
171 '-x+1/2, -z+1/2, y'
172 '-z+1/2, -x+1/2, y'
173 '-y+1/2, -z+1/2, x'
174 '-x+1/2, -y+1/2, z'
175 '-z+1/2, y+1/2, -x'
176 '-y+1/2, x+1/2, -z'
177 '-x+1/2, z+1/2, -y'
178 '-z+1/2, x+1/2, -y'
179 '-y+1/2, z+1/2, -x'
180 '-x+1/2, y+1/2, -z'
181 'z+1/2, -y+1/2, -x'
182 'y+1/2, -x+1/2, -z'
183 'x+1/2, -z+1/2, -y'
184 'z+1/2, -x+1/2, -y'
185 'y+1/2, -z+1/2, -x'
186 'x+1/2, -y+1/2, -z'
187 'z+1/2, y+1/2, x'
188 'y+1/2, x+1/2, z'
189 'x+1/2, z+1/2, y'
190 'z+1/2, x+1/2, y'
191 'y+1/2, z+1/2, x'
192 'x+1/2, y+1/2, z'
loop_
_atom_type_symbol
_atom_type_oxidation_number
O2- -2
H1+ 1
loop_
_atom_site_label
_atom_site_type_symbol
_atom_site_symmetry_multiplicity
_atom_site_Wyckoff_symbol
_atom_site_fract_x
_atom_site_fract_y
_atom_site_fract_z
_atom_site_B_iso_or_equiv
_atom_site_occupancy
_atom_site_attached_hydrogens
O1 O2- 8 a 0 0 0 . 1. 0
#End of TTdata_29066-ICSD

File: Novel-Space/Indiv/Tabulate_Reference-Phases/All-Possible-CIFs/291148.cif

#(C) 2019 by FIZ Karlsruhe - Leibniz Institute for Information Infrastructure.  All rights reserved.
data_291148-ICSD
_database_code_ICSD 291148
_audit_creation_date 2015-08-01
_chemical_name_systematic 'Tetralithium pentatitanium oxide'
_chemical_formula_structural '(Li4 Ti5 O12)0.3333'
_chemical_formula_sum 'Li1.3332 O3.9996 Ti1.6665'
_chemical_name_structure_type Spinel-Al2MgO4
_chemical_name_mineral Spinel
_exptl_crystal_density_diffrn 3.49
_publ_section_title

;
Structural and electrochemical properties of Gd-doped Li4  Ti5 O12 as anode
material with improved rate capability for lithium-ion batteries
;
loop_
_citation_id
_citation_journal_full
_citation_year
_citation_journal_volume
_citation_page_first
_citation_page_last
_citation_journal_id_ASTM
primary 'Journal of Power Sources' 2015 280 355 362 JPSODZ
loop_
_publ_author_name
'Zhang, Qianyu'
'Verde, Michael G.'
'Seo, Joon Kyo'
'Li, Xi'
'Meng, Y.Shirley'
_cell_length_a 8.350(2)
_cell_length_b 8.350(2)
_cell_length_c 8.350(2)
_cell_angle_alpha 90.
_cell_angle_beta 90.
_cell_angle_gamma 90.
_cell_volume 582.18
_cell_formula_units_Z 8
_symmetry_space_group_name_H-M 'F d -3 m Z'
_symmetry_Int_Tables_number 227
_refine_ls_R_factor_all 0.0956
loop_
_symmetry_equiv_pos_site_id
_symmetry_equiv_pos_as_xyz
1 '-z, y+3/4, x+3/4'
2 'z+3/4, -y, x+3/4'
3 'z+3/4, y+3/4, -x'
4 '-z, -y, -x'
5 'y+3/4, x+3/4, -z'
6 '-y, x+3/4, z+3/4'
7 'y+3/4, -x, z+3/4'
8 '-y, -x, -z'
9 'x+3/4, -z, y+3/4'
10 'x+3/4, z+3/4, -y'
11 '-x, z+3/4, y+3/4'
12 '-x, -z, -y'
13 '-z, x+3/4, y+3/4'
14 'z+3/4, x+3/4, -y'
15 'z+3/4, -x, y+3/4'
16 '-z, -x, -y'
17 'y+3/4, -z, x+3/4'
18 '-y, z+3/4, x+3/4'
19 'y+3/4, z+3/4, -x'
20 '-y, -z, -x'
21 'x+3/4, y+3/4, -z'
22 'x+3/4, -y, z+3/4'
23 '-x, y+3/4, z+3/4'
24 '-x, -y, -z'
25 'z, -y+1/4, -x+1/4'
26 '-z+1/4, y, -x+1/4'
27 '-z+1/4, -y+1/4, x'
28 'z, y, x'
29 '-y+1/4, -x+1/4, z'
30 'y, -x+1/4, -z+1/4'
31 '-y+1/4, x, -z+1/4'
32 'y, x, z'
33 '-x+1/4, z, -y+1/4'
34 '-x+1/4, -z+1/4, y'
35 'x, -z+1/4, -y+1/4'
36 'x, z, y'
37 'z, -x+1/4, -y+1/4'
38 '-z+1/4, -x+1/4, y'
39 '-z+1/4, x, -y+1/4'
40 'z, x, y'
41 '-y+1/4, z, -x+1/4'
42 'y, -z+1/4, -x+1/4'
43 '-y+1/4, -z+1/4, x'
44 'y, z, x'
45 '-x+1/4, -y+1/4, z'
46 '-x+1/4, y, -z+1/4'
47 'x, -y+1/4, -z+1/4'
48 'x, y, z'
49 '-z, y+1/4, x+1/4'
50 'z+3/4, -y+1/2, x+1/4'
51 'z+3/4, y+1/4, -x+1/2'
52 '-z, -y+1/2, -x+1/2'
53 'y+3/4, x+1/4, -z+1/2'
54 '-y, x+1/4, z+1/4'
55 'y+3/4, -x+1/2, z+1/4'
56 '-y, -x+1/2, -z+1/2'
57 'x+3/4, -z+1/2, y+1/4'
58 'x+3/4, z+1/4, -y+1/2'
59 '-x, z+1/4, y+1/4'
60 '-x, -z+1/2, -y+1/2'
61 '-z, x+1/4, y+1/4'
62 'z+3/4, x+1/4, -y+1/2'
63 'z+3/4, -x+1/2, y+1/4'
64 '-z, -x+1/2, -y+1/2'
65 'y+3/4, -z+1/2, x+1/4'
66 '-y, z+1/4, x+1/4'
67 'y+3/4, z+1/4, -x+1/2'
68 '-y, -z+1/2, -x+1/2'
69 'x+3/4, y+1/4, -z+1/2'
70 'x+3/4, -y+1/2, z+1/4'
71 '-x, y+1/4, z+1/4'
72 '-x, -y+1/2, -z+1/2'
73 'z, -y+3/4, -x+3/4'
74 '-z+1/4, y+1/2, -x+3/4'
75 '-z+1/4, -y+3/4, x+1/2'
76 'z, y+1/2, x+1/2'
77 '-y+1/4, -x+3/4, z+1/2'
78 'y, -x+3/4, -z+3/4'
79 '-y+1/4, x+1/2, -z+3/4'
80 'y, x+1/2, z+1/2'
81 '-x+1/4, z+1/2, -y+3/4'
82 '-x+1/4, -z+3/4, y+1/2'
83 'x, -z+3/4, -y+3/4'
84 'x, z+1/2, y+1/2'
85 'z, -x+3/4, -y+3/4'
86 '-z+1/4, -x+3/4, y+1/2'
87 '-z+1/4, x+1/2, -y+3/4'
88 'z, x+1/2, y+1/2'
89 '-y+1/4, z+1/2, -x+3/4'
90 'y, -z+3/4, -x+3/4'
91 '-y+1/4, -z+3/4, x+1/2'
92 'y, z+1/2, x+1/2'
93 '-x+1/4, -y+3/4, z+1/2'
94 '-x+1/4, y+1/2, -z+3/4'
95 'x, -y+3/4, -z+3/4'
96 'x, y+1/2, z+1/2'
97 '-z+1/2, y+3/4, x+1/4'
98 'z+1/4, -y, x+1/4'
99 'z+1/4, y+3/4, -x+1/2'
100 '-z+1/2, -y, -x+1/2'
101 'y+1/4, x+3/4, -z+1/2'
102 '-y+1/2, x+3/4, z+1/4'
103 'y+1/4, -x, z+1/4'
104 '-y+1/2, -x, -z+1/2'
105 'x+1/4, -z, y+1/4'
106 'x+1/4, z+3/4, -y+1/2'
107 '-x+1/2, z+3/4, y+1/4'
108 '-x+1/2, -z, -y+1/2'
109 '-z+1/2, x+3/4, y+1/4'
110 'z+1/4, x+3/4, -y+1/2'
111 'z+1/4, -x, y+1/4'
112 '-z+1/2, -x, -y+1/2'
113 'y+1/4, -z, x+1/4'
114 '-y+1/2, z+3/4, x+1/4'
115 'y+1/4, z+3/4, -x+1/2'
116 '-y+1/2, -z, -x+1/2'
117 'x+1/4, y+3/4, -z+1/2'
118 'x+1/4, -y, z+1/4'
119 '-x+1/2, y+3/4, z+1/4'
120 '-x+1/2, -y, -z+1/2'
121 'z+1/2, -y+1/4, -x+3/4'
122 '-z+3/4, y, -x+3/4'
123 '-z+3/4, -y+1/4, x+1/2'
124 'z+1/2, y, x+1/2'
125 '-y+3/4, -x+1/4, z+1/2'
126 'y+1/2, -x+1/4, -z+3/4'
127 '-y+3/4, x, -z+3/4'
128 'y+1/2, x, z+1/2'
129 '-x+3/4, z, -y+3/4'
130 '-x+3/4, -z+1/4, y+1/2'
131 'x+1/2, -z+1/4, -y+3/4'
132 'x+1/2, z, y+1/2'
133 'z+1/2, -x+1/4, -y+3/4'
134 '-z+3/4, -x+1/4, y+1/2'
135 '-z+3/4, x, -y+3/4'
136 'z+1/2, x, y+1/2'
137 '-y+3/4, z, -x+3/4'
138 'y+1/2, -z+1/4, -x+3/4'
139 '-y+3/4, -z+1/4, x+1/2'
140 'y+1/2, z, x+1/2'
141 '-x+3/4, -y+1/4, z+1/2'
142 '-x+3/4, y, -z+3/4'
143 'x+1/2, -y+1/4, -z+3/4'
144 'x+1/2, y, z+1/2'
145 '-z+1/2, y+1/4, x+3/4'
146 'z+1/4, -y+1/2, x+3/4'
147 'z+1/4, y+1/4, -x'
148 '-z+1/2, -y+1/2, -x'
149 'y+1/4, x+1/4, -z'
150 '-y+1/2, x+1/4, z+3/4'
151 'y+1/4, -x+1/2, z+3/4'
152 '-y+1/2, -x+1/2, -z'
153 'x+1/4, -z+1/2, y+3/4'
154 'x+1/4, z+1/4, -y'
155 '-x+1/2, z+1/4, y+3/4'
156 '-x+1/2, -z+1/2, -y'
157 '-z+1/2, x+1/4, y+3/4'
158 'z+1/4, x+1/4, -y'
159 'z+1/4, -x+1/2, y+3/4'
160 '-z+1/2, -x+1/2, -y'
161 'y+1/4, -z+1/2, x+3/4'
162 '-y+1/2, z+1/4, x+3/4'
163 'y+1/4, z+1/4, -x'
164 '-y+1/2, -z+1/2, -x'
165 'x+1/4, y+1/4, -z'
166 'x+1/4, -y+1/2, z+3/4'
167 '-x+1/2, y+1/4, z+3/4'
168 '-x+1/2, -y+1/2, -z'
169 'z+1/2, -y+3/4, -x+1/4'
170 '-z+3/4, y+1/2, -x+1/4'
171 '-z+3/4, -y+3/4, x'
172 'z+1/2, y+1/2, x'
173 '-y+3/4, -x+3/4, z'
174 'y+1/2, -x+3/4, -z+1/4'
175 '-y+3/4, x+1/2, -z+1/4'
176 'y+1/2, x+1/2, z'
177 '-x+3/4, z+1/2, -y+1/4'
178 '-x+3/4, -z+3/4, y'
179 'x+1/2, -z+3/4, -y+1/4'
180 'x+1/2, z+1/2, y'
181 'z+1/2, -x+3/4, -y+1/4'
182 '-z+3/4, -x+3/4, y'
183 '-z+3/4, x+1/2, -y+1/4'
184 'z+1/2, x+1/2, y'
185 '-y+3/4, z+1/2, -x+1/4'
186 'y+1/2, -z+3/4, -x+1/4'
187 '-y+3/4, -z+3/4, x'
188 'y+1/2, z+1/2, x'
189 '-x+3/4, -y+3/4, z'
190 '-x+3/4, y+1/2, -z+1/4'
191 'x+1/2, -y+3/4, -z+1/4'
192 'x+1/2, y+1/2, z'
loop_
_atom_type_symbol
_atom_type_oxidation_number
Li1+ 1
Ti4+ 4
Li1+ 1
O2- -2
loop_
_atom_site_label
_atom_site_type_symbol
_atom_site_symmetry_multiplicity
_atom_site_Wyckoff_symbol
_atom_site_fract_x
_atom_site_fract_y
_atom_site_fract_z
_atom_site_B_iso_or_equiv
_atom_site_occupancy
_atom_site_attached_hydrogens
Li1 Li1+ 8 a 0.125 0.125 0.125 . 1. 0
Ti1 Ti4+ 16 d 0.5 0.5 0.5 . 0.8333 0
Li2 Li1+ 16 d 0.5 0.5 0.5 . 0.1667 0
O1 O2- 32 e 0.260(7) 0.260(7) 0.260(7) . 1. 0
#End of TTdata_291148-ICSD

File: Novel-Space/Indiv/Tabulate_Reference-Phases/All-Possible-CIFs/29286.cif

#(C) 2019 by FIZ Karlsruhe - Leibniz Institute for Information Infrastructure.  All rights reserved.
data_29286-ICSD
_database_code_ICSD 29286
_audit_creation_date 1980-01-01
_audit_update_record 2015-08-01
_chemical_name_systematic 'Titanium(III) oxide'
_chemical_formula_structural 'Ti2 O3'
_chemical_formula_sum 'O3 Ti2'
_chemical_name_structure_type Corundum-Al2O3
_chemical_name_mineral Tistarite
_exptl_crystal_density_diffrn 4.58
_publ_section_title 'Neutron-diffraction study of Ti2 O3'
loop_
_citation_id
_citation_journal_full
_citation_year
_citation_journal_volume
_citation_page_first
_citation_page_last
_citation_journal_id_ASTM
primary 'Journal of Physics and Chemistry of Solids' 1960 13 166 167 JPCSAW
loop_
_publ_author_name
'Shirane, G.'
'Pickart, S.J.'
'Newnham, R.'
_cell_length_a 5.43
_cell_length_b 5.43
_cell_length_c 5.43
_cell_angle_alpha 56.6
_cell_angle_beta 56.6
_cell_angle_gamma 56.6
_cell_volume 104.32
_cell_formula_units_Z 2
_symmetry_space_group_name_H-M 'R -3 c R'
_symmetry_Int_Tables_number 167
loop_
_symmetry_equiv_pos_site_id
_symmetry_equiv_pos_as_xyz
1 '-x+1/2, -z+1/2, -y+1/2'
2 '-z+1/2, -y+1/2, -x+1/2'
3 '-y+1/2, -x+1/2, -z+1/2'
4 'x+1/2, z+1/2, y+1/2'
5 'z+1/2, y+1/2, x+1/2'
6 'y+1/2, x+1/2, z+1/2'
7 '-z, -x, -y'
8 '-y, -z, -x'
9 '-x, -y, -z'
10 'z, x, y'
11 'y, z, x'
12 'x, y, z'
loop_
_atom_type_symbol
_atom_type_oxidation_number
Ti3+ 3
O2- -2
loop_
_atom_site_label
_atom_site_type_symbol
_atom_site_symmetry_multiplicity
_atom_site_Wyckoff_symbol
_atom_site_fract_x
_atom_site_fract_y
_atom_site_fract_z
_atom_site_B_iso_or_equiv
_atom_site_occupancy
_atom_site_attached_hydrogens
Ti1 Ti3+ 4 c 0.345 0.345 0.345 . 1. 0
O1 O2- 6 e 0.565 -.065 0.25 . 1. 0
#End of TTdata_29286-ICSD

File: Novel-Space/Indiv/Tabulate_Reference-Phases/All-Possible-CIFs/29314.cif

#(C) 2019 by FIZ Karlsruhe - Leibniz Institute for Information Infrastructure.  All rights reserved.
data_29314-ICSD
_database_code_ICSD 29314
_audit_creation_date 1980-01-01
_audit_update_record 1995-01-10
_chemical_name_systematic 'Lithium titanium oxide (2.7/1.3/4)'
_chemical_formula_structural '(Li2 Ti O3)1.333'
_chemical_formula_sum 'Li2.666 O3.999 Ti1.333'
_chemical_name_structure_type NaCl
_exptl_crystal_density_diffrn 3.53
_publ_section_title

;
Ueber die Steinsalzstruktur der Verbindung Li2 Ti O3 und ihre
Mischkristallbildung mit Mg O
;
loop_
_citation_id
_citation_journal_full
_citation_year
_citation_journal_volume
_citation_page_first
_citation_page_last
_citation_journal_id_ASTM
primary 'Fortschritte der Mineralogie' 1933 18 27 28 FMRLAL
loop_
_publ_author_name
'Kordes, E.'
_cell_length_a 4.1
_cell_length_b 4.1
_cell_length_c 4.1
_cell_angle_alpha 90.
_cell_angle_beta 90.
_cell_angle_gamma 90.
_cell_volume 68.92
_cell_formula_units_Z 1
_symmetry_space_group_name_H-M 'F m -3 m'
_symmetry_Int_Tables_number 225
loop_
_symmetry_equiv_pos_site_id
_symmetry_equiv_pos_as_xyz
1 'z, y, -x'
2 'y, x, -z'
3 'x, z, -y'
4 'z, x, -y'
5 'y, z, -x'
6 'x, y, -z'
7 'z, -y, x'
8 'y, -x, z'
9 'x, -z, y'
10 'z, -x, y'
11 'y, -z, x'
12 'x, -y, z'
13 '-z, y, x'
14 '-y, x, z'
15 '-x, z, y'
16 '-z, x, y'
17 '-y, z, x'
18 '-x, y, z'
19 '-z, -y, -x'
20 '-y, -x, -z'
21 '-x, -z, -y'
22 '-z, -x, -y'
23 '-y, -z, -x'
24 '-x, -y, -z'
25 '-z, -y, x'
26 '-y, -x, z'
27 '-x, -z, y'
28 '-z, -x, y'
29 '-y, -z, x'
30 '-x, -y, z'
31 '-z, y, -x'
32 '-y, x, -z'
33 '-x, z, -y'
34 '-z, x, -y'
35 '-y, z, -x'
36 '-x, y, -z'
37 'z, -y, -x'
38 'y, -x, -z'
39 'x, -z, -y'
40 'z, -x, -y'
41 'y, -z, -x'
42 'x, -y, -z'
43 'z, y, x'
44 'y, x, z'
45 'x, z, y'
46 'z, x, y'
47 'y, z, x'
48 'x, y, z'
49 'z, y+1/2, -x+1/2'
50 'y, x+1/2, -z+1/2'
51 'x, z+1/2, -y+1/2'
52 'z, x+1/2, -y+1/2'
53 'y, z+1/2, -x+1/2'
54 'x, y+1/2, -z+1/2'
55 'z, -y+1/2, x+1/2'
56 'y, -x+1/2, z+1/2'
57 'x, -z+1/2, y+1/2'
58 'z, -x+1/2, y+1/2'
59 'y, -z+1/2, x+1/2'
60 'x, -y+1/2, z+1/2'
61 '-z, y+1/2, x+1/2'
62 '-y, x+1/2, z+1/2'
63 '-x, z+1/2, y+1/2'
64 '-z, x+1/2, y+1/2'
65 '-y, z+1/2, x+1/2'
66 '-x, y+1/2, z+1/2'
67 '-z, -y+1/2, -x+1/2'
68 '-y, -x+1/2, -z+1/2'
69 '-x, -z+1/2, -y+1/2'
70 '-z, -x+1/2, -y+1/2'
71 '-y, -z+1/2, -x+1/2'
72 '-x, -y+1/2, -z+1/2'
73 '-z, -y+1/2, x+1/2'
74 '-y, -x+1/2, z+1/2'
75 '-x, -z+1/2, y+1/2'
76 '-z, -x+1/2, y+1/2'
77 '-y, -z+1/2, x+1/2'
78 '-x, -y+1/2, z+1/2'
79 '-z, y+1/2, -x+1/2'
80 '-y, x+1/2, -z+1/2'
81 '-x, z+1/2, -y+1/2'
82 '-z, x+1/2, -y+1/2'
83 '-y, z+1/2, -x+1/2'
84 '-x, y+1/2, -z+1/2'
85 'z, -y+1/2, -x+1/2'
86 'y, -x+1/2, -z+1/2'
87 'x, -z+1/2, -y+1/2'
88 'z, -x+1/2, -y+1/2'
89 'y, -z+1/2, -x+1/2'
90 'x, -y+1/2, -z+1/2'
91 'z, y+1/2, x+1/2'
92 'y, x+1/2, z+1/2'
93 'x, z+1/2, y+1/2'
94 'z, x+1/2, y+1/2'
95 'y, z+1/2, x+1/2'
96 'x, y+1/2, z+1/2'
97 'z+1/2, y, -x+1/2'
98 'y+1/2, x, -z+1/2'
99 'x+1/2, z, -y+1/2'
100 'z+1/2, x, -y+1/2'
101 'y+1/2, z, -x+1/2'
102 'x+1/2, y, -z+1/2'
103 'z+1/2, -y, x+1/2'
104 'y+1/2, -x, z+1/2'
105 'x+1/2, -z, y+1/2'
106 'z+1/2, -x, y+1/2'
107 'y+1/2, -z, x+1/2'
108 'x+1/2, -y, z+1/2'
109 '-z+1/2, y, x+1/2'
110 '-y+1/2, x, z+1/2'
111 '-x+1/2, z, y+1/2'
112 '-z+1/2, x, y+1/2'
113 '-y+1/2, z, x+1/2'
114 '-x+1/2, y, z+1/2'
115 '-z+1/2, -y, -x+1/2'
116 '-y+1/2, -x, -z+1/2'
117 '-x+1/2, -z, -y+1/2'
118 '-z+1/2, -x, -y+1/2'
119 '-y+1/2, -z, -x+1/2'
120 '-x+1/2, -y, -z+1/2'
121 '-z+1/2, -y, x+1/2'
122 '-y+1/2, -x, z+1/2'
123 '-x+1/2, -z, y+1/2'
124 '-z+1/2, -x, y+1/2'
125 '-y+1/2, -z, x+1/2'
126 '-x+1/2, -y, z+1/2'
127 '-z+1/2, y, -x+1/2'
128 '-y+1/2, x, -z+1/2'
129 '-x+1/2, z, -y+1/2'
130 '-z+1/2, x, -y+1/2'
131 '-y+1/2, z, -x+1/2'
132 '-x+1/2, y, -z+1/2'
133 'z+1/2, -y, -x+1/2'
134 'y+1/2, -x, -z+1/2'
135 'x+1/2, -z, -y+1/2'
136 'z+1/2, -x, -y+1/2'
137 'y+1/2, -z, -x+1/2'
138 'x+1/2, -y, -z+1/2'
139 'z+1/2, y, x+1/2'
140 'y+1/2, x, z+1/2'
141 'x+1/2, z, y+1/2'
142 'z+1/2, x, y+1/2'
143 'y+1/2, z, x+1/2'
144 'x+1/2, y, z+1/2'
145 'z+1/2, y+1/2, -x'
146 'y+1/2, x+1/2, -z'
147 'x+1/2, z+1/2, -y'
148 'z+1/2, x+1/2, -y'
149 'y+1/2, z+1/2, -x'
150 'x+1/2, y+1/2, -z'
151 'z+1/2, -y+1/2, x'
152 'y+1/2, -x+1/2, z'
153 'x+1/2, -z+1/2, y'
154 'z+1/2, -x+1/2, y'
155 'y+1/2, -z+1/2, x'
156 'x+1/2, -y+1/2, z'
157 '-z+1/2, y+1/2, x'
158 '-y+1/2, x+1/2, z'
159 '-x+1/2, z+1/2, y'
160 '-z+1/2, x+1/2, y'
161 '-y+1/2, z+1/2, x'
162 '-x+1/2, y+1/2, z'
163 '-z+1/2, -y+1/2, -x'
164 '-y+1/2, -x+1/2, -z'
165 '-x+1/2, -z+1/2, -y'
166 '-z+1/2, -x+1/2, -y'
167 '-y+1/2, -z+1/2, -x'
168 '-x+1/2, -y+1/2, -z'
169 '-z+1/2, -y+1/2, x'
170 '-y+1/2, -x+1/2, z'
171 '-x+1/2, -z+1/2, y'
172 '-z+1/2, -x+1/2, y'
173 '-y+1/2, -z+1/2, x'
174 '-x+1/2, -y+1/2, z'
175 '-z+1/2, y+1/2, -x'
176 '-y+1/2, x+1/2, -z'
177 '-x+1/2, z+1/2, -y'
178 '-z+1/2, x+1/2, -y'
179 '-y+1/2, z+1/2, -x'
180 '-x+1/2, y+1/2, -z'
181 'z+1/2, -y+1/2, -x'
182 'y+1/2, -x+1/2, -z'
183 'x+1/2, -z+1/2, -y'
184 'z+1/2, -x+1/2, -y'
185 'y+1/2, -z+1/2, -x'
186 'x+1/2, -y+1/2, -z'
187 'z+1/2, y+1/2, x'
188 'y+1/2, x+1/2, z'
189 'x+1/2, z+1/2, y'
190 'z+1/2, x+1/2, y'
191 'y+1/2, z+1/2, x'
192 'x+1/2, y+1/2, z'
loop_
_atom_type_symbol
_atom_type_oxidation_number
Li1+ 1
Ti4+ 4
O2- -2
loop_
_atom_site_label
_atom_site_type_symbol
_atom_site_symmetry_multiplicity
_atom_site_Wyckoff_symbol
_atom_site_fract_x
_atom_site_fract_y
_atom_site_fract_z
_atom_site_B_iso_or_equiv
_atom_site_occupancy
_atom_site_attached_hydrogens
Li1 Li1+ 4 a 0 0 0 . 0.67 0
Ti1 Ti4+ 4 a 0 0 0 . 0.33 0
O1 O2- 4 b 0.5 0.5 0.5 . 1. 0
#End of TTdata_29314-ICSD

File: Novel-Space/Indiv/Tabulate_Reference-Phases/All-Possible-CIFs/29340.cif

#(C) 2019 by FIZ Karlsruhe - Leibniz Institute for Information Infrastructure.  All rights reserved.
data_29340-ICSD
_database_code_ICSD 29340
_audit_creation_date 1986-09-23
_audit_update_record 2012-08-01
_chemical_name_systematic 'Chlorine hydrate (2/7.667)'
_chemical_formula_structural 'Cl2 (H2 O)7.667'
_chemical_formula_sum 'H15.334 Cl2 O7.667'
_exptl_crystal_density_diffrn 1.26
_publ_section_title 'The Structure of Chlorine Hydrate'
loop_
_citation_id
_citation_journal_full
_citation_year
_citation_journal_volume
_citation_page_first
_citation_page_last
_citation_journal_id_ASTM
primary

;
Proceedings of the National Academy of Sciences of the United States of
America
; 1952 38 112 118 PNASA6
loop_
_publ_author_name
'Pauling, L.'
'Marsh, R.E.'
_cell_length_a 11.82(1)
_cell_length_b 11.82(1)
_cell_length_c 11.82(1)
_cell_angle_alpha 90.
_cell_angle_beta 90.
_cell_angle_gamma 90.
_cell_volume 1651.4
_cell_formula_units_Z 6
_symmetry_space_group_name_H-M 'P m -3 n'
_symmetry_Int_Tables_number 223
_refine_ls_R_factor_all 0.16
loop_
_symmetry_equiv_pos_site_id
_symmetry_equiv_pos_as_xyz
1 'z+1/2, -y+1/2, x+1/2'
2 'y+1/2, -x+1/2, z+1/2'
3 'x+1/2, -z+1/2, y+1/2'
4 '-z+1/2, y+1/2, -x+1/2'
5 '-y+1/2, x+1/2, -z+1/2'
6 '-x+1/2, z+1/2, -y+1/2'
7 'z+1/2, y+1/2, -x+1/2'
8 'y+1/2, x+1/2, -z+1/2'
9 'x+1/2, z+1/2, -y+1/2'
10 '-z+1/2, -y+1/2, x+1/2'
11 '-y+1/2, -x+1/2, z+1/2'
12 '-x+1/2, -z+1/2, y+1/2'
13 '-z+1/2, y+1/2, x+1/2'
14 '-y+1/2, x+1/2, z+1/2'
15 '-x+1/2, z+1/2, y+1/2'
16 'z+1/2, -y+1/2, -x+1/2'
17 'y+1/2, -x+1/2, -z+1/2'
18 'x+1/2, -z+1/2, -y+1/2'
19 '-z+1/2, -y+1/2, -x+1/2'
20 '-y+1/2, -x+1/2, -z+1/2'
21 '-x+1/2, -z+1/2, -y+1/2'
22 'z+1/2, y+1/2, x+1/2'
23 'y+1/2, x+1/2, z+1/2'
24 'x+1/2, z+1/2, y+1/2'
25 'z, x, -y'
26 'y, z, -x'
27 'x, y, -z'
28 '-z, -x, y'
29 '-y, -z, x'
30 '-x, -y, z'
31 'z, -x, y'
32 'y, -z, x'
33 'x, -y, z'
34 '-z, x, -y'
35 '-y, z, -x'
36 '-x, y, -z'
37 '-z, x, y'
38 '-y, z, x'
39 '-x, y, z'
40 'z, -x, -y'
41 'y, -z, -x'
42 'x, -y, -z'
43 '-z, -x, -y'
44 '-y, -z, -x'
45 '-x, -y, -z'
46 'z, x, y'
47 'y, z, x'
48 'x, y, z'
loop_
_atom_type_symbol
_atom_type_oxidation_number
O2- -2
Cl0+ 0
H1+ 1
loop_
_atom_site_label
_atom_site_type_symbol
_atom_site_symmetry_multiplicity
_atom_site_Wyckoff_symbol
_atom_site_fract_x
_atom_site_fract_y
_atom_site_fract_z
_atom_site_B_iso_or_equiv
_atom_site_occupancy
_atom_site_attached_hydrogens
O1 O2- 6 c 0.25 0 0.5 . 1. 0
O2 O2- 16 i 0.183 0.183 0.183 . 1. 0
O3 O2- 24 k 0 0.31 0.116 . 1. 0
#End of TTdata_29340-ICSD

File: Novel-Space/Indiv/Tabulate_Reference-Phases/All-Possible-CIFs/30005.cif

#(C) 2019 by FIZ Karlsruhe - Leibniz Institute for Information Infrastructure.  All rights reserved.
data_30005-ICSD
_database_code_ICSD 30005
_audit_creation_date 1980-01-01
_audit_update_record 2011-08-01
_chemical_name_systematic 'Manganese dimanganese(III) oxide'
_chemical_formula_structural 'Mn3 O4'
_chemical_formula_sum 'Mn3 O4'
_chemical_name_structure_type CaMn2O4
_exptl_crystal_density_diffrn 5.37
_publ_section_title

;
Pressure diagram of manganese(II,III) oxide and crystal structure of the high
pressure phase of delta-manganese(II,III) oxide
;
loop_
_citation_id
_citation_journal_full
_citation_year
_citation_journal_volume
_citation_page_first
_citation_page_last
_citation_journal_id_ASTM
primary Geokhimiya 1979 1979 254 260 GEOKAQ
loop_
_publ_author_name
'Kuznetsov, L.M.'
'Tsvigunov, A.N.'
'Brudina, K.P.'
_cell_length_a 3.026(1)
_cell_length_b 9.769(2)
_cell_length_c 9.568(1)
_cell_angle_alpha 90.
_cell_angle_beta 90.
_cell_angle_gamma 90.
_cell_volume 282.84
_cell_formula_units_Z 4
_symmetry_space_group_name_H-M 'P b c m'
_symmetry_Int_Tables_number 57
_refine_ls_R_factor_all 0.04
loop_
_symmetry_equiv_pos_site_id
_symmetry_equiv_pos_as_xyz
1 'x, -y+1/2, z+1/2'
2 '-x, y+1/2, z'
3 'x, y, -z+1/2'
4 '-x, -y, -z'
5 '-x, y+1/2, -z+1/2'
6 'x, -y+1/2, -z'
7 '-x, -y, z+1/2'
8 'x, y, z'
loop_
_atom_type_symbol
_atom_type_oxidation_number
Mn2+ 2
Mn3+ 3
O2- -2
loop_
_atom_site_label
_atom_site_type_symbol
_atom_site_symmetry_multiplicity
_atom_site_Wyckoff_symbol
_atom_site_fract_x
_atom_site_fract_y
_atom_site_fract_z
_atom_site_B_iso_or_equiv
_atom_site_occupancy
_atom_site_attached_hydrogens
Mn1 Mn2+ 4 d 0.6832(13) 0.3547(4) 0.25 . 1. 0
Mn2 Mn3+ 8 e 0.2055(9) 0.1141(2) 0.0694(2) . 1. 0
O1 O2- 4 c 0.612(5) 0.25 0 . 1. 0
O2 O2- 4 d 0.185(6) 0.197(1) 0.25 . 1. 0
O3 O2- 8 e 0.205(4) 0.472(1) 0.111(1) . 1. 0
loop_
_atom_site_aniso_label
_atom_site_aniso_type_symbol
_atom_site_aniso_beta_11
_atom_site_aniso_beta_22
_atom_site_aniso_beta_33
_atom_site_aniso_beta_12
_atom_site_aniso_beta_13
_atom_site_aniso_beta_23
Mn1 Mn2+ 0.025(4) 0.0036 0.0027(4) 0.0025(24) 0 0
Mn2 Mn3+ 0.029(3) 0.0032(3) 0.0018(3) -.0028(2) -.0002(4) 0.0009(17)
O1 O2- 0.038(20) 0.0040(17) 0.0068(26) 0 0.0003(14) 0
O2 O2- 0.052(23) 0.0027(15) 0.007(10) -.0003(1) 0 0
O3 O2- 0.047(14) 0.0038(10) 0.0038(73) -.0003(8) 0.0012(14) 0.0016(7)
#End of TTdata_30005-ICSD

File: Novel-Space/Indiv/Tabulate_Reference-Phases/All-Possible-CIFs/31324.cif

#(C) 2019 by FIZ Karlsruhe - Leibniz Institute for Information Infrastructure.  All rights reserved.
data_31324-ICSD
_database_code_ICSD 31324
_audit_creation_date 1982-12-31
_audit_update_record 2006-04-01
_chemical_name_systematic 'Titanium oxide'
_chemical_formula_structural 'Ti O2'
_chemical_formula_sum 'O2 Ti1'
_chemical_name_structure_type Rutile-TiO2
_chemical_name_mineral Rutile
_exptl_crystal_density_diffrn 4.25
_publ_section_title

;
Neutron diffraction study of the thermal and oxygen position parameters in
rutile
;
loop_
_citation_id
_citation_journal_full
_citation_year
_citation_journal_volume
_citation_page_first
_citation_page_last
_citation_journal_id_ASTM
primary 'Zeitschrift fuer Kristallographie' 1982 161 1 5 ZEKRDZ
loop_
_publ_author_name
'Gonschorek, W.'
'Feld, R.'
_cell_length_a 4.5937
_cell_length_b 4.5937
_cell_length_c 2.9587
_cell_angle_alpha 90.
_cell_angle_beta 90.
_cell_angle_gamma 90.
_cell_volume 62.43
_cell_formula_units_Z 2
_symmetry_space_group_name_H-M 'P 42/m n m'
_symmetry_Int_Tables_number 136
_refine_ls_R_factor_all 0.026
loop_
_symmetry_equiv_pos_site_id
_symmetry_equiv_pos_as_xyz
1 '-y+1/2, x+1/2, -z+1/2'
2 'y+1/2, -x+1/2, -z+1/2'
3 'y, x, -z'
4 '-y, -x, -z'
5 'y+1/2, -x+1/2, z+1/2'
6 '-y+1/2, x+1/2, z+1/2'
7 '-y, -x, z'
8 'y, x, z'
9 'x+1/2, -y+1/2, -z+1/2'
10 '-x+1/2, y+1/2, -z+1/2'
11 'x, y, -z'
12 '-x, -y, -z'
13 '-x+1/2, y+1/2, z+1/2'
14 'x+1/2, -y+1/2, z+1/2'
15 '-x, -y, z'
16 'x, y, z'
loop_
_atom_type_symbol
_atom_type_oxidation_number
Ti4+ 4
O2- -2
loop_
_atom_site_label
_atom_site_type_symbol
_atom_site_symmetry_multiplicity
_atom_site_Wyckoff_symbol
_atom_site_fract_x
_atom_site_fract_y
_atom_site_fract_z
_atom_site_B_iso_or_equiv
_atom_site_occupancy
_atom_site_attached_hydrogens
Ti1 Ti4+ 2 a 0 0 0 . 1. 0
O1 O2- 4 f 0.3049(2) 0.3049(2) 0 . 1. 0
loop_
_atom_site_aniso_label
_atom_site_aniso_type_symbol
_atom_site_aniso_U_11
_atom_site_aniso_U_22
_atom_site_aniso_U_33
_atom_site_aniso_U_12
_atom_site_aniso_U_13
_atom_site_aniso_U_23
Ti1 Ti4+ 0.0067(6) 0.0067(6) 0.0042(8) -.0002(8) 0 0
O1 O2- 0.0052(5) 0.0052(5) 0.0040(4) -.0020(2) 0 0
#End of TTdata_31324-ICSD
