Repository: njszym/XRD-AutoAnalyzer

# An automatic analysis tool for XRD

A package designed to automate the process of phase identification from XRD spectra using a probabilistic deep learning trained with physics-informed data augmentation.

The corresponding manuscript will be made available soon. Reproducing the published results can be accomplished using the data provided in [figshare](https://figshare.com/s/69030545b8020de35633).

## Usage example

A pre-trained model for the Li-Mn-Ti-O-F chemical space is available in the ```Example/``` directory. To classify the experimentally measured patterns tabulated in the ```Spectra/``` sub-folder, run the following:

```
python run_CNN.py
```

File: Novel-Space/Indiv/Tabulate_Reference-Phases/All-Possible-CIFs/618949.cif

#(C) 2019 by FIZ Karlsruhe - Leibniz Institute for Information Infrastructure, and the U.S. Secretary of
#Commerce on behalf of the United States.  All rights reserved.
data_618949-ICSD
_database_code_ICSD 618949
_audit_creation_date 2013-08-01
_chemical_name_systematic 'Titanium carbide (1/0.01)'
_chemical_formula_structural 'Ti C.01'
_chemical_formula_sum 'C0.01 Ti1'
_chemical_name_structure_type hcp-Mg
_exptl_crystal_density_diffrn 4.5
_publ_section_title 'Titanium-carbon phase diagram'
_publ_section_comment 'Cell and Type only determined'
loop_
_citation_id
_citation_journal_full
_citation_year
_citation_journal_volume
_citation_page_first
_citation_page_last
_citation_journal_id_ASTM
primary

;
Transactions of the American Institute of Mining, Metallurgical and Petroleum
Engineers
; 1953 197 248 252 TAIMAF
loop_
_publ_author_name
'Cadoff, I.'
'Nielsen, J.P.'
_cell_length_a 2.953
_cell_length_b 2.953
_cell_length_c 4.696
_cell_angle_alpha 90.
_cell_angle_beta 90.
_cell_angle_gamma 120.
_cell_volume 35.46
_cell_formula_units_Z 2
_symmetry_space_group_name_H-M 'P 63/m m c'
_symmetry_Int_Tables_number 194
loop_
_symmetry_equiv_pos_site_id
_symmetry_equiv_pos_as_xyz
1 'x, x-y, -z+1/2'
2 '-x+y, y, -z+1/2'
3 '-y, -x, -z+1/2'
4 '-x+y, -x, -z+1/2'
5 '-y, x-y, -z+1/2'
6 'x, y, -z+1/2'
7 '-x, -x+y, z+1/2'
8 'x-y, -y, z+1/2'
9 'y, x, z+1/2'
10 'x-y, x, z+1/2'
11 'y, -x+y, z+1/2'
12 '-x, -y, z+1/2'
13 '-x, -x+y, -z'
14 'x-y, -y, -z'
15 'y, x, -z'
16 'x-y, x, -z'
17 'y, -x+y, -z'
18 '-x, -y, -z'
19 'x, x-y, z'
20 '-x+y, y, z'
21 '-y, -x, z'
22 '-x+y, -x, z'
23 '-y, x-y, z'
24 'x, y, z'
loop_
_atom_type_symbol
_atom_type_oxidation_number
Ti0+ 0
C0+ 0
loop_
_atom_site_label
_atom_site_type_symbol
_atom_site_symmetry_multiplicity
_atom_site_Wyckoff_symbol
_atom_site_fract_x
_atom_site_fract_y
_atom_site_fract_z
_atom_site_B_iso_or_equiv
_atom_site_occupancy
_atom_site_attached_hydrogens
Ti1 Ti0+ 2 c 0.3333 0.6667 0.25 . 1. 0
#End of TTdata_618949-ICSD

File: Novel-Space/Indiv/Tabulate_Reference-Phases/All-Possible-CIFs/62068.cif

#(C) 2019 by FIZ Karlsruhe - Leibniz Institute for Information Infrastructure.  All rights reserved.
data_62068-ICSD
_database_code_ICSD 62068
_audit_creation_date 1988-02-22
_audit_update_record 2010-08-01
_chemical_name_systematic 'Manganese(IV) fluoride - alpha'
_chemical_formula_structural 'Mn F4'
_chemical_formula_sum 'F4 Mn1'
_chemical_name_structure_type MnF4
_exptl_crystal_density_diffrn 3.61
_publ_section_title 'Die Kristallstruktur von Mangantetrafluorid'
loop_
_citation_id
_citation_journal_full
_citation_year
_citation_journal_volume
_citation_page_first
_citation_page_last
_citation_journal_id_ASTM
primary 'Zeitschrift fuer Naturforschung, B: A Journal of Chemical Sciences'
1987 42 1102 1106 ZNBSEN
loop_
_publ_author_name
'Mueller, B.G.'
'Serafin, M.'
_cell_length_a 12.63(1)
_cell_length_b 12.63(1)
_cell_length_c 6.049(5)
_cell_angle_alpha 90.
_cell_angle_beta 90.
_cell_angle_gamma 90.
_cell_volume 964.92
_cell_formula_units_Z 16
_symmetry_space_group_name_H-M 'I 41/a Z'
_symmetry_Int_Tables_number 88
_refine_ls_R_factor_all 0.121
loop_
_symmetry_equiv_pos_site_id
_symmetry_equiv_pos_as_xyz
1 '-y+3/4, x+3/4, -z+3/4'
2 'y+1/4, -x+3/4, -z+3/4'
3 'x, y+1/2, -z'
4 '-x, -y, -z'
5 'y+1/4, -x+1/4, z+1/4'
6 '-y+3/4, x+1/4, z+1/4'
7 '-x, -y+1/2, z'
8 'x, y, z'
9 '-y+1/4, x+1/4, -z+1/4'
10 'y+3/4, -x+1/4, -z+1/4'
11 'x+1/2, y, -z+1/2'
12 '-x+1/2, -y+1/2, -z+1/2'
13 'y+3/4, -x+3/4, z+3/4'
14 '-y+1/4, x+3/4, z+3/4'
15 '-x+1/2, -y, z+1/2'
16 'x+1/2, y+1/2, z+1/2'
loop_
_atom_type_symbol
_atom_type_oxidation_number
Mn4+ 4
F1- -1
loop_
_atom_site_label
_atom_site_type_symbol
_atom_site_symmetry_multiplicity
_atom_site_Wyckoff_symbol
_atom_site_fract_x
_atom_site_fract_y
_atom_site_fract_z
_atom_site_B_iso_or_equiv
_atom_site_occupancy
_atom_site_attached_hydrogens
Mn1 Mn4+ 16 f 0.1300(1) 0.3726(1) 0.4845(3) . 1. 0
F1 F1- 16 f 0.1311(5) 0.2264(5) 0.5335(12) . 1. 0
F2 F1- 16 f 0.1309(6) 0.0168(5) 0.5299(12) . 1. 0
F3 F1- 16 f 0.0306(5) 0.3638(6) 0.2939(13) . 1. 0
F4 F1- 16 f 0.2280(6) 0.3632(6) 0.2899(14) . 1. 0
loop_
_atom_site_aniso_label
_atom_site_aniso_type_symbol
_atom_site_aniso_U_11
_atom_site_aniso_U_22
_atom_site_aniso_U_33
_atom_site_aniso_U_12
_atom_site_aniso_U_13
_atom_site_aniso_U_23
Mn1 Mn4+ 0.0075(8) 0.0092(8) 0.0124(8) 0.0011(6) 0.0063(6) 0.0023(6)
F1 F1- 0.0153(32) 0.0123(30) 0.0197(34) 0.0007(25) 0.0015(28) -.0025(27)
F2 F1- 0.0198(33) 0.0048(26) 0.0185(34) 0.0055(23) 0.0025(28) -.0028(26)
F3 F1- 0.0130(32) 0.0291(39) 0.0256(36) -.0023(29) -.0085(30) 0.0111(33)
F4 F1- 0.0236(36) 0.0268(39) 0.0230(38) 0.0045(31) 0.0050(33) 0.0132(32)
#End of TTdata_62068-ICSD

File: Novel-Space/Indiv/Tabulate_Reference-Phases/All-Possible-CIFs/62678.cif

#(C) 2019 by FIZ Karlsruhe - Leibniz Institute for Information Infrastructure.  All rights reserved.
data_62678-ICSD
_database_code_ICSD 62678
_audit_creation_date 1988-07-15
_audit_update_record 2006-04-01
_chemical_name_systematic 'Titanium oxide'
_chemical_formula_structural 'Ti O2'
_chemical_formula_sum 'O2 Ti1'
_chemical_name_structure_type Rutile-TiO2
_chemical_name_mineral Rutile
_exptl_crystal_density_diffrn 4.25
_publ_section_title 'Charge densitiy in rutile, Ti O2.'
loop_
_citation_id
_citation_journal_full
_citation_year
_citation_journal_volume
_citation_page_first
_citation_page_last
_citation_journal_id_ASTM
primary 'Acta Crystallographica, Section B: Structural Science' 1987 43 251 257
ASBSDK
loop_
_publ_author_name
'Restori, R.'
'Schwarzenbach, D.'
'Schneider, J.R.'
_cell_length_a 4.5933(6)
_cell_length_b 4.5933(6)
_cell_length_c 2.9580(2)
_cell_angle_alpha 90.
_cell_angle_beta 90.
_cell_angle_gamma 90.
_cell_volume 62.41
_cell_formula_units_Z 2
_symmetry_space_group_name_H-M 'P 42/m n m'
_symmetry_Int_Tables_number 136
_refine_ls_R_factor_all 0.0098
loop_
_symmetry_equiv_pos_site_id
_symmetry_equiv_pos_as_xyz
1 '-y+1/2, x+1/2, -z+1/2'
2 'y+1/2, -x+1/2, -z+1/2'
3 'y, x, -z'
4 '-y, -x, -z'
5 'y+1/2, -x+1/2, z+1/2'
6 '-y+1/2, x+1/2, z+1/2'
7 '-y, -x, z'
8 'y, x, z'
9 'x+1/2, -y+1/2, -z+1/2'
10 '-x+1/2, y+1/2, -z+1/2'
11 'x, y, -z'
12 '-x, -y, -z'
13 '-x+1/2, y+1/2, z+1/2'
14 'x+1/2, -y+1/2, z+1/2'
15 '-x, -y, z'
16 'x, y, z'
loop_
_atom_type_symbol
_atom_type_oxidation_number
Ti4+ 4
O2- -2
loop_
_atom_site_label
_atom_site_type_symbol
_atom_site_symmetry_multiplicity
_atom_site_Wyckoff_symbol
_atom_site_fract_x
_atom_site_fract_y
_atom_site_fract_z
_atom_site_B_iso_or_equiv
_atom_site_occupancy
_atom_site_attached_hydrogens
Ti1 Ti4+ 2 a 0 0 0 . 1. 0
O1 O2- 4 f 0.30493(3) 0.30493(3) 0 . 1. 0
loop_
_atom_site_aniso_label
_atom_site_aniso_type_symbol
_atom_site_aniso_U_11
_atom_site_aniso_U_22
_atom_site_aniso_U_33
_atom_site_aniso_U_12
_atom_site_aniso_U_13
_atom_site_aniso_U_23
Ti1 Ti4+ 0.00727(4) 0.00727(4) 0.00523(2) -.00010(4) 0 0
O1 O2- 0.00586(6) 0.00586(6) 0.00469(4) -.00198(6) 0 0
#End of TTdata_62678-ICSD

File: Novel-Space/Indiv/Tabulate_Reference-Phases/All-Possible-CIFs/63568.cif

#(C) 2019 by FIZ Karlsruhe - Leibniz Institute for Information Infrastructure.  All rights reserved.
data_63568-ICSD
_database_code_ICSD 63568
_audit_creation_date 1988-12-19
_audit_update_record 2006-04-01
_chemical_name_systematic 'Manganese fluoride'
_chemical_formula_structural 'Mn F2'
_chemical_formula_sum 'F2 Mn1'
_chemical_name_structure_type Rutile-TiO2
_exptl_crystal_density_diffrn 3.93
_publ_section_title

;
On determining crystal structures of Mn2+-containing crystals from EPR and
optical measurements
;
loop_
_citation_id
_citation_journal_full
_citation_year
_citation_journal_volume
_citation_page_first
_citation_page_last
_citation_journal_id_ASTM
primary 'Journal of Physics C: Solid State Physics' 1986 19 229 231 JPSOAW
loop_
_publ_author_name
'Baur, W.H.'
'Sharma, R.R.'
_cell_length_a 4.8734(2)
_cell_length_b 4.8734(2)
_cell_length_c 3.3099(5)
_cell_angle_alpha 90.
_cell_angle_beta 90.
_cell_angle_gamma 90.
_cell_volume 78.61
_cell_formula_units_Z 2
_symmetry_space_group_name_H-M 'P 42/m n m'
_symmetry_Int_Tables_number 136
loop_
_symmetry_equiv_pos_site_id
_symmetry_equiv_pos_as_xyz
1 '-y+1/2, x+1/2, -z+1/2'
2 'y+1/2, -x+1/2, -z+1/2'
3 'y, x, -z'
4 '-y, -x, -z'
5 'y+1/2, -x+1/2, z+1/2'
6 '-y+1/2, x+1/2, z+1/2'
7 '-y, -x, z'
8 'y, x, z'
9 'x+1/2, -y+1/2, -z+1/2'
10 '-x+1/2, y+1/2, -z+1/2'
11 'x, y, -z'
12 '-x, -y, -z'
13 '-x+1/2, y+1/2, z+1/2'
14 'x+1/2, -y+1/2, z+1/2'
15 '-x, -y, z'
16 'x, y, z'
loop_
_atom_type_symbol
_atom_type_oxidation_number
Mn2+ 2
F1- -1
loop_
_atom_site_label
_atom_site_type_symbol
_atom_site_symmetry_multiplicity
_atom_site_Wyckoff_symbol
_atom_site_fract_x
_atom_site_fract_y
_atom_site_fract_z
_atom_site_B_iso_or_equiv
_atom_site_occupancy
_atom_site_attached_hydrogens
Mn1 Mn2+ 2 a 0 0 0 . 1. 0
F1 F1- 4 f 0.3112 0.3112 0 . 1. 0
#End of TTdata_63568-ICSD

File: Novel-Space/Indiv/Tabulate_Reference-Phases/All-Possible-CIFs/63569.cif

#(C) 2019 by FIZ Karlsruhe - Leibniz Institute for Information Infrastructure.  All rights reserved.
data_63569-ICSD
_database_code_ICSD 63569
_audit_creation_date 1988-12-19
_audit_update_record 2006-04-01
_chemical_name_systematic 'Manganese fluoride'
_chemical_formula_structural 'Mn F2'
_chemical_formula_sum 'F2 Mn1'
_chemical_name_structure_type Rutile-TiO2
_exptl_crystal_density_diffrn 3.93
_publ_section_title

;
On determining crystal structures of Mn2+-containing crystals from EPR and
optical measurements
;
loop_
_citation_id
_citation_journal_full
_citation_year
_citation_journal_volume
_citation_page_first
_citation_page_last
_citation_journal_id_ASTM
primary 'Journal of Physics C: Solid State Physics' 1986 19 229 231 JPSOAW
loop_
_publ_author_name
'Baur, W.H.'
'Sharma, R.R.'
_cell_length_a 4.8734(2)
_cell_length_b 4.8734(2)
_cell_length_c 3.3099(5)
_cell_angle_alpha 90.
_cell_angle_beta 90.
_cell_angle_gamma 90.
_cell_volume 78.61
_cell_formula_units_Z 2
_symmetry_space_group_name_H-M 'P 42/m n m'
_symmetry_Int_Tables_number 136
loop_
_symmetry_equiv_pos_site_id
_symmetry_equiv_pos_as_xyz
1 '-y+1/2, x+1/2, -z+1/2'
2 'y+1/2, -x+1/2, -z+1/2'
3 'y, x, -z'
4 '-y, -x, -z'
5 'y+1/2, -x+1/2, z+1/2'
6 '-y+1/2, x+1/2, z+1/2'
7 '-y, -x, z'
8 'y, x, z'
9 'x+1/2, -y+1/2, -z+1/2'
10 '-x+1/2, y+1/2, -z+1/2'
11 'x, y, -z'
12 '-x, -y, -z'
13 '-x+1/2, y+1/2, z+1/2'
14 'x+1/2, -y+1/2, z+1/2'
15 '-x, -y, z'
16 'x, y, z'
loop_
_atom_type_symbol
_atom_type_oxidation_number
Mn2+ 2
F1- -1
loop_
_atom_site_label
_atom_site_type_symbol
_atom_site_symmetry_multiplicity
_atom_site_Wyckoff_symbol
_atom_site_fract_x
_atom_site_fract_y
_atom_site_fract_z
_atom_site_B_iso_or_equiv
_atom_site_occupancy
_atom_site_attached_hydrogens
Mn1 Mn2+ 2 a 0 0 0 . 1. 0
F1 F1- 4 f 0.3148 0.3148 0 . 1. 0
#End of TTdata_63569-ICSD

File: Novel-Space/Indiv/Tabulate_Reference-Phases/All-Possible-CIFs/642102.cif

#(C) 2019 by FIZ Karlsruhe - Leibniz Institute for Information Infrastructure, and the U.S. Secretary of
#Commerce on behalf of the United States.  All rights reserved.
data_642102-ICSD
_database_code_ICSD 642102
_audit_creation_date 2008-07-07
_audit_update_record 2018-08-01
_chemical_name_systematic Lithium
_chemical_formula_structural Li
_chemical_formula_sum Li1
_chemical_name_structure_type bcc-W
_exptl_crystal_density_diffrn 0.53
_publ_section_title 'Barium-lithium equilibrium system'
loop_
_citation_id
_citation_journal_full
_citation_year
_citation_journal_volume
_citation_page_first
_citation_page_last
_citation_journal_id_ASTM
primary 'Journal of Physical Chemistry' 1958 62 732 733 JPCHAX
loop_
_publ_author_name
'Keller, Douglas V.'
'Kanda, Frank A.'
'King, Aden J.'
_cell_length_a 3.5100(3)
_cell_length_b 3.5100(3)
_cell_length_c 3.5100(3)
_cell_angle_alpha 90.
_cell_angle_beta 90.
_cell_angle_gamma 90.
_cell_volume 43.24
_cell_formula_units_Z 2
_symmetry_space_group_name_H-M 'I m -3 m'
_symmetry_Int_Tables_number 229
loop_
_symmetry_equiv_pos_site_id
_symmetry_equiv_pos_as_xyz
1 'z, y, -x'
2 'y, x, -z'
3 'x, z, -y'
4 'z, x, -y'
5 'y, z, -x'
6 'x, y, -z'
7 'z, -y, x'
8 'y, -x, z'
9 'x, -z, y'
10 'z, -x, y'
11 'y, -z, x'
12 'x, -y, z'
13 '-z, y, x'
14 '-y, x, z'
15 '-x, z, y'
16 '-z, x, y'
17 '-y, z, x'
18 '-x, y, z'
19 '-z, -y, -x'
20 '-y, -x, -z'
21 '-x, -z, -y'
22 '-z, -x, -y'
23 '-y, -z, -x'
24 '-x, -y, -z'
25 '-z, -y, x'
26 '-y, -x, z'
27 '-x, -z, y'
28 '-z, -x, y'
29 '-y, -z, x'
30 '-x, -y, z'
31 '-z, y, -x'
32 '-y, x, -z'
33 '-x, z, -y'
34 '-z, x, -y'
35 '-y, z, -x'
36 '-x, y, -z'
37 'z, -y, -x'
38 'y, -x, -z'
39 'x, -z, -y'
40 'z, -x, -y'
41 'y, -z, -x'
42 'x, -y, -z'
43 'z, y, x'
44 'y, x, z'
45 'x, z, y'
46 'z, x, y'
47 'y, z, x'
48 'x, y, z'
49 'z+1/2, y+1/2, -x+1/2'
50 'y+1/2, x+1/2, -z+1/2'
51 'x+1/2, z+1/2, -y+1/2'
52 'z+1/2, x+1/2, -y+1/2'
53 'y+1/2, z+1/2, -x+1/2'
54 'x+1/2, y+1/2, -z+1/2'
55 'z+1/2, -y+1/2, x+1/2'
56 'y+1/2, -x+1/2, z+1/2'
57 'x+1/2, -z+1/2, y+1/2'
58 'z+1/2, -x+1/2, y+1/2'
59 'y+1/2, -z+1/2, x+1/2'
60 'x+1/2, -y+1/2, z+1/2'
61 '-z+1/2, y+1/2, x+1/2'
62 '-y+1/2, x+1/2, z+1/2'
63 '-x+1/2, z+1/2, y+1/2'
64 '-z+1/2, x+1/2, y+1/2'
65 '-y+1/2, z+1/2, x+1/2'
66 '-x+1/2, y+1/2, z+1/2'
67 '-z+1/2, -y+1/2, -x+1/2'
68 '-y+1/2, -x+1/2, -z+1/2'
69 '-x+1/2, -z+1/2, -y+1/2'
70 '-z+1/2, -x+1/2, -y+1/2'
71 '-y+1/2, -z+1/2, -x+1/2'
72 '-x+1/2, -y+1/2, -z+1/2'
73 '-z+1/2, -y+1/2, x+1/2'
74 '-y+1/2, -x+1/2, z+1/2'
75 '-x+1/2, -z+1/2, y+1/2'
76 '-z+1/2, -x+1/2, y+1/2'
77 '-y+1/2, -z+1/2, x+1/2'
78 '-x+1/2, -y+1/2, z+1/2'
79 '-z+1/2, y+1/2, -x+1/2'
80 '-y+1/2, x+1/2, -z+1/2'
81 '-x+1/2, z+1/2, -y+1/2'
82 '-z+1/2, x+1/2, -y+1/2'
83 '-y+1/2, z+1/2, -x+1/2'
84 '-x+1/2, y+1/2, -z+1/2'
85 'z+1/2, -y+1/2, -x+1/2'
86 'y+1/2, -x+1/2, -z+1/2'
87 'x+1/2, -z+1/2, -y+1/2'
88 'z+1/2, -x+1/2, -y+1/2'
89 'y+1/2, -z+1/2, -x+1/2'
90 'x+1/2, -y+1/2, -z+1/2'
91 'z+1/2, y+1/2, x+1/2'
92 'y+1/2, x+1/2, z+1/2'
93 'x+1/2, z+1/2, y+1/2'
94 'z+1/2, x+1/2, y+1/2'
95 'y+1/2, z+1/2, x+1/2'
96 'x+1/2, y+1/2, z+1/2'
loop_
_atom_type_symbol
_atom_type_oxidation_number
Li0+ 0
loop_
_atom_site_label
_atom_site_type_symbol
_atom_site_symmetry_multiplicity
_atom_site_Wyckoff_symbol
_atom_site_fract_x
_atom_site_fract_y
_atom_site_fract_z
_atom_site_B_iso_or_equiv
_atom_site_occupancy
_atom_site_attached_hydrogens
Li1 Li0+ 2 a 0 0 0 . 1 0
#End of TTdata_642102-ICSD

File: Novel-Space/Indiv/Tabulate_Reference-Phases/All-Possible-CIFs/642104.cif

#(C) 2019 by FIZ Karlsruhe - Leibniz Institute for Information Infrastructure, and the U.S. Secretary of
#Commerce on behalf of the United States.  All rights reserved.
data_642104-ICSD
_database_code_ICSD 642104
_audit_creation_date 2008-07-07
_audit_update_record 2018-08-01
_chemical_name_systematic Lithium
_chemical_formula_structural Li
_chemical_formula_sum Li1
_chemical_name_structure_type bcc-W
_exptl_crystal_density_diffrn 0.55
_cell_measurement_temperature 20.
_publ_section_title
'Neutron powder-diffraction studies of lithium, sodium, and potassium metal'
_publ_section_comment 'Cell and Type only determined'
loop_
_citation_id
_citation_journal_full
_citation_year
_citation_journal_volume
_citation_page_first
_citation_page_last
_citation_journal_id_ASTM
primary 'Physical Review B: Condensed Matter and Materials Physics' 1989 40
12086 12097 PRBMDO
loop_
_publ_author_name
'Berliner, R.'
'Fajen, O.'
'Smith, H.G.'
'Hitterman, R.L.'
_cell_length_a 3.47851(1)
_cell_length_b 3.47851(1)
_cell_length_c 3.47851(1)
_cell_angle_alpha 90.
_cell_angle_beta 90.
_cell_angle_gamma 90.
_cell_volume 42.09
_cell_formula_units_Z 2
_symmetry_space_group_name_H-M 'I m -3 m'
_symmetry_Int_Tables_number 229
loop_
_symmetry_equiv_pos_site_id
_symmetry_equiv_pos_as_xyz
1 'z, y, -x'
2 'y, x, -z'
3 'x, z, -y'
4 'z, x, -y'
5 'y, z, -x'
6 'x, y, -z'
7 'z, -y, x'
8 'y, -x, z'
9 'x, -z, y'
10 'z, -x, y'
11 'y, -z, x'
12 'x, -y, z'
13 '-z, y, x'
14 '-y, x, z'
15 '-x, z, y'
16 '-z, x, y'
17 '-y, z, x'
18 '-x, y, z'
19 '-z, -y, -x'
20 '-y, -x, -z'
21 '-x, -z, -y'
22 '-z, -x, -y'
23 '-y, -z, -x'
24 '-x, -y, -z'
25 '-z, -y, x'
26 '-y, -x, z'
27 '-x, -z, y'
28 '-z, -x, y'
29 '-y, -z, x'
30 '-x, -y, z'
31 '-z, y, -x'
32 '-y, x, -z'
33 '-x, z, -y'
34 '-z, x, -y'
35 '-y, z, -x'
36 '-x, y, -z'
37 'z, -y, -x'
38 'y, -x, -z'
39 'x, -z, -y'
40 'z, -x, -y'
41 'y, -z, -x'
42 'x, -y, -z'
43 'z, y, x'
44 'y, x, z'
45 'x, z, y'
46 'z, x, y'
47 'y, z, x'
48 'x, y, z'
49 'z+1/2, y+1/2, -x+1/2'
50 'y+1/2, x+1/2, -z+1/2'
51 'x+1/2, z+1/2, -y+1/2'
52 'z+1/2, x+1/2, -y+1/2'
53 'y+1/2, z+1/2, -x+1/2'
54 'x+1/2, y+1/2, -z+1/2'
55 'z+1/2, -y+1/2, x+1/2'
56 'y+1/2, -x+1/2, z+1/2'
57 'x+1/2, -z+1/2, y+1/2'
58 'z+1/2, -x+1/2, y+1/2'
59 'y+1/2, -z+1/2, x+1/2'
60 'x+1/2, -y+1/2, z+1/2'
61 '-z+1/2, y+1/2, x+1/2'
62 '-y+1/2, x+1/2, z+1/2'
63 '-x+1/2, z+1/2, y+1/2'
64 '-z+1/2, x+1/2, y+1/2'
65 '-y+1/2, z+1/2, x+1/2'
66 '-x+1/2, y+1/2, z+1/2'
67 '-z+1/2, -y+1/2, -x+1/2'
68 '-y+1/2, -x+1/2, -z+1/2'
69 '-x+1/2, -z+1/2, -y+1/2'
70 '-z+1/2, -x+1/2, -y+1/2'
71 '-y+1/2, -z+1/2, -x+1/2'
72 '-x+1/2, -y+1/2, -z+1/2'
73 '-z+1/2, -y+1/2, x+1/2'
74 '-y+1/2, -x+1/2, z+1/2'
75 '-x+1/2, -z+1/2, y+1/2'
76 '-z+1/2, -x+1/2, y+1/2'
77 '-y+1/2, -z+1/2, x+1/2'
78 '-x+1/2, -y+1/2, z+1/2'
79 '-z+1/2, y+1/2, -x+1/2'
80 '-y+1/2, x+1/2, -z+1/2'
81 '-x+1/2, z+1/2, -y+1/2'
82 '-z+1/2, x+1/2, -y+1/2'
83 '-y+1/2, z+1/2, -x+1/2'
84 '-x+1/2, y+1/2, -z+1/2'
85 'z+1/2, -y+1/2, -x+1/2'
86 'y+1/2, -x+1/2, -z+1/2'
87 'x+1/2, -z+1/2, -y+1/2'
88 'z+1/2, -x+1/2, -y+1/2'
89 'y+1/2, -z+1/2, -x+1/2'
90 'x+1/2, -y+1/2, -z+1/2'
91 'z+1/2, y+1/2, x+1/2'
92 'y+1/2, x+1/2, z+1/2'
93 'x+1/2, z+1/2, y+1/2'
94 'z+1/2, x+1/2, y+1/2'
95 'y+1/2, z+1/2, x+1/2'
96 'x+1/2, y+1/2, z+1/2'
loop_
_atom_type_symbol
_atom_type_oxidation_number
Li0+ 0
loop_
_atom_site_label
_atom_site_type_symbol
_atom_site_symmetry_multiplicity
_atom_site_Wyckoff_symbol
_atom_site_fract_x
_atom_site_fract_y
_atom_site_fract_z
_atom_site_B_iso_or_equiv
_atom_site_occupancy
_atom_site_attached_hydrogens
Li1 Li0+ 2 a 0 0 0 . 1 0
#End of TTdata_642104-ICSD

File: Novel-Space/Indiv/Tabulate_Reference-Phases/All-Possible-CIFs/642106.cif

#(C) 2019 by FIZ Karlsruhe - Leibniz Institute for Information Infrastructure, and the U.S. Secretary of
#Commerce on behalf of the United States.  All rights reserved.
data_642106-ICSD
_database_code_ICSD 642106
_audit_creation_date 2012-08-01
_chemical_name_systematic 'Lithium - LT'
_chemical_formula_structural Li
_chemical_formula_sum Li1
_chemical_name_structure_type Sm
_exptl_crystal_density_diffrn 0.54
_cell_measurement_temperature 4.2
_publ_section_title 'Crystal structure of lithium at 4.2 K'
_publ_section_comment 'Cell and Type only determined'
loop_
_citation_id
_citation_journal_full
_citation_year
_citation_journal_volume
_citation_page_first
_citation_page_last
_citation_journal_id_ASTM
primary 'Physical Review Letters' 1984 53 64 65 PRLTAO
loop_
_publ_author_name
'Overhauser, A.W.'
_cell_length_a 3.111
_cell_length_b 3.111
_cell_length_c 22.86
_cell_angle_alpha 90.
_cell_angle_beta 90.
_cell_angle_gamma 120.
_cell_volume 191.61
_cell_formula_units_Z 9
_symmetry_space_group_name_H-M 'R -3 m H'
_symmetry_Int_Tables_number 166
loop_
_symmetry_equiv_pos_site_id
_symmetry_equiv_pos_as_xyz
1 'x-y, -y, -z'
2 '-x, -x+y, -z'
3 'y, x, -z'
4 'x-y, x, -z'
5 'y, -x+y, -z'
6 '-x, -y, -z'
7 '-x+y, y, z'
8 'x, x-y, z'
9 '-y, -x, z'
10 '-x+y, -x, z'
11 '-y, x-y, z'
12 'x, y, z'
13 'x-y+2/3, -y+1/3, -z+1/3'
14 '-x+2/3, -x+y+1/3, -z+1/3'
15 'y+2/3, x+1/3, -z+1/3'
16 'x-y+2/3, x+1/3, -z+1/3'
17 'y+2/3, -x+y+1/3, -z+1/3'
18 '-x+2/3, -y+1/3, -z+1/3'
19 '-x+y+2/3, y+1/3, z+1/3'
20 'x+2/3, x-y+1/3, z+1/3'
21 '-y+2/3, -x+1/3, z+1/3'
22 '-x+y+2/3, -x+1/3, z+1/3'
23 '-y+2/3, x-y+1/3, z+1/3'
24 'x+2/3, y+1/3, z+1/3'
25 'x-y+1/3, -y+2/3, -z+2/3'
26 '-x+1/3, -x+y+2/3, -z+2/3'
27 'y+1/3, x+2/3, -z+2/3'
28 'x-y+1/3, x+2/3, -z+2/3'
29 'y+1/3, -x+y+2/3, -z+2/3'
30 '-x+1/3, -y+2/3, -z+2/3'
31 '-x+y+1/3, y+2/3, z+2/3'
32 'x+1/3, x-y+2/3, z+2/3'
33 '-y+1/3, -x+2/3, z+2/3'
34 '-x+y+1/3, -x+2/3, z+2/3'
35 '-y+1/3, x-y+2/3, z+2/3'
36 'x+1/3, y+2/3, z+2/3'
loop_
_atom_type_symbol
_atom_type_oxidation_number
Li0+ 0
loop_
_atom_site_label
_atom_site_type_symbol
_atom_site_symmetry_multiplicity
_atom_site_Wyckoff_symbol
_atom_site_fract_x
_atom_site_fract_y
_atom_site_fract_z
_atom_site_B_iso_or_equiv
_atom_site_occupancy
_atom_site_attached_hydrogens
Li1 Li0+ 3 a 0 0 0 . 1. 0
Li2 Li0+ 6 c 0 0 0.2222 . 1. 0
#End of TTdata_642106-ICSD

File: Novel-Space/Indiv/Tabulate_Reference-Phases/All-Possible-CIFs/643187.cif

#(C) 2019 by FIZ Karlsruhe - Leibniz Institute for Information Infrastructure, and the U.S. Secretary of
#Commerce on behalf of the United States.  All rights reserved.
data_643187-ICSD
_database_code_ICSD 643187
_audit_creation_date 2012-08-01
_chemical_name_systematic 'Manganese oxide (1/2)'
_chemical_formula_structural 'Mn O2'
_chemical_formula_sum 'Mn1 O2'
_chemical_name_structure_type Rutile-TiO2
_exptl_crystal_density_diffrn 5.19
_publ_section_title
'Crystal chemistry of metal dioxides with rutile-related structures'
_publ_section_comment 'Cell and Type only determined'
loop_
_citation_id
_citation_journal_full
_citation_year
_citation_journal_volume
_citation_page_first
_citation_page_last
_citation_journal_id_ASTM
primary 'Inorganic Chemistry' 1969 8 841 849 INOCAJ
loop_
_publ_author_name
'Rogers, D.B.'
'Shannon, R.D.'
'Sleight, A.W.'
'Gillson, J.L.'
_cell_length_a 4.3980(2)
_cell_length_b 4.3980(2)
_cell_length_c 2.8738(2)
_cell_angle_alpha 90.
_cell_angle_beta 90.
_cell_angle_gamma 90.
_cell_volume 55.59
_cell_formula_units_Z 2
_symmetry_space_group_name_H-M 'P 42/m n m'
_symmetry_Int_Tables_number 136
loop_
_symmetry_equiv_pos_site_id
_symmetry_equiv_pos_as_xyz
1 '-y+1/2, x+1/2, -z+1/2'
2 'y+1/2, -x+1/2, -z+1/2'
3 'y, x, -z'
4 '-y, -x, -z'
5 'y+1/2, -x+1/2, z+1/2'
6 '-y+1/2, x+1/2, z+1/2'
7 '-y, -x, z'
8 'y, x, z'
9 'x+1/2, -y+1/2, -z+1/2'
10 '-x+1/2, y+1/2, -z+1/2'
11 'x, y, -z'
12 '-x, -y, -z'
13 '-x+1/2, y+1/2, z+1/2'
14 'x+1/2, -y+1/2, z+1/2'
15 '-x, -y, z'
16 'x, y, z'
loop_
_atom_type_symbol
_atom_type_oxidation_number
Mn4+ 4
O2- -2
loop_
_atom_site_label
_atom_site_type_symbol
_atom_site_symmetry_multiplicity
_atom_site_Wyckoff_symbol
_atom_site_fract_x
_atom_site_fract_y
_atom_site_fract_z
_atom_site_B_iso_or_equiv
_atom_site_occupancy
_atom_site_attached_hydrogens
Mn1 Mn4+ 2 a 0 0 0 . 1. 0
O1 O2- 4 f 0.305 0.305 0 . 1. 0
#End of TTdata_643187-ICSD

File: Novel-Space/Indiv/Tabulate_Reference-Phases/All-Possible-CIFs/643192.cif

#(C) 2019 by FIZ Karlsruhe - Leibniz Institute for Information Infrastructure, and the U.S. Secretary of
#Commerce on behalf of the United States.  All rights reserved.
data_643192-ICSD
_database_code_ICSD 643192
_audit_creation_date 2008-08-01
_audit_update_record 2018-02-01
_chemical_name_systematic 'Manganese oxide'
_chemical_formula_structural 'Mn O'
_chemical_formula_sum 'Mn1 O1'
_chemical_name_structure_type NaCl
_chemical_name_mineral Manganosite
_exptl_crystal_density_diffrn 5.38
_publ_section_title 'Geochemische Verteilungsgesetze der Elemente VI.'
loop_
_citation_id
_citation_journal_full
_citation_year
_citation_journal_volume
_citation_page_first
_citation_page_last
_citation_journal_id_ASTM
primary

;
Papers - Norwegian Academy of Sciences and Letters, [Section] 1:
Mathematics-Natural Sciences Section
; 1926 1926 5 21 SUNVAQ
loop_
_publ_author_name
'Goldschmidt, V.M.'
'Barth, T.'
'Holmsen, D.'
'Lunde, G.'
'Zachariasen, W.'
_cell_length_a 4.44
_cell_length_b 4.44
_cell_length_c 4.44
_cell_angle_alpha 90.
_cell_angle_beta 90.
_cell_angle_gamma 90.
_cell_volume 87.53
_cell_formula_units_Z 4
_symmetry_space_group_name_H-M 'F m -3 m'
_symmetry_Int_Tables_number 225
loop_
_symmetry_equiv_pos_site_id
_symmetry_equiv_pos_as_xyz
1 'z, y, -x'
2 'y, x, -z'
3 'x, z, -y'
4 'z, x, -y'
5 'y, z, -x'
6 'x, y, -z'
7 'z, -y, x'
8 'y, -x, z'
9 'x, -z, y'
10 'z, -x, y'
11 'y, -z, x'
12 'x, -y, z'
13 '-z, y, x'
14 '-y, x, z'
15 '-x, z, y'
16 '-z, x, y'
17 '-y, z, x'
18 '-x, y, z'
19 '-z, -y, -x'
20 '-y, -x, -z'
21 '-x, -z, -y'
22 '-z, -x, -y'
23 '-y, -z, -x'
24 '-x, -y, -z'
25 '-z, -y, x'
26 '-y, -x, z'
27 '-x, -z, y'
28 '-z, -x, y'
29 '-y, -z, x'
30 '-x, -y, z'
31 '-z, y, -x'
32 '-y, x, -z'
33 '-x, z, -y'
34 '-z, x, -y'
35 '-y, z, -x'
36 '-x, y, -z'
37 'z, -y, -x'
38 'y, -x, -z'
39 'x, -z, -y'
40 'z, -x, -y'
41 'y, -z, -x'
42 'x, -y, -z'
43 'z, y, x'
44 'y, x, z'
45 'x, z, y'
46 'z, x, y'
47 'y, z, x'
48 'x, y, z'
49 'z, y+1/2, -x+1/2'
50 'y, x+1/2, -z+1/2'
51 'x, z+1/2, -y+1/2'
52 'z, x+1/2, -y+1/2'
53 'y, z+1/2, -x+1/2'
54 'x, y+1/2, -z+1/2'
55 'z, -y+1/2, x+1/2'
56 'y, -x+1/2, z+1/2'
57 'x, -z+1/2, y+1/2'
58 'z, -x+1/2, y+1/2'
59 'y, -z+1/2, x+1/2'
60 'x, -y+1/2, z+1/2'
61 '-z, y+1/2, x+1/2'
62 '-y, x+1/2, z+1/2'
63 '-x, z+1/2, y+1/2'
64 '-z, x+1/2, y+1/2'
65 '-y, z+1/2, x+1/2'
66 '-x, y+1/2, z+1/2'
67 '-z, -y+1/2, -x+1/2'
68 '-y, -x+1/2, -z+1/2'
69 '-x, -z+1/2, -y+1/2'
70 '-z, -x+1/2, -y+1/2'
71 '-y, -z+1/2, -x+1/2'
72 '-x, -y+1/2, -z+1/2'
73 '-z, -y+1/2, x+1/2'
74 '-y, -x+1/2, z+1/2'
75 '-x, -z+1/2, y+1/2'
76 '-z, -x+1/2, y+1/2'
77 '-y, -z+1/2, x+1/2'
78 '-x, -y+1/2, z+1/2'
79 '-z, y+1/2, -x+1/2'
80 '-y, x+1/2, -z+1/2'
81 '-x, z+1/2, -y+1/2'
82 '-z, x+1/2, -y+1/2'
83 '-y, z+1/2, -x+1/2'
84 '-x, y+1/2, -z+1/2'
85 'z, -y+1/2, -x+1/2'
86 'y, -x+1/2, -z+1/2'
87 'x, -z+1/2, -y+1/2'
88 'z, -x+1/2, -y+1/2'
89 'y, -z+1/2, -x+1/2'
90 'x, -y+1/2, -z+1/2'
91 'z, y+1/2, x+1/2'
92 'y, x+1/2, z+1/2'
93 'x, z+1/2, y+1/2'
94 'z, x+1/2, y+1/2'
95 'y, z+1/2, x+1/2'
96 'x, y+1/2, z+1/2'
97 'z+1/2, y, -x+1/2'
98 'y+1/2, x, -z+1/2'
99 'x+1/2, z, -y+1/2'
100 'z+1/2, x, -y+1/2'
101 'y+1/2, z, -x+1/2'
102 'x+1/2, y, -z+1/2'
103 'z+1/2, -y, x+1/2'
104 'y+1/2, -x, z+1/2'
105 'x+1/2, -z, y+1/2'
106 'z+1/2, -x, y+1/2'
107 'y+1/2, -z, x+1/2'
108 'x+1/2, -y, z+1/2'
109 '-z+1/2, y, x+1/2'
110 '-y+1/2, x, z+1/2'
111 '-x+1/2, z, y+1/2'
112 '-z+1/2, x, y+1/2'
113 '-y+1/2, z, x+1/2'
114 '-x+1/2, y, z+1/2'
115 '-z+1/2, -y, -x+1/2'
116 '-y+1/2, -x, -z+1/2'
117 '-x+1/2, -z, -y+1/2'
118 '-z+1/2, -x, -y+1/2'
119 '-y+1/2, -z, -x+1/2'
120 '-x+1/2, -y, -z+1/2'
121 '-z+1/2, -y, x+1/2'
122 '-y+1/2, -x, z+1/2'
123 '-x+1/2, -z, y+1/2'
124 '-z+1/2, -x, y+1/2'
125 '-y+1/2, -z, x+1/2'
126 '-x+1/2, -y, z+1/2'
127 '-z+1/2, y, -x+1/2'
128 '-y+1/2, x, -z+1/2'
129 '-x+1/2, z, -y+1/2'
130 '-z+1/2, x, -y+1/2'
131 '-y+1/2, z, -x+1/2'
132 '-x+1/2, y, -z+1/2'
133 'z+1/2, -y, -x+1/2'
134 'y+1/2, -x, -z+1/2'
135 'x+1/2, -z, -y+1/2'
136 'z+1/2, -x, -y+1/2'
137 'y+1/2, -z, -x+1/2'
138 'x+1/2, -y, -z+1/2'
139 'z+1/2, y, x+1/2'
140 'y+1/2, x, z+1/2'
141 'x+1/2, z, y+1/2'
142 'z+1/2, x, y+1/2'
143 'y+1/2, z, x+1/2'
144 'x+1/2, y, z+1/2'
145 'z+1/2, y+1/2, -x'
146 'y+1/2, x+1/2, -z'
147 'x+1/2, z+1/2, -y'
148 'z+1/2, x+1/2, -y'
149 'y+1/2, z+1/2, -x'
150 'x+1/2, y+1/2, -z'
151 'z+1/2, -y+1/2, x'
152 'y+1/2, -x+1/2, z'
153 'x+1/2, -z+1/2, y'
154 'z+1/2, -x+1/2, y'
155 'y+1/2, -z+1/2, x'
156 'x+1/2, -y+1/2, z'
157 '-z+1/2, y+1/2, x'
158 '-y+1/2, x+1/2, z'
159 '-x+1/2, z+1/2, y'
160 '-z+1/2, x+1/2, y'
161 '-y+1/2, z+1/2, x'
162 '-x+1/2, y+1/2, z'
163 '-z+1/2, -y+1/2, -x'
164 '-y+1/2, -x+1/2, -z'
165 '-x+1/2, -z+1/2, -y'
166 '-z+1/2, -x+1/2, -y'
167 '-y+1/2, -z+1/2, -x'
168 '-x+1/2, -y+1/2, -z'
169 '-z+1/2, -y+1/2, x'
170 '-y+1/2, -x+1/2, z'
171 '-x+1/2, -z+1/2, y'
172 '-z+1/2, -x+1/2, y'
173 '-y+1/2, -z+1/2, x'
174 '-x+1/2, -y+1/2, z'
175 '-z+1/2, y+1/2, -x'
176 '-y+1/2, x+1/2, -z'
177 '-x+1/2, z+1/2, -y'
178 '-z+1/2, x+1/2, -y'
179 '-y+1/2, z+1/2, -x'
180 '-x+1/2, y+1/2, -z'
181 'z+1/2, -y+1/2, -x'
182 'y+1/2, -x+1/2, -z'
183 'x+1/2, -z+1/2, -y'
184 'z+1/2, -x+1/2, -y'
185 'y+1/2, -z+1/2, -x'
186 'x+1/2, -y+1/2, -z'
187 'z+1/2, y+1/2, x'
188 'y+1/2, x+1/2, z'
189 'x+1/2, z+1/2, y'
190 'z+1/2, x+1/2, y'
191 'y+1/2, z+1/2, x'
192 'x+1/2, y+1/2, z'
loop_
_atom_type_symbol
_atom_type_oxidation_number
Mn2+ 2
O2- -2
loop_
_atom_site_label
_atom_site_type_symbol
_atom_site_symmetry_multiplicity
_atom_site_Wyckoff_symbol
_atom_site_fract_x
_atom_site_fract_y
_atom_site_fract_z
_atom_site_B_iso_or_equiv
_atom_site_occupancy
_atom_site_attached_hydrogens
Mn1 Mn2+ 4 a 0 0 0 . 1 0
O1 O2- 4 b 0.5 0.5 0.5 . 1 0
#End of TTdata_643192-ICSD

File: Novel-Space/Indiv/Tabulate_Reference-Phases/All-Possible-CIFs/643824.cif

#(C) 2019 by FIZ Karlsruhe - Leibniz Institute for Information Infrastructure, and the U.S. Secretary of
#Commerce on behalf of the United States.  All rights reserved.
data_643824-ICSD
_database_code_ICSD 643824
_audit_creation_date 2013-08-01
_chemical_name_systematic 'Manganese titanium (2/1)'
_chemical_formula_structural 'Mn2 Ti'
_chemical_formula_sum 'Mn2 Ti1'
_chemical_name_structure_type Laves(2H)-MgZn2
_exptl_crystal_density_diffrn 6.54
_publ_section_title

;
Partial phase diagram of Ti - Mn binary system and its relation with
characteristics of hydrogen storage
;
_publ_section_comment 'Cell and Type only determined'
loop_
_citation_id
_citation_journal_full
_citation_year
_citation_journal_volume
_citation_page_first
_citation_page_last
_citation_journal_id_ASTM
primary 'Kexue Tongbao (English Translation)' 1987 32 1378 1381 KETOD8
loop_
_publ_author_name
'Liang Jingkui'
'Rao Guanghui'
_cell_length_a 4.832
_cell_length_b 4.832
_cell_length_c 7.93
_cell_angle_alpha 90.
_cell_angle_beta 90.
_cell_angle_gamma 120.
_cell_volume 160.35
_cell_formula_units_Z 4
_symmetry_space_group_name_H-M 'P 63/m m c'
_symmetry_Int_Tables_number 194
loop_
_symmetry_equiv_pos_site_id
_symmetry_equiv_pos_as_xyz
1 'x, x-y, -z+1/2'
2 '-x+y, y, -z+1/2'
3 '-y, -x, -z+1/2'
4 '-x+y, -x, -z+1/2'
5 '-y, x-y, -z+1/2'
6 'x, y, -z+1/2'
7 '-x, -x+y, z+1/2'
8 'x-y, -y, z+1/2'
9 'y, x, z+1/2'
10 'x-y, x, z+1/2'
11 'y, -x+y, z+1/2'
12 '-x, -y, z+1/2'
13 '-x, -x+y, -z'
14 'x-y, -y, -z'
15 'y, x, -z'
16 'x-y, x, -z'
17 'y, -x+y, -z'
18 '-x, -y, -z'
19 'x, x-y, z'
20 '-x+y, y, z'
21 '-y, -x, z'
22 '-x+y, -x, z'
23 '-y, x-y, z'
24 'x, y, z'
loop_
_atom_type_symbol
_atom_type_oxidation_number
Ti0+ 0
Mn0+ 0
loop_
_atom_site_label
_atom_site_type_symbol
_atom_site_symmetry_multiplicity
_atom_site_Wyckoff_symbol
_atom_site_fract_x
_atom_site_fract_y
_atom_site_fract_z
_atom_site_B_iso_or_equiv
_atom_site_occupancy
_atom_site_attached_hydrogens
Ti1 Ti0+ 4 f 0.3333 0.6667 0.063 . 1. 0
Mn1 Mn0+ 2 a 0 0 0 . 1. 0
Mn2 Mn0+ 6 h 0.83 0.66 0.25 . 1. 0
#End of TTdata_643824-ICSD

File: Novel-Space/Indiv/Tabulate_Reference-Phases/All-Possible-CIFs/644785.cif

#(C) 2019 by FIZ Karlsruhe - Leibniz Institute for Information Infrastructure, and the U.S. Secretary of
#Commerce on behalf of the United States.  All rights reserved.
data_644785-ICSD
_database_code_ICSD 644785
_audit_creation_date 2013-08-01
_chemical_name_systematic 'Titanium nitride (1/0.176)'
_chemical_formula_structural 'Ti N.176'
_chemical_formula_sum 'N0.176 Ti1'
_chemical_name_structure_type hcp-Mg
_exptl_crystal_density_diffrn 4.61
_publ_section_title 'Titanium-nitrogen and titanium-boron system'
_publ_section_comment 'Cell and Type only determined'
loop_
_citation_id
_citation_journal_full
_citation_year
_citation_journal_volume
_citation_page_first
_citation_page_last
_citation_journal_id_ASTM
primary 'Transactions of the American Society for Metals' 1954 46 312 328 TASEA7
loop_
_publ_author_name
'Palty, A.E.'
'Margolin, H.'
'Nielsen, J.P.'
_cell_length_a 2.963
_cell_length_b 2.963
_cell_length_c 4.773
_cell_angle_alpha 90.
_cell_angle_beta 90.
_cell_angle_gamma 120.
_cell_volume 36.29
_cell_formula_units_Z 2
_symmetry_space_group_name_H-M 'P 63/m m c'
_symmetry_Int_Tables_number 194
loop_
_symmetry_equiv_pos_site_id
_symmetry_equiv_pos_as_xyz
1 'x, x-y, -z+1/2'
2 '-x+y, y, -z+1/2'
3 '-y, -x, -z+1/2'
4 '-x+y, -x, -z+1/2'
5 '-y, x-y, -z+1/2'
6 'x, y, -z+1/2'
7 '-x, -x+y, z+1/2'
8 'x-y, -y, z+1/2'
9 'y, x, z+1/2'
10 'x-y, x, z+1/2'
11 'y, -x+y, z+1/2'
12 '-x, -y, z+1/2'
13 '-x, -x+y, -z'
14 'x-y, -y, -z'
15 'y, x, -z'
16 'x-y, x, -z'
17 'y, -x+y, -z'
18 '-x, -y, -z'
19 'x, x-y, z'
20 '-x+y, y, z'
21 '-y, -x, z'
22 '-x+y, -x, z'
23 '-y, x-y, z'
24 'x, y, z'
loop_
_atom_type_symbol
_atom_type_oxidation_number
Ti0+ 0
N0+ 0
loop_
_atom_site_label
_atom_site_type_symbol
_atom_site_symmetry_multiplicity
_atom_site_Wyckoff_symbol
_atom_site_fract_x
_atom_site_fract_y
_atom_site_fract_z
_atom_site_B_iso_or_equiv
_atom_site_occupancy
_atom_site_attached_hydrogens
Ti1 Ti0+ 2 c 0.3333 0.6667 0.25 . 1. 0
#End of TTdata_644785-ICSD

File: Novel-Space/Indiv/Tabulate_Reference-Phases/All-Possible-CIFs/647545.cif

#(C) 2019 by FIZ Karlsruhe - Leibniz Institute for Information Infrastructure, and the U.S. Secretary of
#Commerce on behalf of the United States.  All rights reserved.
data_647545-ICSD
_database_code_ICSD 647545
_audit_creation_date 2013-08-01
_chemical_name_systematic 'Titanium oxide (1/0.176)'
_chemical_formula_structural 'Ti O.176'
_chemical_formula_sum 'O0.176 Ti1'
_chemical_name_structure_type hcp-Mg
_exptl_crystal_density_diffrn 4.67
_publ_section_title

;
Etude de la diffusion de l'oxygene dans le titane alpha oxyde entre 700 and
950 C
;
_publ_section_comment 'Cell and Type only determined'
loop_
_citation_id
_citation_journal_full
_citation_year
_citation_journal_volume
_citation_page_first
_citation_page_last
_citation_journal_id_ASTM
primary 'Journal of the Less-Common Metals' 1979 65 51 69 JCOMAH
loop_
_publ_author_name
'David, D.'
'Garcia, E.A.'
'Lucas, X.'
'Beranger, G.'
_cell_length_a 2.9626
_cell_length_b 2.9626
_cell_length_c 4.7475
_cell_angle_alpha 90.
_cell_angle_beta 90.
_cell_angle_gamma 120.
_cell_volume 36.09
_cell_formula_units_Z 2
_symmetry_space_group_name_H-M 'P 63/m m c'
_symmetry_Int_Tables_number 194
loop_
_symmetry_equiv_pos_site_id
_symmetry_equiv_pos_as_xyz
1 'x, x-y, -z+1/2'
2 '-x+y, y, -z+1/2'
3 '-y, -x, -z+1/2'
4 '-x+y, -x, -z+1/2'
5 '-y, x-y, -z+1/2'
6 'x, y, -z+1/2'
7 '-x, -x+y, z+1/2'
8 'x-y, -y, z+1/2'
9 'y, x, z+1/2'
10 'x-y, x, z+1/2'
11 'y, -x+y, z+1/2'
12 '-x, -y, z+1/2'
13 '-x, -x+y, -z'
14 'x-y, -y, -z'
15 'y, x, -z'
16 'x-y, x, -z'
17 'y, -x+y, -z'
18 '-x, -y, -z'
19 'x, x-y, z'
20 '-x+y, y, z'
21 '-y, -x, z'
22 '-x+y, -x, z'
23 '-y, x-y, z'
24 'x, y, z'
loop_
_atom_type_symbol
_atom_type_oxidation_number
Ti0+ 0
O0+ 0
loop_
_atom_site_label
_atom_site_type_symbol
_atom_site_symmetry_multiplicity
_atom_site_Wyckoff_symbol
_atom_site_fract_x
_atom_site_fract_y
_atom_site_fract_z
_atom_site_B_iso_or_equiv
_atom_site_occupancy
_atom_site_attached_hydrogens
Ti1 Ti0+ 2 c 0.3333 0.6667 0.25 . 1. 0
#End of TTdata_647545-ICSD

File: Novel-Space/Indiv/Tabulate_Reference-Phases/All-Possible-CIFs/647556.cif

#(C) 2019 by FIZ Karlsruhe - Leibniz Institute for Information Infrastructure, and the U.S. Secretary of
#Commerce on behalf of the United States.  All rights reserved.
data_647556-ICSD
_database_code_ICSD 647556
_audit_creation_date 2013-08-01
_audit_update_record 2018-02-01
_chemical_name_systematic 'Titanium oxide (1/0.428)'
_chemical_formula_structural 'Ti O0.428'
_chemical_formula_sum 'O0.428 Ti1'
_chemical_name_structure_type hcp(filled)-Nb2N
_exptl_crystal_density_diffrn 5.01
_publ_section_title

;
Observations on the lattice parameters of the alpha and Ti O phases in the
titanium-oxygen system
;
loop_
_citation_id
_citation_journal_full
_citation_year
_citation_journal_volume
_citation_page_first
_citation_page_last
_citation_journal_id_ASTM
primary

;
Transactions of the American Institute of Mining, Metallurgical and Petroleum
Engineers
; 1952 194 981 982 TAIMAF
loop_
_publ_author_name
'Rostoker, W.'
_cell_length_a 2.956
_cell_length_b 2.956
_cell_length_c 4.793
_cell_angle_alpha 90.
_cell_angle_beta 90.
_cell_angle_gamma 120.
_cell_volume 36.27
_cell_formula_units_Z 2
_symmetry_space_group_name_H-M 'P 63/m m c'
_symmetry_Int_Tables_number 194
loop_
_symmetry_equiv_pos_site_id
_symmetry_equiv_pos_as_xyz
1 'x, x-y, -z+1/2'
2 '-x+y, y, -z+1/2'
3 '-y, -x, -z+1/2'
4 '-x+y, -x, -z+1/2'
5 '-y, x-y, -z+1/2'
6 'x, y, -z+1/2'
7 '-x, -x+y, z+1/2'
8 'x-y, -y, z+1/2'
9 'y, x, z+1/2'
10 'x-y, x, z+1/2'
11 'y, -x+y, z+1/2'
12 '-x, -y, z+1/2'
13 '-x, -x+y, -z'
14 'x-y, -y, -z'
15 'y, x, -z'
16 'x-y, x, -z'
17 'y, -x+y, -z'
18 '-x, -y, -z'
19 'x, x-y, z'
20 '-x+y, y, z'
21 '-y, -x, z'
22 '-x+y, -x, z'
23 '-y, x-y, z'
24 'x, y, z'
loop_
_atom_type_symbol
_atom_type_oxidation_number
Ti0+ 0
O0+ 0
loop_
_atom_site_label
_atom_site_type_symbol
_atom_site_symmetry_multiplicity
_atom_site_Wyckoff_symbol
_atom_site_fract_x
_atom_site_fract_y
_atom_site_fract_z
_atom_site_B_iso_or_equiv
_atom_site_occupancy
_atom_site_attached_hydrogens
Ti1 Ti0+ 2 c 0.3333 0.6667 0.25 . 1. 0
#End of TTdata_647556-ICSD

File: Novel-Space/Indiv/Tabulate_Reference-Phases/All-Possible-CIFs/653275.cif

#(C) 2019 by FIZ Karlsruhe - Leibniz Institute for Information Infrastructure, and the U.S. Secretary of
#Commerce on behalf of the United States.  All rights reserved.
data_653275-ICSD
_database_code_ICSD 653275
_audit_creation_date 2008-07-07
_audit_update_record 2018-08-01
_chemical_name_systematic Titanium
_chemical_formula_structural Ti
_chemical_formula_sum Ti1
_chemical_name_structure_type hcp-Mg
_exptl_crystal_density_diffrn 4.51
_cell_measurement_temperature 298.
_publ_section_title

;
The lattice parameters of high purity alpha-titanium; and the effects of
oxygen and nitrogen on them
;
loop_
_citation_id
_citation_journal_full
_citation_year
_citation_journal_volume
_citation_page_first
_citation_page_last
_citation_journal_id_ASTM
primary 'Journal of Metals' 1949 1 588 589 JOMTAA
loop_
_publ_author_name
'Clark, Howard T. Jr.'
_cell_length_a 2.9504(3)
_cell_length_b 2.9504(3)
_cell_length_c 4.6833(3)
_cell_angle_alpha 90.
_cell_angle_beta 90.
_cell_angle_gamma 120.
_cell_volume 35.31
_cell_formula_units_Z 2
_symmetry_space_group_name_H-M 'P 63/m m c'
_symmetry_Int_Tables_number 194
loop_
_symmetry_equiv_pos_site_id
_symmetry_equiv_pos_as_xyz
1 'x, x-y, -z+1/2'
2 '-x+y, y, -z+1/2'
3 '-y, -x, -z+1/2'
4 '-x+y, -x, -z+1/2'
5 '-y, x-y, -z+1/2'
6 'x, y, -z+1/2'
7 '-x, -x+y, z+1/2'
8 'x-y, -y, z+1/2'
9 'y, x, z+1/2'
10 'x-y, x, z+1/2'
11 'y, -x+y, z+1/2'
12 '-x, -y, z+1/2'
13 '-x, -x+y, -z'
14 'x-y, -y, -z'
15 'y, x, -z'
16 'x-y, x, -z'
17 'y, -x+y, -z'
18 '-x, -y, -z'
19 'x, x-y, z'
20 '-x+y, y, z'
21 '-y, -x, z'
22 '-x+y, -x, z'
23 '-y, x-y, z'
24 'x, y, z'
loop_
_atom_type_symbol
_atom_type_oxidation_number
Ti0+ 0
loop_
_atom_site_label
_atom_site_type_symbol
_atom_site_symmetry_multiplicity
_atom_site_Wyckoff_symbol
_atom_site_fract_x
_atom_site_fract_y
_atom_site_fract_z
_atom_site_B_iso_or_equiv
_atom_site_occupancy
_atom_site_attached_hydrogens
Ti1 Ti0+ 2 c 0.3333 0.6667 0.25 . 1. 0
#End of TTdata_653275-ICSD
