Repository: njszym/XRD-AutoAnalyzer

# An automatic analysis tool for XRD

A package designed to automate the process of phase identification from XRD spectra using a probabilistic deep learning trained with physics-informed data augmentation.

The corresponding manuscript will be made available soon. Reproducing the published results can be accomplished using the data provided in [figshare](https://figshare.com/s/69030545b8020de35633).

## Usage example

A pre-trained model for the Li-Mn-Ti-O-F chemical space is available in the ```Example/``` directory. To classify the experimentally measured patterns tabulated in the ```Spectra/``` sub-folder, run the following:

```
python run_CNN.py
```

File: Novel-Space/Tabulate_Reference-Phases/All-Possible-CIFs/163908.cif

#(C) 2019 by FIZ Karlsruhe - Leibniz Institute for Information Infrastructure.  All rights reserved.
data_163908-ICSD
_database_code_ICSD 163908
_audit_creation_date 2009-08-01
_chemical_name_systematic 'Lithium titanium oxide (0.85/1/2)'
_chemical_formula_structural 'Li0.85 Ti O2'
_chemical_formula_sum 'Li0.85 O2 Ti1'
_exptl_crystal_density_diffrn 3.99
_cell_measurement_temperature 293.
_publ_section_title 'Impact of nanosizing on lithiated rutile Ti O2'
loop_
_citation_id
_citation_journal_full
_citation_year
_citation_journal_volume
_citation_page_first
_citation_page_last
_citation_journal_id_ASTM
primary 'Chemistry of Materials' 2008 20 2949 2955 CMATEX
loop_
_publ_author_name
'Borghols, W.J.H.'
'Wagemaker, M.'
'Lafont, U.'
'Kelder, E.M.'
'Mulder, F.M.'
_cell_length_a 5.078
_cell_length_b 2.951
_cell_length_c 5.022
_cell_angle_alpha 90.
_cell_angle_beta 71.7
_cell_angle_gamma 90.
_cell_volume 71.45
_cell_formula_units_Z 2
_symmetry_space_group_name_H-M 'P 1 2/m 1'
_symmetry_Int_Tables_number 10
_refine_ls_R_factor_all 0.0088
loop_
_symmetry_equiv_pos_site_id
_symmetry_equiv_pos_as_xyz
1 '-x, y, -z'
2 '-x, -y, -z'
3 'x, -y, z'
4 'x, y, z'
loop_
_atom_type_symbol
_atom_type_oxidation_number
Ti3+ 3.15
O2- -2
Li1+ 1
loop_
_atom_site_label
_atom_site_type_symbol
_atom_site_symmetry_multiplicity
_atom_site_Wyckoff_symbol
_atom_site_fract_x
_atom_site_fract_y
_atom_site_fract_z
_atom_site_B_iso_or_equiv
_atom_site_occupancy
_atom_site_attached_hydrogens
Ti1 Ti3+ 1 f 0 0.5 0.5 . 1. 0
Ti2 Ti3+ 1 g 0.5 0 0.5 . 1. 0
O1 O2- 2 m 0.242 0 0.259 . 1. 0
O2 O2- 2 n 0.27 0.5 0.747 . 1. 0
Li1 Li1+ 1 a 0 0 0 . 0.85 0
Li2 Li1+ 1 e 0.5 0.5 0 . 0.85 0
#End of TTdata_163908-ICSD

File: Novel-Space/Tabulate_Reference-Phases/All-Possible-CIFs/164988.cif

#(C) 2019 by FIZ Karlsruhe - Leibniz Institute for Information Infrastructure.  All rights reserved.
data_164988-ICSD
_database_code_ICSD 164988
_audit_creation_date 2010-02-01
_chemical_name_systematic 'Lithium manganese oxide (0.83/1.76/4)'
_chemical_formula_structural 'Li0.83 (Mn1.76 O4)'
_chemical_formula_sum 'Li0.83 Mn1.76 O4'
_chemical_name_structure_type Spinel-defect
_exptl_crystal_density_diffrn 4.05
_publ_section_title

;
Defect spinels in the system (Li2 O) * y(Mn o2) (y>2.5): a neutron-diffraction
study and electrochemical characterization of Li2 Mn4 O9
;
loop_
_citation_id
_citation_journal_full
_citation_year
_citation_journal_volume
_citation_page_first
_citation_page_last
_citation_journal_id_ASTM
primary 'Materials Research Bulletin' 1990 25 657 664 MRBUAC
loop_
_publ_author_name
'de Kock, A.'
'Rossouw, M.H.'
'de Picciotto, L.A.'
'Thackeray, M.M.'
'David, W.I.F.'
'Ibberson, R.M.'
_cell_length_a 8.174(1)
_cell_length_b 8.174(1)
_cell_length_c 8.174(1)
_cell_angle_alpha 90.
_cell_angle_beta 90.
_cell_angle_gamma 90.
_cell_volume 546.14
_cell_formula_units_Z 8
_symmetry_space_group_name_H-M 'F d -3 m Z'
_symmetry_Int_Tables_number 227
_refine_ls_R_factor_all 0.0153
loop_
_symmetry_equiv_pos_site_id
_symmetry_equiv_pos_as_xyz
1 '-z, y+3/4, x+3/4'
2 'z+3/4, -y, x+3/4'
3 'z+3/4, y+3/4, -x'
4 '-z, -y, -x'
5 'y+3/4, x+3/4, -z'
6 '-y, x+3/4, z+3/4'
7 'y+3/4, -x, z+3/4'
8 '-y, -x, -z'
9 'x+3/4, -z, y+3/4'
10 'x+3/4, z+3/4, -y'
11 '-x, z+3/4, y+3/4'
12 '-x, -z, -y'
13 '-z, x+3/4, y+3/4'
14 'z+3/4, x+3/4, -y'
15 'z+3/4, -x, y+3/4'
16 '-z, -x, -y'
17 'y+3/4, -z, x+3/4'
18 '-y, z+3/4, x+3/4'
19 'y+3/4, z+3/4, -x'
20 '-y, -z, -x'
21 'x+3/4, y+3/4, -z'
22 'x+3/4, -y, z+3/4'
23 '-x, y+3/4, z+3/4'
24 '-x, -y, -z'
25 'z, -y+1/4, -x+1/4'
26 '-z+1/4, y, -x+1/4'
27 '-z+1/4, -y+1/4, x'
28 'z, y, x'
29 '-y+1/4, -x+1/4, z'
30 'y, -x+1/4, -z+1/4'
31 '-y+1/4, x, -z+1/4'
32 'y, x, z'
33 '-x+1/4, z, -y+1/4'
34 '-x+1/4, -z+1/4, y'
35 'x, -z+1/4, -y+1/4'
36 'x, z, y'
37 'z, -x+1/4, -y+1/4'
38 '-z+1/4, -x+1/4, y'
39 '-z+1/4, x, -y+1/4'
40 'z, x, y'
41 '-y+1/4, z, -x+1/4'
42 'y, -z+1/4, -x+1/4'
43 '-y+1/4, -z+1/4, x'
44 'y, z, x'
45 '-x+1/4, -y+1/4, z'
46 '-x+1/4, y, -z+1/4'
47 'x, -y+1/4, -z+1/4'
48 'x, y, z'
49 '-z, y+1/4, x+1/4'
50 'z+3/4, -y+1/2, x+1/4'
51 'z+3/4, y+1/4, -x+1/2'
52 '-z, -y+1/2, -x+1/2'
53 'y+3/4, x+1/4, -z+1/2'
54 '-y, x+1/4, z+1/4'
55 'y+3/4, -x+1/2, z+1/4'
56 '-y, -x+1/2, -z+1/2'
57 'x+3/4, -z+1/2, y+1/4'
58 'x+3/4, z+1/4, -y+1/2'
59 '-x, z+1/4, y+1/4'
60 '-x, -z+1/2, -y+1/2'
61 '-z, x+1/4, y+1/4'
62 'z+3/4, x+1/4, -y+1/2'
63 'z+3/4, -x+1/2, y+1/4'
64 '-z, -x+1/2, -y+1/2'
65 'y+3/4, -z+1/2, x+1/4'
66 '-y, z+1/4, x+1/4'
67 'y+3/4, z+1/4, -x+1/2'
68 '-y, -z+1/2, -x+1/2'
69 'x+3/4, y+1/4, -z+1/2'
70 'x+3/4, -y+1/2, z+1/4'
71 '-x, y+1/4, z+1/4'
72 '-x, -y+1/2, -z+1/2'
73 'z, -y+3/4, -x+3/4'
74 '-z+1/4, y+1/2, -x+3/4'
75 '-z+1/4, -y+3/4, x+1/2'
76 'z, y+1/2, x+1/2'
77 '-y+1/4, -x+3/4, z+1/2'
78 'y, -x+3/4, -z+3/4'
79 '-y+1/4, x+1/2, -z+3/4'
80 'y, x+1/2, z+1/2'
81 '-x+1/4, z+1/2, -y+3/4'
82 '-x+1/4, -z+3/4, y+1/2'
83 'x, -z+3/4, -y+3/4'
84 'x, z+1/2, y+1/2'
85 'z, -x+3/4, -y+3/4'
86 '-z+1/4, -x+3/4, y+1/2'
87 '-z+1/4, x+1/2, -y+3/4'
88 'z, x+1/2, y+1/2'
89 '-y+1/4, z+1/2, -x+3/4'
90 'y, -z+3/4, -x+3/4'
91 '-y+1/4, -z+3/4, x+1/2'
92 'y, z+1/2, x+1/2'
93 '-x+1/4, -y+3/4, z+1/2'
94 '-x+1/4, y+1/2, -z+3/4'
95 'x, -y+3/4, -z+3/4'
96 'x, y+1/2, z+1/2'
97 '-z+1/2, y+3/4, x+1/4'
98 'z+1/4, -y, x+1/4'
99 'z+1/4, y+3/4, -x+1/2'
100 '-z+1/2, -y, -x+1/2'
101 'y+1/4, x+3/4, -z+1/2'
102 '-y+1/2, x+3/4, z+1/4'
103 'y+1/4, -x, z+1/4'
104 '-y+1/2, -x, -z+1/2'
105 'x+1/4, -z, y+1/4'
106 'x+1/4, z+3/4, -y+1/2'
107 '-x+1/2, z+3/4, y+1/4'
108 '-x+1/2, -z, -y+1/2'
109 '-z+1/2, x+3/4, y+1/4'
110 'z+1/4, x+3/4, -y+1/2'
111 'z+1/4, -x, y+1/4'
112 '-z+1/2, -x, -y+1/2'
113 'y+1/4, -z, x+1/4'
114 '-y+1/2, z+3/4, x+1/4'
115 'y+1/4, z+3/4, -x+1/2'
116 '-y+1/2, -z, -x+1/2'
117 'x+1/4, y+3/4, -z+1/2'
118 'x+1/4, -y, z+1/4'
119 '-x+1/2, y+3/4, z+1/4'
120 '-x+1/2, -y, -z+1/2'
121 'z+1/2, -y+1/4, -x+3/4'
122 '-z+3/4, y, -x+3/4'
123 '-z+3/4, -y+1/4, x+1/2'
124 'z+1/2, y, x+1/2'
125 '-y+3/4, -x+1/4, z+1/2'
126 'y+1/2, -x+1/4, -z+3/4'
127 '-y+3/4, x, -z+3/4'
128 'y+1/2, x, z+1/2'
129 '-x+3/4, z, -y+3/4'
130 '-x+3/4, -z+1/4, y+1/2'
131 'x+1/2, -z+1/4, -y+3/4'
132 'x+1/2, z, y+1/2'
133 'z+1/2, -x+1/4, -y+3/4'
134 '-z+3/4, -x+1/4, y+1/2'
135 '-z+3/4, x, -y+3/4'
136 'z+1/2, x, y+1/2'
137 '-y+3/4, z, -x+3/4'
138 'y+1/2, -z+1/4, -x+3/4'
139 '-y+3/4, -z+1/4, x+1/2'
140 'y+1/2, z, x+1/2'
141 '-x+3/4, -y+1/4, z+1/2'
142 '-x+3/4, y, -z+3/4'
143 'x+1/2, -y+1/4, -z+3/4'
144 'x+1/2, y, z+1/2'
145 '-z+1/2, y+1/4, x+3/4'
146 'z+1/4, -y+1/2, x+3/4'
147 'z+1/4, y+1/4, -x'
148 '-z+1/2, -y+1/2, -x'
149 'y+1/4, x+1/4, -z'
150 '-y+1/2, x+1/4, z+3/4'
151 'y+1/4, -x+1/2, z+3/4'
152 '-y+1/2, -x+1/2, -z'
153 'x+1/4, -z+1/2, y+3/4'
154 'x+1/4, z+1/4, -y'
155 '-x+1/2, z+1/4, y+3/4'
156 '-x+1/2, -z+1/2, -y'
157 '-z+1/2, x+1/4, y+3/4'
158 'z+1/4, x+1/4, -y'
159 'z+1/4, -x+1/2, y+3/4'
160 '-z+1/2, -x+1/2, -y'
161 'y+1/4, -z+1/2, x+3/4'
162 '-y+1/2, z+1/4, x+3/4'
163 'y+1/4, z+1/4, -x'
164 '-y+1/2, -z+1/2, -x'
165 'x+1/4, y+1/4, -z'
166 'x+1/4, -y+1/2, z+3/4'
167 '-x+1/2, y+1/4, z+3/4'
168 '-x+1/2, -y+1/2, -z'
169 'z+1/2, -y+3/4, -x+1/4'
170 '-z+3/4, y+1/2, -x+1/4'
171 '-z+3/4, -y+3/4, x'
172 'z+1/2, y+1/2, x'
173 '-y+3/4, -x+3/4, z'
174 'y+1/2, -x+3/4, -z+1/4'
175 '-y+3/4, x+1/2, -z+1/4'
176 'y+1/2, x+1/2, z'
177 '-x+3/4, z+1/2, -y+1/4'
178 '-x+3/4, -z+3/4, y'
179 'x+1/2, -z+3/4, -y+1/4'
180 'x+1/2, z+1/2, y'
181 'z+1/2, -x+3/4, -y+1/4'
182 '-z+3/4, -x+3/4, y'
183 '-z+3/4, x+1/2, -y+1/4'
184 'z+1/2, x+1/2, y'
185 '-y+3/4, z+1/2, -x+1/4'
186 'y+1/2, -z+3/4, -x+1/4'
187 '-y+3/4, -z+3/4, x'
188 'y+1/2, z+1/2, x'
189 '-x+3/4, -y+3/4, z'
190 '-x+3/4, y+1/2, -z+1/4'
191 'x+1/2, -y+3/4, -z+1/4'
192 'x+1/2, y+1/2, z'
loop_
_atom_type_symbol
_atom_type_oxidation_number
Li1+ 1
Mn4+ 4.07
O2- -2
loop_
_atom_site_label
_atom_site_type_symbol
_atom_site_symmetry_multiplicity
_atom_site_Wyckoff_symbol
_atom_site_fract_x
_atom_site_fract_y
_atom_site_fract_z
_atom_site_B_iso_or_equiv
_atom_site_occupancy
_atom_site_attached_hydrogens
Li1 Li1+ 8 a 0.125 0.125 0.125 . 0.83 0
Mn1 Mn4+ 16 d 0.5 0.5 0.5 . 0.88 0
O1 O2- 32 e 0.2634(2) 0.2634(2) 0.2634(2) . 1. 0
loop_
_atom_site_aniso_label
_atom_site_aniso_type_symbol
_atom_site_aniso_B_11
_atom_site_aniso_B_22
_atom_site_aniso_B_33
_atom_site_aniso_B_12
_atom_site_aniso_B_13
_atom_site_aniso_B_23
Li1 Li1+ 0.4(8) 0.4(8) 0.4(8) 0. 0. 0.
Mn1 Mn4+ 1.2(3) 1.2(3) 1.2(3) 0.3(2) 0.3(2) 0.3(2)
O1 O2- 1.1(1) 1.1(1) 1.1(1) 0.2(1) 0.2(1) 0.2(1)
#End of TTdata_164988-ICSD

File: Novel-Space/Tabulate_Reference-Phases/All-Possible-CIFs/165920.cif

#(C) 2019 by FIZ Karlsruhe - Leibniz Institute for Information Infrastructure.  All rights reserved.
data_165920-ICSD
_database_code_ICSD 165920
_audit_creation_date 2010-08-01
_chemical_name_systematic 'Titanium dioxide - rutile thin film, nanostructured'
_chemical_formula_structural 'Ti O2'
_chemical_formula_sum 'O2 Ti1'
_chemical_name_structure_type Rutile-TiO2
_chemical_name_mineral Rutile
_exptl_crystal_density_diffrn 4.24
_publ_section_title

;
Rietveld X-ray diffraction analysis of nanostructured rutile films of titania
prepared by pulsed laser deposition
;
loop_
_citation_id
_citation_journal_full
_citation_year
_citation_journal_volume
_citation_page_first
_citation_page_last
_citation_journal_id_ASTM
primary 'Materials Research Bulletin' 2010 45 6 8 MRBUAC
loop_
_publ_author_name
'Murugesan, M.'
'Kuppusami, P.'
'Mohandas, E.'
_cell_length_a 4.60(1)
_cell_length_b 4.60(1)
_cell_length_c 2.96(3)
_cell_angle_alpha 90.
_cell_angle_beta 90.
_cell_angle_gamma 90.
_cell_volume 62.63
_cell_formula_units_Z 2
_symmetry_space_group_name_H-M 'P 42/m n m'
_symmetry_Int_Tables_number 136
loop_
_symmetry_equiv_pos_site_id
_symmetry_equiv_pos_as_xyz
1 '-y+1/2, x+1/2, -z+1/2'
2 'y+1/2, -x+1/2, -z+1/2'
3 'y, x, -z'
4 '-y, -x, -z'
5 'y+1/2, -x+1/2, z+1/2'
6 '-y+1/2, x+1/2, z+1/2'
7 '-y, -x, z'
8 'y, x, z'
9 'x+1/2, -y+1/2, -z+1/2'
10 '-x+1/2, y+1/2, -z+1/2'
11 'x, y, -z'
12 '-x, -y, -z'
13 '-x+1/2, y+1/2, z+1/2'
14 'x+1/2, -y+1/2, z+1/2'
15 '-x, -y, z'
16 'x, y, z'
loop_
_atom_type_symbol
_atom_type_oxidation_number
Ti4+ 4
O2- -2
loop_
_atom_site_label
_atom_site_type_symbol
_atom_site_symmetry_multiplicity
_atom_site_Wyckoff_symbol
_atom_site_fract_x
_atom_site_fract_y
_atom_site_fract_z
_atom_site_B_iso_or_equiv
_atom_site_occupancy
_atom_site_attached_hydrogens
Ti1 Ti4+ 2 a 0 0 0 . 1. 0
O1 O2- 4 f 0.301(6) 0.301(6) 0 . 1. 0
#End of TTdata_165920-ICSD

File: Novel-Space/Tabulate_Reference-Phases/All-Possible-CIFs/165921.cif

#(C) 2019 by FIZ Karlsruhe - Leibniz Institute for Information Infrastructure.  All rights reserved.
data_165921-ICSD
_database_code_ICSD 165921
_audit_creation_date 2010-08-01
_chemical_name_systematic 'Titanium dioxide - rutile thin film, nanostructured'
_chemical_formula_structural 'Ti O2'
_chemical_formula_sum 'O2 Ti1'
_chemical_name_structure_type Rutile-TiO2
_chemical_name_mineral Rutile
_exptl_crystal_density_diffrn 4.22
_publ_section_title

;
Rietveld X-ray diffraction analysis of nanostructured rutile films of titania
prepared by pulsed laser deposition
;
loop_
_citation_id
_citation_journal_full
_citation_year
_citation_journal_volume
_citation_page_first
_citation_page_last
_citation_journal_id_ASTM
primary 'Materials Research Bulletin' 2010 45 6 8 MRBUAC
loop_
_publ_author_name
'Murugesan, M.'
'Kuppusami, P.'
'Mohandas, E.'
_cell_length_a 4.637(5)
_cell_length_b 4.637(5)
_cell_length_c 2.923(3)
_cell_angle_alpha 90.
_cell_angle_beta 90.
_cell_angle_gamma 90.
_cell_volume 62.85
_cell_formula_units_Z 2
_symmetry_space_group_name_H-M 'P 42/m n m'
_symmetry_Int_Tables_number 136
loop_
_symmetry_equiv_pos_site_id
_symmetry_equiv_pos_as_xyz
1 '-y+1/2, x+1/2, -z+1/2'
2 'y+1/2, -x+1/2, -z+1/2'
3 'y, x, -z'
4 '-y, -x, -z'
5 'y+1/2, -x+1/2, z+1/2'
6 '-y+1/2, x+1/2, z+1/2'
7 '-y, -x, z'
8 'y, x, z'
9 'x+1/2, -y+1/2, -z+1/2'
10 '-x+1/2, y+1/2, -z+1/2'
11 'x, y, -z'
12 '-x, -y, -z'
13 '-x+1/2, y+1/2, z+1/2'
14 'x+1/2, -y+1/2, z+1/2'
15 '-x, -y, z'
16 'x, y, z'
loop_
_atom_type_symbol
_atom_type_oxidation_number
Ti4+ 4
O2- -2
loop_
_atom_site_label
_atom_site_type_symbol
_atom_site_symmetry_multiplicity
_atom_site_Wyckoff_symbol
_atom_site_fract_x
_atom_site_fract_y
_atom_site_fract_z
_atom_site_B_iso_or_equiv
_atom_site_occupancy
_atom_site_attached_hydrogens
Ti1 Ti4+ 2 a 0 0 0 . 1. 0
O1 O2- 4 f 0.309(4) 0.309(4) 0 . 1. 0
#End of TTdata_165921-ICSD

File: Novel-Space/Tabulate_Reference-Phases/All-Possible-CIFs/165922.cif

#(C) 2019 by FIZ Karlsruhe - Leibniz Institute for Information Infrastructure.  All rights reserved.
data_165922-ICSD
_database_code_ICSD 165922
_audit_creation_date 2010-08-01
_chemical_name_systematic 'Titanium dioxide - rutile thin film, nanostructured'
_chemical_formula_structural 'Ti O2'
_chemical_formula_sum 'O2 Ti1'
_chemical_name_structure_type Rutile-TiO2
_chemical_name_mineral Rutile
_exptl_crystal_density_diffrn 4.2
_publ_section_title

;
Rietveld X-ray diffraction analysis of nanostructured rutile films of titania
prepared by pulsed laser deposition
;
loop_
_citation_id
_citation_journal_full
_citation_year
_citation_journal_volume
_citation_page_first
_citation_page_last
_citation_journal_id_ASTM
primary 'Materials Research Bulletin' 2010 45 6 8 MRBUAC
loop_
_publ_author_name
'Murugesan, M.'
'Kuppusami, P.'
'Mohandas, E.'
_cell_length_a 4.62(1)
_cell_length_b 4.62(1)
_cell_length_c 2.963(1)
_cell_angle_alpha 90.
_cell_angle_beta 90.
_cell_angle_gamma 90.
_cell_volume 63.24
_cell_formula_units_Z 2
_symmetry_space_group_name_H-M 'P 42/m n m'
_symmetry_Int_Tables_number 136
loop_
_symmetry_equiv_pos_site_id
_symmetry_equiv_pos_as_xyz
1 '-y+1/2, x+1/2, -z+1/2'
2 'y+1/2, -x+1/2, -z+1/2'
3 'y, x, -z'
4 '-y, -x, -z'
5 'y+1/2, -x+1/2, z+1/2'
6 '-y+1/2, x+1/2, z+1/2'
7 '-y, -x, z'
8 'y, x, z'
9 'x+1/2, -y+1/2, -z+1/2'
10 '-x+1/2, y+1/2, -z+1/2'
11 'x, y, -z'
12 '-x, -y, -z'
13 '-x+1/2, y+1/2, z+1/2'
14 'x+1/2, -y+1/2, z+1/2'
15 '-x, -y, z'
16 'x, y, z'
loop_
_atom_type_symbol
_atom_type_oxidation_number
Ti4+ 4
O2- -2
loop_
_atom_site_label
_atom_site_type_symbol
_atom_site_symmetry_multiplicity
_atom_site_Wyckoff_symbol
_atom_site_fract_x
_atom_site_fract_y
_atom_site_fract_z
_atom_site_B_iso_or_equiv
_atom_site_occupancy
_atom_site_attached_hydrogens
Ti1 Ti4+ 2 a 0 0 0 . 1. 0
O1 O2- 4 f 0.286(2) 0.286(2) 0 . 1. 0
#End of TTdata_165922-ICSD

File: Novel-Space/Tabulate_Reference-Phases/All-Possible-CIFs/165924.cif

#(C) 2019 by FIZ Karlsruhe - Leibniz Institute for Information Infrastructure.  All rights reserved.
data_165924-ICSD
_database_code_ICSD 165924
_audit_creation_date 2010-08-01
_chemical_name_systematic 'Titanium dioxide - rutile thin film, nanostructured'
_chemical_formula_structural 'Ti O2'
_chemical_formula_sum 'O2 Ti1'
_chemical_name_structure_type Rutile-TiO2
_chemical_name_mineral Rutile
_exptl_crystal_density_diffrn 4.22
_publ_section_title

;
Rietveld X-ray diffraction analysis of nanostructured rutile films of titania
prepared by pulsed laser deposition
;
loop_
_citation_id
_citation_journal_full
_citation_year
_citation_journal_volume
_citation_page_first
_citation_page_last
_citation_journal_id_ASTM
primary 'Materials Research Bulletin' 2010 45 6 8 MRBUAC
loop_
_publ_author_name
'Murugesan, M.'
'Kuppusami, P.'
'Mohandas, E.'
_cell_length_a 4.601(2)
_cell_length_b 4.601(2)
_cell_length_c 2.968(3)
_cell_angle_alpha 90.
_cell_angle_beta 90.
_cell_angle_gamma 90.
_cell_volume 62.83
_cell_formula_units_Z 2
_symmetry_space_group_name_H-M 'P 42/m n m'
_symmetry_Int_Tables_number 136
loop_
_symmetry_equiv_pos_site_id
_symmetry_equiv_pos_as_xyz
1 '-y+1/2, x+1/2, -z+1/2'
2 'y+1/2, -x+1/2, -z+1/2'
3 'y, x, -z'
4 '-y, -x, -z'
5 'y+1/2, -x+1/2, z+1/2'
6 '-y+1/2, x+1/2, z+1/2'
7 '-y, -x, z'
8 'y, x, z'
9 'x+1/2, -y+1/2, -z+1/2'
10 '-x+1/2, y+1/2, -z+1/2'
11 'x, y, -z'
12 '-x, -y, -z'
13 '-x+1/2, y+1/2, z+1/2'
14 'x+1/2, -y+1/2, z+1/2'
15 '-x, -y, z'
16 'x, y, z'
loop_
_atom_type_symbol
_atom_type_oxidation_number
Ti4+ 4
O2- -2
loop_
_atom_site_label
_atom_site_type_symbol
_atom_site_symmetry_multiplicity
_atom_site_Wyckoff_symbol
_atom_site_fract_x
_atom_site_fract_y
_atom_site_fract_z
_atom_site_B_iso_or_equiv
_atom_site_occupancy
_atom_site_attached_hydrogens
Ti1 Ti4+ 2 a 0 0 0 . 1. 0
O1 O2- 4 f 0.288(4) 0.288(4) 0 . 1. 0
#End of TTdata_165924-ICSD

File: Novel-Space/Tabulate_Reference-Phases/All-Possible-CIFs/166346.cif

#(C) 2019 by FIZ Karlsruhe - Leibniz Institute for Information Infrastructure.  All rights reserved.
data_166346-ICSD
_database_code_ICSD 166346
_audit_creation_date 2010-08-01
_chemical_name_systematic 'Lithium manganese oxide (1.03/1.97/4)'
_chemical_formula_structural 'Li (Li0.03 Mn1.97) O4'
_chemical_formula_sum 'Li1.03 Mn1.97 O4'
_chemical_name_structure_type Spinel-Al2MgO4
_exptl_crystal_density_diffrn 4.26
_publ_section_title

;
Preparation and characterization of lithium manganese oxide cubic spinel
Li1.03 Mn1.97 O4 doped with Mg and Fe
;
loop_
_citation_id
_citation_journal_full
_citation_year
_citation_journal_volume
_citation_page_first
_citation_page_last
_citation_journal_id_ASTM
primary 'Physica B: Condensed Matter (Amsterdam, Netherlands)' 2010 405 649 654
PHYBE3
loop_
_publ_author_name
'Singh, P.'
'Sil, A.'
'Nath, M.'
'Ray, S.'
_cell_length_a 8.24
_cell_length_b 8.24
_cell_length_c 8.24
_cell_angle_alpha 90.
_cell_angle_beta 90.
_cell_angle_gamma 90.
_cell_volume 559.48
_cell_formula_units_Z 8
_symmetry_space_group_name_H-M 'F d -3 m Z'
_symmetry_Int_Tables_number 227
_refine_ls_R_factor_all 0.0285
loop_
_symmetry_equiv_pos_site_id
_symmetry_equiv_pos_as_xyz
1 '-z, y+3/4, x+3/4'
2 'z+3/4, -y, x+3/4'
3 'z+3/4, y+3/4, -x'
4 '-z, -y, -x'
5 'y+3/4, x+3/4, -z'
6 '-y, x+3/4, z+3/4'
7 'y+3/4, -x, z+3/4'
8 '-y, -x, -z'
9 'x+3/4, -z, y+3/4'
10 'x+3/4, z+3/4, -y'
11 '-x, z+3/4, y+3/4'
12 '-x, -z, -y'
13 '-z, x+3/4, y+3/4'
14 'z+3/4, x+3/4, -y'
15 'z+3/4, -x, y+3/4'
16 '-z, -x, -y'
17 'y+3/4, -z, x+3/4'
18 '-y, z+3/4, x+3/4'
19 'y+3/4, z+3/4, -x'
20 '-y, -z, -x'
21 'x+3/4, y+3/4, -z'
22 'x+3/4, -y, z+3/4'
23 '-x, y+3/4, z+3/4'
24 '-x, -y, -z'
25 'z, -y+1/4, -x+1/4'
26 '-z+1/4, y, -x+1/4'
27 '-z+1/4, -y+1/4, x'
28 'z, y, x'
29 '-y+1/4, -x+1/4, z'
30 'y, -x+1/4, -z+1/4'
31 '-y+1/4, x, -z+1/4'
32 'y, x, z'
33 '-x+1/4, z, -y+1/4'
34 '-x+1/4, -z+1/4, y'
35 'x, -z+1/4, -y+1/4'
36 'x, z, y'
37 'z, -x+1/4, -y+1/4'
38 '-z+1/4, -x+1/4, y'
39 '-z+1/4, x, -y+1/4'
40 'z, x, y'
41 '-y+1/4, z, -x+1/4'
42 'y, -z+1/4, -x+1/4'
43 '-y+1/4, -z+1/4, x'
44 'y, z, x'
45 '-x+1/4, -y+1/4, z'
46 '-x+1/4, y, -z+1/4'
47 'x, -y+1/4, -z+1/4'
48 'x, y, z'
49 '-z, y+1/4, x+1/4'
50 'z+3/4, -y+1/2, x+1/4'
51 'z+3/4, y+1/4, -x+1/2'
52 '-z, -y+1/2, -x+1/2'
53 'y+3/4, x+1/4, -z+1/2'
54 '-y, x+1/4, z+1/4'
55 'y+3/4, -x+1/2, z+1/4'
56 '-y, -x+1/2, -z+1/2'
57 'x+3/4, -z+1/2, y+1/4'
58 'x+3/4, z+1/4, -y+1/2'
59 '-x, z+1/4, y+1/4'
60 '-x, -z+1/2, -y+1/2'
61 '-z, x+1/4, y+1/4'
62 'z+3/4, x+1/4, -y+1/2'
63 'z+3/4, -x+1/2, y+1/4'
64 '-z, -x+1/2, -y+1/2'
65 'y+3/4, -z+1/2, x+1/4'
66 '-y, z+1/4, x+1/4'
67 'y+3/4, z+1/4, -x+1/2'
68 '-y, -z+1/2, -x+1/2'
69 'x+3/4, y+1/4, -z+1/2'
70 'x+3/4, -y+1/2, z+1/4'
71 '-x, y+1/4, z+1/4'
72 '-x, -y+1/2, -z+1/2'
73 'z, -y+3/4, -x+3/4'
74 '-z+1/4, y+1/2, -x+3/4'
75 '-z+1/4, -y+3/4, x+1/2'
76 'z, y+1/2, x+1/2'
77 '-y+1/4, -x+3/4, z+1/2'
78 'y, -x+3/4, -z+3/4'
79 '-y+1/4, x+1/2, -z+3/4'
80 'y, x+1/2, z+1/2'
81 '-x+1/4, z+1/2, -y+3/4'
82 '-x+1/4, -z+3/4, y+1/2'
83 'x, -z+3/4, -y+3/4'
84 'x, z+1/2, y+1/2'
85 'z, -x+3/4, -y+3/4'
86 '-z+1/4, -x+3/4, y+1/2'
87 '-z+1/4, x+1/2, -y+3/4'
88 'z, x+1/2, y+1/2'
89 '-y+1/4, z+1/2, -x+3/4'
90 'y, -z+3/4, -x+3/4'
91 '-y+1/4, -z+3/4, x+1/2'
92 'y, z+1/2, x+1/2'
93 '-x+1/4, -y+3/4, z+1/2'
94 '-x+1/4, y+1/2, -z+3/4'
95 'x, -y+3/4, -z+3/4'
96 'x, y+1/2, z+1/2'
97 '-z+1/2, y+3/4, x+1/4'
98 'z+1/4, -y, x+1/4'
99 'z+1/4, y+3/4, -x+1/2'
100 '-z+1/2, -y, -x+1/2'
101 'y+1/4, x+3/4, -z+1/2'
102 '-y+1/2, x+3/4, z+1/4'
103 'y+1/4, -x, z+1/4'
104 '-y+1/2, -x, -z+1/2'
105 'x+1/4, -z, y+1/4'
106 'x+1/4, z+3/4, -y+1/2'
107 '-x+1/2, z+3/4, y+1/4'
108 '-x+1/2, -z, -y+1/2'
109 '-z+1/2, x+3/4, y+1/4'
110 'z+1/4, x+3/4, -y+1/2'
111 'z+1/4, -x, y+1/4'
112 '-z+1/2, -x, -y+1/2'
113 'y+1/4, -z, x+1/4'
114 '-y+1/2, z+3/4, x+1/4'
115 'y+1/4, z+3/4, -x+1/2'
116 '-y+1/2, -z, -x+1/2'
117 'x+1/4, y+3/4, -z+1/2'
118 'x+1/4, -y, z+1/4'
119 '-x+1/2, y+3/4, z+1/4'
120 '-x+1/2, -y, -z+1/2'
121 'z+1/2, -y+1/4, -x+3/4'
122 '-z+3/4, y, -x+3/4'
123 '-z+3/4, -y+1/4, x+1/2'
124 'z+1/2, y, x+1/2'
125 '-y+3/4, -x+1/4, z+1/2'
126 'y+1/2, -x+1/4, -z+3/4'
127 '-y+3/4, x, -z+3/4'
128 'y+1/2, x, z+1/2'
129 '-x+3/4, z, -y+3/4'
130 '-x+3/4, -z+1/4, y+1/2'
131 'x+1/2, -z+1/4, -y+3/4'
132 'x+1/2, z, y+1/2'
133 'z+1/2, -x+1/4, -y+3/4'
134 '-z+3/4, -x+1/4, y+1/2'
135 '-z+3/4, x, -y+3/4'
136 'z+1/2, x, y+1/2'
137 '-y+3/4, z, -x+3/4'
138 'y+1/2, -z+1/4, -x+3/4'
139 '-y+3/4, -z+1/4, x+1/2'
140 'y+1/2, z, x+1/2'
141 '-x+3/4, -y+1/4, z+1/2'
142 '-x+3/4, y, -z+3/4'
143 'x+1/2, -y+1/4, -z+3/4'
144 'x+1/2, y, z+1/2'
145 '-z+1/2, y+1/4, x+3/4'
146 'z+1/4, -y+1/2, x+3/4'
147 'z+1/4, y+1/4, -x'
148 '-z+1/2, -y+1/2, -x'
149 'y+1/4, x+1/4, -z'
150 '-y+1/2, x+1/4, z+3/4'
151 'y+1/4, -x+1/2, z+3/4'
152 '-y+1/2, -x+1/2, -z'
153 'x+1/4, -z+1/2, y+3/4'
154 'x+1/4, z+1/4, -y'
155 '-x+1/2, z+1/4, y+3/4'
156 '-x+1/2, -z+1/2, -y'
157 '-z+1/2, x+1/4, y+3/4'
158 'z+1/4, x+1/4, -y'
159 'z+1/4, -x+1/2, y+3/4'
160 '-z+1/2, -x+1/2, -y'
161 'y+1/4, -z+1/2, x+3/4'
162 '-y+1/2, z+1/4, x+3/4'
163 'y+1/4, z+1/4, -x'
164 '-y+1/2, -z+1/2, -x'
165 'x+1/4, y+1/4, -z'
166 'x+1/4, -y+1/2, z+3/4'
167 '-x+1/2, y+1/4, z+3/4'
168 '-x+1/2, -y+1/2, -z'
169 'z+1/2, -y+3/4, -x+1/4'
170 '-z+3/4, y+1/2, -x+1/4'
171 '-z+3/4, -y+3/4, x'
172 'z+1/2, y+1/2, x'
173 '-y+3/4, -x+3/4, z'
174 'y+1/2, -x+3/4, -z+1/4'
175 '-y+3/4, x+1/2, -z+1/4'
176 'y+1/2, x+1/2, z'
177 '-x+3/4, z+1/2, -y+1/4'
178 '-x+3/4, -z+3/4, y'
179 'x+1/2, -z+3/4, -y+1/4'
180 'x+1/2, z+1/2, y'
181 'z+1/2, -x+3/4, -y+1/4'
182 '-z+3/4, -x+3/4, y'
183 '-z+3/4, x+1/2, -y+1/4'
184 'z+1/2, x+1/2, y'
185 '-y+3/4, z+1/2, -x+1/4'
186 'y+1/2, -z+3/4, -x+1/4'
187 '-y+3/4, -z+3/4, x'
188 'y+1/2, z+1/2, x'
189 '-x+3/4, -y+3/4, z'
190 '-x+3/4, y+1/2, -z+1/4'
191 'x+1/2, -y+3/4, -z+1/4'
192 'x+1/2, y+1/2, z'
loop_
_atom_type_symbol
_atom_type_oxidation_number
Li1+ 1
Mn3+ 3.54
O2- -2
loop_
_atom_site_label
_atom_site_type_symbol
_atom_site_symmetry_multiplicity
_atom_site_Wyckoff_symbol
_atom_site_fract_x
_atom_site_fract_y
_atom_site_fract_z
_atom_site_B_iso_or_equiv
_atom_site_occupancy
_atom_site_attached_hydrogens
Li1 Li1+ 8 a 0.125 0.125 0.125 . 1. 0
Li2 Li1+ 16 d 0.5 0.5 0.5 . 0.015 0
Mn1 Mn3+ 16 d 0.5 0.5 0.5 . 0.985 0
O1 O2- 32 e 0.256 0.256 0.256 . 1. 0
#End of TTdata_166346-ICSD

File: Novel-Space/Tabulate_Reference-Phases/All-Possible-CIFs/167411.cif

#(C) 2019 by FIZ Karlsruhe - Leibniz Institute for Information Infrastructure.  All rights reserved.
data_167411-ICSD
_database_code_ICSD 167411
_audit_creation_date 2011-02-01
_audit_update_record 2013-02-01
_chemical_name_systematic 'Manganese(II) manganese(III) oxide (1/2/4)'
_chemical_formula_structural 'Mn3 O4'
_chemical_formula_sum 'Mn3 O4'
_chemical_name_structure_type CdMn2O4
_chemical_name_mineral Hausmannite
_exptl_crystal_density_diffrn 4.84
_cell_measurement_temperature 293.
_publ_section_title
'Oxygen parameters and Debye-Waller factors in Mnx Cr3-x O4 spinels'
loop_
_citation_id
_citation_journal_full
_citation_year
_citation_journal_volume
_citation_page_first
_citation_page_last
_citation_journal_id_ASTM
primary 'Physica Status Solidi A: Applied Research' 1976 37 K47 K51 PSSABA
loop_
_publ_author_name
'Jirak, Z.'
'Vratislav, S.'
'Zajicek, J.'
_cell_length_a 5.759
_cell_length_b 5.759
_cell_length_c 9.46
_cell_angle_alpha 90.
_cell_angle_beta 90.
_cell_angle_gamma 90.
_cell_volume 313.75
_cell_formula_units_Z 4
_symmetry_space_group_name_H-M 'I 41/a m d S'
_symmetry_Int_Tables_number 141
loop_
_symmetry_equiv_pos_site_id
_symmetry_equiv_pos_as_xyz
1 'y, -x+1/2, z+1/4'
2 '-y, x+1/2, z+1/4'
3 'y, -x, -z'
4 '-y, x, -z'
5 '-y, -x+1/2, z+1/4'
6 'y, x+1/2, z+1/4'
7 '-y, -x, -z'
8 'y, x, -z'
9 'x, -y+1/2, -z+1/4'
10 '-x, y+1/2, -z+1/4'
11 'x, -y, z'
12 '-x, y, z'
13 '-x, -y+1/2, -z+1/4'
14 'x, y+1/2, -z+1/4'
15 '-x, -y, z'
16 'x, y, z'
17 'y+1/2, -x, z+3/4'
18 '-y+1/2, x, z+3/4'
19 'y+1/2, -x+1/2, -z+1/2'
20 '-y+1/2, x+1/2, -z+1/2'
21 '-y+1/2, -x, z+3/4'
22 'y+1/2, x, z+3/4'
23 '-y+1/2, -x+1/2, -z+1/2'
24 'y+1/2, x+1/2, -z+1/2'
25 'x+1/2, -y, -z+3/4'
26 '-x+1/2, y, -z+3/4'
27 'x+1/2, -y+1/2, z+1/2'
28 '-x+1/2, y+1/2, z+1/2'
29 '-x+1/2, -y, -z+3/4'
30 'x+1/2, y, -z+3/4'
31 '-x+1/2, -y+1/2, z+1/2'
32 'x+1/2, y+1/2, z+1/2'
loop_
_atom_type_symbol
_atom_type_oxidation_number
Mn2+ 2
Mn3+ 3
O2- -2
loop_
_atom_site_label
_atom_site_type_symbol
_atom_site_symmetry_multiplicity
_atom_site_Wyckoff_symbol
_atom_site_fract_x
_atom_site_fract_y
_atom_site_fract_z
_atom_site_B_iso_or_equiv
_atom_site_occupancy
_atom_site_attached_hydrogens
Mn1 Mn2+ 4 a 0 0 0 0.1(4) 1. 0
Mn2 Mn3+ 8 d 0 0.25 0.625 0.1(4) 1. 0
O1 O2- 16 h 0 0.220(2) 0.384(1) 0.30(15) 1. 0
#End of TTdata_167411-ICSD

File: Novel-Space/Tabulate_Reference-Phases/All-Possible-CIFs/167953.cif

#(C) 2019 by FIZ Karlsruhe - Leibniz Institute for Information Infrastructure.  All rights reserved.
data_167953-ICSD
_database_code_ICSD 167953
_audit_creation_date 2011-02-01
_chemical_name_systematic 'Titanium dioxide - rutile'
_chemical_formula_structural 'Ti O2'
_chemical_formula_sum 'O2 Ti1'
_chemical_name_structure_type Rutile-TiO2
_chemical_name_mineral Rutile
_exptl_crystal_density_diffrn 4.25
_publ_section_title

;
Effects of Si O2 addition on Ti O2 crystal structure and photocatalytic
activity
;
loop_
_citation_id
_citation_journal_full
_citation_year
_citation_journal_volume
_citation_page_first
_citation_page_last
_citation_journal_id_ASTM
primary 'Journal of the European Ceramic Society' 2010 30 2481 2490 JECSER
loop_
_publ_author_name
'Tobaldi, D.M.'
'Tucci, A.'
'Sever Skapin, A.'
'Esposito, L.'
_cell_length_a 4.5911(7)
_cell_length_b 4.5911(7)
_cell_length_c 2.9624(9)
_cell_angle_alpha 90.
_cell_angle_beta 90.
_cell_angle_gamma 90.
_cell_volume 62.44
_cell_formula_units_Z 2
_symmetry_space_group_name_H-M 'P 42/m n m'
_symmetry_Int_Tables_number 136
_refine_ls_R_factor_all 0.12
loop_
_symmetry_equiv_pos_site_id
_symmetry_equiv_pos_as_xyz
1 '-y+1/2, x+1/2, -z+1/2'
2 'y+1/2, -x+1/2, -z+1/2'
3 'y, x, -z'
4 '-y, -x, -z'
5 'y+1/2, -x+1/2, z+1/2'
6 '-y+1/2, x+1/2, z+1/2'
7 '-y, -x, z'
8 'y, x, z'
9 'x+1/2, -y+1/2, -z+1/2'
10 '-x+1/2, y+1/2, -z+1/2'
11 'x, y, -z'
12 '-x, -y, -z'
13 '-x+1/2, y+1/2, z+1/2'
14 'x+1/2, -y+1/2, z+1/2'
15 '-x, -y, z'
16 'x, y, z'
loop_
_atom_type_symbol
_atom_type_oxidation_number
Ti4+ 4
O2- -2
loop_
_atom_site_label
_atom_site_type_symbol
_atom_site_symmetry_multiplicity
_atom_site_Wyckoff_symbol
_atom_site_fract_x
_atom_site_fract_y
_atom_site_fract_z
_atom_site_B_iso_or_equiv
_atom_site_occupancy
_atom_site_attached_hydrogens
Ti1 Ti4+ 2 a 0 0 0 0.004 1. 0
O1 O2- 4 f 0.3186(27) 0.3186(27) 0 0.005 1. 0
#End of TTdata_167953-ICSD

File: Novel-Space/Tabulate_Reference-Phases/All-Possible-CIFs/167954.cif

#(C) 2019 by FIZ Karlsruhe - Leibniz Institute for Information Infrastructure.  All rights reserved.
data_167954-ICSD
_database_code_ICSD 167954
_audit_creation_date 2011-02-01
_chemical_name_systematic 'Titanium dioxide - rutile'
_chemical_formula_structural 'Ti O2'
_chemical_formula_sum 'O2 Ti1'
_chemical_name_structure_type Rutile-TiO2
_chemical_name_mineral Rutile
_exptl_crystal_density_diffrn 4.25
_publ_section_title

;
Effects of Si O2 addition on Ti O2 crystal structure and photocatalytic
activity
;
loop_
_citation_id
_citation_journal_full
_citation_year
_citation_journal_volume
_citation_page_first
_citation_page_last
_citation_journal_id_ASTM
primary 'Journal of the European Ceramic Society' 2010 30 2481 2490 JECSER
loop_
_publ_author_name
'Tobaldi, D.M.'
'Tucci, A.'
'Sever Skapin, A.'
'Esposito, L.'
_cell_length_a 4.5940(1)
_cell_length_b 4.5940(1)
_cell_length_c 2.9593(1)
_cell_angle_alpha 90.
_cell_angle_beta 90.
_cell_angle_gamma 90.
_cell_volume 62.46
_cell_formula_units_Z 2
_symmetry_space_group_name_H-M 'P 42/m n m'
_symmetry_Int_Tables_number 136
_refine_ls_R_factor_all 0.06
loop_
_symmetry_equiv_pos_site_id
_symmetry_equiv_pos_as_xyz
1 '-y+1/2, x+1/2, -z+1/2'
2 'y+1/2, -x+1/2, -z+1/2'
3 'y, x, -z'
4 '-y, -x, -z'
5 'y+1/2, -x+1/2, z+1/2'
6 '-y+1/2, x+1/2, z+1/2'
7 '-y, -x, z'
8 'y, x, z'
9 'x+1/2, -y+1/2, -z+1/2'
10 '-x+1/2, y+1/2, -z+1/2'
11 'x, y, -z'
12 '-x, -y, -z'
13 '-x+1/2, y+1/2, z+1/2'
14 'x+1/2, -y+1/2, z+1/2'
15 '-x, -y, z'
16 'x, y, z'
loop_
_atom_type_symbol
_atom_type_oxidation_number
Ti4+ 4
O2- -2
loop_
_atom_site_label
_atom_site_type_symbol
_atom_site_symmetry_multiplicity
_atom_site_Wyckoff_symbol
_atom_site_fract_x
_atom_site_fract_y
_atom_site_fract_z
_atom_site_B_iso_or_equiv
_atom_site_occupancy
_atom_site_attached_hydrogens
Ti1 Ti4+ 2 a 0 0 0 0.004 1. 0
O1 O2- 4 f 0.3049(1) 0.3049(1) 0 0.005 1. 0
#End of TTdata_167954-ICSD

File: Novel-Space/Tabulate_Reference-Phases/All-Possible-CIFs/168830.cif

#(C) 2019 by FIZ Karlsruhe - Leibniz Institute for Information Infrastructure.  All rights reserved.
data_168830-ICSD
_database_code_ICSD 168830
_audit_creation_date 2011-02-01
_chemical_name_systematic Titanium
_chemical_formula_structural Ti
_chemical_formula_sum Ti1
_chemical_name_structure_type hcp-Mg
_exptl_crystal_density_diffrn 4.66
_publ_section_title 'First-principles modelling of magnesium titanium hydrides'
loop_
_citation_id
_citation_journal_full
_citation_year
_citation_journal_volume
_citation_page_first
_citation_page_last
_citation_journal_id_ASTM
primary 'Journal of Physics: Condensed Matter' 2010 22 074208-1 074208-13 JCOMEL
loop_
_publ_author_name
'Er, S.'
'van Setten, M.J.'
'de Wijs, G.A.'
'Brocks, G.'
_cell_length_a 2.916
_cell_length_b 2.916
_cell_length_c 4.631
_cell_angle_alpha 90.
_cell_angle_beta 90.
_cell_angle_gamma 120.
_cell_volume 34.1
_cell_formula_units_Z 2
_symmetry_space_group_name_H-M 'P 63/m m c'
_symmetry_Int_Tables_number 194
loop_
_symmetry_equiv_pos_site_id
_symmetry_equiv_pos_as_xyz
1 'x, x-y, -z+1/2'
2 '-x+y, y, -z+1/2'
3 '-y, -x, -z+1/2'
4 '-x+y, -x, -z+1/2'
5 '-y, x-y, -z+1/2'
6 'x, y, -z+1/2'
7 '-x, -x+y, z+1/2'
8 'x-y, -y, z+1/2'
9 'y, x, z+1/2'
10 'x-y, x, z+1/2'
11 'y, -x+y, z+1/2'
12 '-x, -y, z+1/2'
13 '-x, -x+y, -z'
14 'x-y, -y, -z'
15 'y, x, -z'
16 'x-y, x, -z'
17 'y, -x+y, -z'
18 '-x, -y, -z'
19 'x, x-y, z'
20 '-x+y, y, z'
21 '-y, -x, z'
22 '-x+y, -x, z'
23 '-y, x-y, z'
24 'x, y, z'
loop_
_atom_type_symbol
_atom_type_oxidation_number
Ti0+ 0
loop_
_atom_site_label
_atom_site_type_symbol
_atom_site_symmetry_multiplicity
_atom_site_Wyckoff_symbol
_atom_site_fract_x
_atom_site_fract_y
_atom_site_fract_z
_atom_site_B_iso_or_equiv
_atom_site_occupancy
_atom_site_attached_hydrogens
Ti1 Ti0+ 2 c 0.3333 0.6667 0.25 . 1. 0
#End of TTdata_168830-ICSD

File: Novel-Space/Tabulate_Reference-Phases/All-Possible-CIFs/169622.cif

#(C) 2019 by FIZ Karlsruhe - Leibniz Institute for Information Infrastructure.  All rights reserved.
data_169622-ICSD
_database_code_ICSD 169622
_audit_creation_date 2011-08-01
_chemical_name_systematic 'Titanium dioxide'
_chemical_formula_structural 'Ti O2'
_chemical_formula_sum 'O2 Ti1'
_chemical_name_structure_type Rutile-TiO2
_chemical_name_mineral Rutile
_exptl_crystal_density_diffrn 4.25
_cell_measurement_temperature 296.
_publ_section_title

;
Temperature dependence of rutile (Ti O2) and geikielite (Mg Ti O3) structures
determined using neutron powder diffraction
;
loop_
_citation_id
_citation_journal_full
_citation_year
_citation_journal_volume
_citation_page_first
_citation_page_last
_citation_journal_id_ASTM
primary 'Open Mineralogy Journal' 2009 3 1 11 OMJPBP
loop_
_publ_author_name
'Henderson, C.M.B.'
'Knight, K.S.'
'Lennie, A.R.'
_cell_length_a 4.5922(3)
_cell_length_b 4.5922(3)
_cell_length_c 2.9576(3)
_cell_angle_alpha 90.
_cell_angle_beta 90.
_cell_angle_gamma 90.
_cell_volume 62.37
_cell_formula_units_Z 2
_symmetry_space_group_name_H-M 'P 42/m n m'
_symmetry_Int_Tables_number 136
loop_
_symmetry_equiv_pos_site_id
_symmetry_equiv_pos_as_xyz
1 '-y+1/2, x+1/2, -z+1/2'
2 'y+1/2, -x+1/2, -z+1/2'
3 'y, x, -z'
4 '-y, -x, -z'
5 'y+1/2, -x+1/2, z+1/2'
6 '-y+1/2, x+1/2, z+1/2'
7 '-y, -x, z'
8 'y, x, z'
9 'x+1/2, -y+1/2, -z+1/2'
10 '-x+1/2, y+1/2, -z+1/2'
11 'x, y, -z'
12 '-x, -y, -z'
13 '-x+1/2, y+1/2, z+1/2'
14 'x+1/2, -y+1/2, z+1/2'
15 '-x, -y, z'
16 'x, y, z'
loop_
_atom_type_symbol
_atom_type_oxidation_number
Ti4+ 4
O2- -2
loop_
_atom_site_label
_atom_site_type_symbol
_atom_site_symmetry_multiplicity
_atom_site_Wyckoff_symbol
_atom_site_fract_x
_atom_site_fract_y
_atom_site_fract_z
_atom_site_B_iso_or_equiv
_atom_site_occupancy
_atom_site_attached_hydrogens
Ti1 Ti4+ 2 a 0 0 0 . 1. 0
O1 O2- 4 f 0.3092(6) 0.3092(6) 0 . 1. 0
#End of TTdata_169622-ICSD

File: Novel-Space/Tabulate_Reference-Phases/All-Possible-CIFs/169625.cif

#(C) 2019 by FIZ Karlsruhe - Leibniz Institute for Information Infrastructure.  All rights reserved.
data_169625-ICSD
_database_code_ICSD 169625
_audit_creation_date 2011-08-01
_chemical_name_systematic 'Titanium dioxide'
_chemical_formula_structural 'Ti O2'
_chemical_formula_sum 'O2 Ti1'
_chemical_name_structure_type Rutile-TiO2
_chemical_name_mineral Rutile
_exptl_crystal_density_diffrn 4.22
_cell_measurement_temperature 553.
_publ_section_title

;
Temperature dependence of rutile (Ti O2) and geikielite (Mg Ti O3) structures
determined using neutron powder diffraction
;
loop_
_citation_id
_citation_journal_full
_citation_year
_citation_journal_volume
_citation_page_first
_citation_page_last
_citation_journal_id_ASTM
primary 'Open Mineralogy Journal' 2009 3 1 11 OMJPBP
loop_
_publ_author_name
'Henderson, C.M.B.'
'Knight, K.S.'
'Lennie, A.R.'
_cell_length_a 4.6034(3)
_cell_length_b 4.6034(3)
_cell_length_c 2.9678(3)
_cell_angle_alpha 90.
_cell_angle_beta 90.
_cell_angle_gamma 90.
_cell_volume 62.89
_cell_formula_units_Z 2
_symmetry_space_group_name_H-M 'P 42/m n m'
_symmetry_Int_Tables_number 136
loop_
_symmetry_equiv_pos_site_id
_symmetry_equiv_pos_as_xyz
1 '-y+1/2, x+1/2, -z+1/2'
2 'y+1/2, -x+1/2, -z+1/2'
3 'y, x, -z'
4 '-y, -x, -z'
5 'y+1/2, -x+1/2, z+1/2'
6 '-y+1/2, x+1/2, z+1/2'
7 '-y, -x, z'
8 'y, x, z'
9 'x+1/2, -y+1/2, -z+1/2'
10 '-x+1/2, y+1/2, -z+1/2'
11 'x, y, -z'
12 '-x, -y, -z'
13 '-x+1/2, y+1/2, z+1/2'
14 'x+1/2, -y+1/2, z+1/2'
15 '-x, -y, z'
16 'x, y, z'
loop_
_atom_type_symbol
_atom_type_oxidation_number
Ti4+ 4
O2- -2
loop_
_atom_site_label
_atom_site_type_symbol
_atom_site_symmetry_multiplicity
_atom_site_Wyckoff_symbol
_atom_site_fract_x
_atom_site_fract_y
_atom_site_fract_z
_atom_site_B_iso_or_equiv
_atom_site_occupancy
_atom_site_attached_hydrogens
Ti1 Ti4+ 2 a 0 0 0 . 1. 0
O1 O2- 4 f 0.3100(7) 0.3100(7) 0 . 1. 0
#End of TTdata_169625-ICSD

File: Novel-Space/Tabulate_Reference-Phases/All-Possible-CIFs/169627.cif

#(C) 2019 by FIZ Karlsruhe - Leibniz Institute for Information Infrastructure.  All rights reserved.
data_169627-ICSD
_database_code_ICSD 169627
_audit_creation_date 2011-08-01
_chemical_name_systematic 'Titanium dioxide'
_chemical_formula_structural 'Ti O2'
_chemical_formula_sum 'O2 Ti1'
_chemical_name_structure_type Rutile-TiO2
_chemical_name_mineral Rutile
_exptl_crystal_density_diffrn 4.2
_cell_measurement_temperature 739.
_publ_section_title

;
Temperature dependence of rutile (Ti O2) and geikielite (Mg Ti O3) structures
determined using neutron powder diffraction
;
loop_
_citation_id
_citation_journal_full
_citation_year
_citation_journal_volume
_citation_page_first
_citation_page_last
_citation_journal_id_ASTM
primary 'Open Mineralogy Journal' 2009 3 1 11 OMJPBP
loop_
_publ_author_name
'Henderson, C.M.B.'
'Knight, K.S.'
'Lennie, A.R.'
_cell_length_a 4.61051(3)
_cell_length_b 4.61051(3)
_cell_length_c 2.9731(3)
_cell_angle_alpha 90.
_cell_angle_beta 90.
_cell_angle_gamma 90.
_cell_volume 63.2
_cell_formula_units_Z 2
_symmetry_space_group_name_H-M 'P 42/m n m'
_symmetry_Int_Tables_number 136
loop_
_symmetry_equiv_pos_site_id
_symmetry_equiv_pos_as_xyz
1 '-y+1/2, x+1/2, -z+1/2'
2 'y+1/2, -x+1/2, -z+1/2'
3 'y, x, -z'
4 '-y, -x, -z'
5 'y+1/2, -x+1/2, z+1/2'
6 '-y+1/2, x+1/2, z+1/2'
7 '-y, -x, z'
8 'y, x, z'
9 'x+1/2, -y+1/2, -z+1/2'
10 '-x+1/2, y+1/2, -z+1/2'
11 'x, y, -z'
12 '-x, -y, -z'
13 '-x+1/2, y+1/2, z+1/2'
14 'x+1/2, -y+1/2, z+1/2'
15 '-x, -y, z'
16 'x, y, z'
loop_
_atom_type_symbol
_atom_type_oxidation_number
Ti4+ 4
O2- -2
loop_
_atom_site_label
_atom_site_type_symbol
_atom_site_symmetry_multiplicity
_atom_site_Wyckoff_symbol
_atom_site_fract_x
_atom_site_fract_y
_atom_site_fract_z
_atom_site_B_iso_or_equiv
_atom_site_occupancy
_atom_site_attached_hydrogens
Ti1 Ti4+ 2 a 0 0 0 . 1. 0
O1 O2- 4 f 0.3109(7) 0.3109(7) 0 . 1. 0
#End of TTdata_169627-ICSD
