Repository: njszym/XRD-AutoAnalyzer

# An automatic analysis tool for XRD

A package designed to automate the process of phase identification from XRD spectra using a probabilistic deep learning trained with physics-informed data augmentation.

The corresponding manuscript will be made available soon. Reproducing the published results can be accomplished using the data provided in [figshare](https://figshare.com/s/69030545b8020de35633).

## Usage example

A pre-trained model for the Li-Mn-Ti-O-F chemical space is available in the ```Example/``` directory. To classify the experimentally measured patterns tabulated in the ```Spectra/``` sub-folder, run the following:

```
python run_CNN.py
```

File: Novel-Space/Tabulate_Reference-Phases/All-Possible-CIFs/169633.cif

#(C) 2019 by FIZ Karlsruhe - Leibniz Institute for Information Infrastructure.  All rights reserved.
data_169633-ICSD
_database_code_ICSD 169633
_audit_creation_date 2011-08-01
_chemical_name_systematic 'Titanium dioxide'
_chemical_formula_structural 'Ti O2'
_chemical_formula_sum 'O2 Ti1'
_chemical_name_structure_type Rutile-TiO2
_chemical_name_mineral Rutile
_exptl_crystal_density_diffrn 4.17
_cell_measurement_temperature 1019.
_publ_section_title

;
Temperature dependence of rutile (Ti O2) and geikielite (Mg Ti O3) structures
determined using neutron powder diffraction
;
loop_
_citation_id
_citation_journal_full
_citation_year
_citation_journal_volume
_citation_page_first
_citation_page_last
_citation_journal_id_ASTM
primary 'Open Mineralogy Journal' 2009 3 1 11 OMJPBP
loop_
_publ_author_name
'Henderson, C.M.B.'
'Knight, K.S.'
'Lennie, A.R.'
_cell_length_a 4.6206(3)
_cell_length_b 4.6206(3)
_cell_length_c 2.9824(4)
_cell_angle_alpha 90.
_cell_angle_beta 90.
_cell_angle_gamma 90.
_cell_volume 63.67
_cell_formula_units_Z 2
_symmetry_space_group_name_H-M 'P 42/m n m'
_symmetry_Int_Tables_number 136
loop_
_symmetry_equiv_pos_site_id
_symmetry_equiv_pos_as_xyz
1 '-y+1/2, x+1/2, -z+1/2'
2 'y+1/2, -x+1/2, -z+1/2'
3 'y, x, -z'
4 '-y, -x, -z'
5 'y+1/2, -x+1/2, z+1/2'
6 '-y+1/2, x+1/2, z+1/2'
7 '-y, -x, z'
8 'y, x, z'
9 'x+1/2, -y+1/2, -z+1/2'
10 '-x+1/2, y+1/2, -z+1/2'
11 'x, y, -z'
12 '-x, -y, -z'
13 '-x+1/2, y+1/2, z+1/2'
14 'x+1/2, -y+1/2, z+1/2'
15 '-x, -y, z'
16 'x, y, z'
loop_
_atom_type_symbol
_atom_type_oxidation_number
Ti4+ 4
O2- -2
loop_
_atom_site_label
_atom_site_type_symbol
_atom_site_symmetry_multiplicity
_atom_site_Wyckoff_symbol
_atom_site_fract_x
_atom_site_fract_y
_atom_site_fract_z
_atom_site_B_iso_or_equiv
_atom_site_occupancy
_atom_site_attached_hydrogens
Ti1 Ti4+ 2 a 0 0 0 . 1. 0
O1 O2- 4 f 0.3115(8) 0.3115(8) 0 . 1. 0
#End of TTdata_169633-ICSD

File: Novel-Space/Tabulate_Reference-Phases/All-Possible-CIFs/172876.cif

#(C) 2019 by FIZ Karlsruhe - Leibniz Institute for Information Infrastructure.  All rights reserved.
data_172876-ICSD
_database_code_ICSD 172876
_audit_creation_date 2008-02-01
_chemical_name_systematic 'Lithium manganese oxide (1.02/1/2)'
_chemical_formula_structural 'Li1.02 Mn O2'
_chemical_formula_sum 'Li1.02 Mn1 O2'
_chemical_name_structure_type LiMnO2
_exptl_crystal_density_diffrn 4.23
_cell_measurement_temperature 146.
_publ_section_title
'Structural and magnetic properties of orthorhombic Li(x) Mn O2'
loop_
_citation_id
_citation_journal_full
_citation_year
_citation_journal_volume
_citation_page_first
_citation_page_last
_citation_journal_id_ASTM
primary 'Solid State Sciences' 2007 9 196 204 SSSCFJ
loop_
_publ_author_name
'Kellerman, D.G.'
'Medvedeva, J.E.'
Gorshkov,V.S.
'Kurbakov, A.I.'
'Zubkov, V.G.'
'Tyutyunnik, A.P.'
'Trunov, V.A.'
_cell_length_a 2.80661(2)
_cell_length_b 4.57749(4)
_cell_length_c 5.75147(5)
_cell_angle_alpha 90.
_cell_angle_beta 90.
_cell_angle_gamma 90.
_cell_volume 73.89
_cell_formula_units_Z 2
_symmetry_space_group_name_H-M 'P m m n Z'
_symmetry_Int_Tables_number 59
_refine_ls_R_factor_all 0.0277
loop_
_symmetry_equiv_pos_site_id
_symmetry_equiv_pos_as_xyz
1 'x+1/2, y+1/2, -z'
2 '-x, y+1/2, -z'
3 'x+1/2, -y, -z'
4 '-x, -y, -z'
5 '-x+1/2, -y+1/2, z'
6 'x, -y+1/2, z'
7 '-x+1/2, y, z'
8 'x, y, z'
loop_
_atom_type_symbol
_atom_type_oxidation_number
Li1+ 1
Mn3+ 3
Li1+ 1
O2- -2
loop_
_atom_site_label
_atom_site_type_symbol
_atom_site_symmetry_multiplicity
_atom_site_Wyckoff_symbol
_atom_site_fract_x
_atom_site_fract_y
_atom_site_fract_z
_atom_site_B_iso_or_equiv
_atom_site_occupancy
_atom_site_attached_hydrogens
Li1 Li1+ 2 a 0.25 0.25 0.115(2) .021(1) .990(2) 0
Mn1 Mn3+ 2 a 0.25 0.25 0.115(2) .021(1) .010(2) 0
Mn2 Mn3+ 2 a 0.25 0.25 .6348(3) .0124(4) .974(5) 0
Li2 Li1+ 2 a 0.25 0.25 .6348(3) .0124(4) .026(5) 0
O1 O2- 2 b 0.25 0.75 0.1415(6) .0155(5) 1. 0
O2 O2- 2 b 0.25 0.75 0.6010(5) .0170(5) 1. 0
#End of TTdata_172876-ICSD

File: Novel-Space/Tabulate_Reference-Phases/All-Possible-CIFs/172916.cif

#(C) 2019 by FIZ Karlsruhe - Leibniz Institute for Information Infrastructure.  All rights reserved.
data_172916-ICSD
_database_code_ICSD 172916
_audit_creation_date 2008-02-01
_chemical_name_systematic 'Titanium oxide'
_chemical_formula_structural 'Ti O2'
_chemical_formula_sum 'O2 Ti1'
_chemical_name_structure_type Anatase-TiO2
_chemical_name_mineral Anatase
_exptl_crystal_density_diffrn 3.89
_cell_measurement_temperature 293.
_publ_section_title

;
Structural characterization of the hollandite host lattice for the confinement
of radioactive cesium: Quantification of the amorphous phase taking into
account the incommensurate modulated character of the crystallized part
;
loop_
_citation_id
_citation_journal_full
_citation_year
_citation_journal_volume
_citation_page_first
_citation_page_last
_citation_journal_id_ASTM
primary 'Journal of Solid State Chemistry' 2007 180 322 330 JSSCBI
loop_
_publ_author_name
'Leinekugel-le-Cocq-Errien, A.Y.'
'Deniard, P.'
'Jobic, S.'
'Gautier, E.'
'Evain, M.'
'Aubin, V.'
'Bart, F.'
_cell_length_a 3.78500(7)
_cell_length_b 3.78500(7)
_cell_length_c 9.5133(2)
_cell_angle_alpha 90.
_cell_angle_beta 90.
_cell_angle_gamma 90.
_cell_volume 136.29
_cell_formula_units_Z 4
_symmetry_space_group_name_H-M 'I 41/a m d Z'
_symmetry_Int_Tables_number 141
_refine_ls_R_factor_all 0.0869
loop_
_symmetry_equiv_pos_site_id
_symmetry_equiv_pos_as_xyz
1 'y+1/4, x+3/4, -z+1/4'
2 'y+1/4, -x+3/4, -z+1/4'
3 'x, y+1/2, -z'
4 'x, -y, -z'
5 '-y+3/4, x+3/4, -z+1/4'
6 '-y+3/4, -x+3/4, -z+1/4'
7 '-x, y+1/2, -z'
8 '-x, -y, -z'
9 '-y+3/4, -x+1/4, z+3/4'
10 '-y+3/4, x+1/4, z+3/4'
11 '-x, -y+1/2, z'
12 '-x, y, z'
13 'y+1/4, -x+1/4, z+3/4'
14 'y+1/4, x+1/4, z+3/4'
15 'x, -y+1/2, z'
16 'x, y, z'
17 'y+3/4, x+1/4, -z+3/4'
18 'y+3/4, -x+1/4, -z+3/4'
19 'x+1/2, y, -z+1/2'
20 'x+1/2, -y+1/2, -z+1/2'
21 '-y+1/4, x+1/4, -z+3/4'
22 '-y+1/4, -x+1/4, -z+3/4'
23 '-x+1/2, y, -z+1/2'
24 '-x+1/2, -y+1/2, -z+1/2'
25 '-y+1/4, -x+3/4, z+1/4'
26 '-y+1/4, x+3/4, z+1/4'
27 '-x+1/2, -y, z+1/2'
28 '-x+1/2, y+1/2, z+1/2'
29 'y+3/4, -x+3/4, z+1/4'
30 'y+3/4, x+3/4, z+1/4'
31 'x+1/2, -y, z+1/2'
32 'x+1/2, y+1/2, z+1/2'
loop_
_atom_type_symbol
_atom_type_oxidation_number
Ti4+ 4
O2- -2
loop_
_atom_site_label
_atom_site_type_symbol
_atom_site_symmetry_multiplicity
_atom_site_Wyckoff_symbol
_atom_site_fract_x
_atom_site_fract_y
_atom_site_fract_z
_atom_site_B_iso_or_equiv
_atom_site_occupancy
_atom_site_attached_hydrogens
Ti1 Ti4+ 4 b 0 0.25 0.375 .007 1. 0
O1 O2- 8 e 0 0.25 0.1663(3) .013 1. 0
#End of TTdata_172916-ICSD

File: Novel-Space/Tabulate_Reference-Phases/All-Possible-CIFs/173134.cif

#(C) 2019 by FIZ Karlsruhe - Leibniz Institute for Information Infrastructure.  All rights reserved.
data_173134-ICSD
_database_code_ICSD 173134
_audit_creation_date 2008-08-01
_chemical_name_systematic 'Lithium manganese oxide (0.78/0.85/2)'
_chemical_formula_structural 'Li0.78 Mn0.85 O2'
_chemical_formula_sum 'Li0.78 Mn0.85 O2'
_chemical_name_structure_type LiCoO2
_exptl_crystal_density_diffrn 4.05
_publ_section_title

;
Structural evolution of layered Li(x) Mn(y) O2: combined neutron, NMR, and
electrochemical study
;
loop_
_citation_id
_citation_journal_full
_citation_year
_citation_journal_volume
_citation_page_first
_citation_page_last
_citation_journal_id_ASTM
primary 'Chemistry of Materials' 2007 19 1016 1023 CMATEX
loop_
_publ_author_name
'Armstrong, A.R.'
'Paterson, A.J.'
'Dupre, N.'
'Grey, C.P.'
'Bruce, P.G.'
_cell_length_a 2.8724(7)
_cell_length_b 2.8724(7)
_cell_length_c 14.495(3)
_cell_angle_alpha 90.
_cell_angle_beta 90.
_cell_angle_gamma 120.
_cell_volume 103.57
_cell_formula_units_Z 3
_symmetry_space_group_name_H-M 'R -3 m H'
_symmetry_Int_Tables_number 166
_refine_ls_R_factor_all 0.0151
loop_
_symmetry_equiv_pos_site_id
_symmetry_equiv_pos_as_xyz
1 'x-y, -y, -z'
2 '-x, -x+y, -z'
3 'y, x, -z'
4 'x-y, x, -z'
5 'y, -x+y, -z'
6 '-x, -y, -z'
7 '-x+y, y, z'
8 'x, x-y, z'
9 '-y, -x, z'
10 '-x+y, -x, z'
11 '-y, x-y, z'
12 'x, y, z'
13 'x-y+2/3, -y+1/3, -z+1/3'
14 '-x+2/3, -x+y+1/3, -z+1/3'
15 'y+2/3, x+1/3, -z+1/3'
16 'x-y+2/3, x+1/3, -z+1/3'
17 'y+2/3, -x+y+1/3, -z+1/3'
18 '-x+2/3, -y+1/3, -z+1/3'
19 '-x+y+2/3, y+1/3, z+1/3'
20 'x+2/3, x-y+1/3, z+1/3'
21 '-y+2/3, -x+1/3, z+1/3'
22 '-x+y+2/3, -x+1/3, z+1/3'
23 '-y+2/3, x-y+1/3, z+1/3'
24 'x+2/3, y+1/3, z+1/3'
25 'x-y+1/3, -y+2/3, -z+2/3'
26 '-x+1/3, -x+y+2/3, -z+2/3'
27 'y+1/3, x+2/3, -z+2/3'
28 'x-y+1/3, x+2/3, -z+2/3'
29 'y+1/3, -x+y+2/3, -z+2/3'
30 '-x+1/3, -y+2/3, -z+2/3'
31 '-x+y+1/3, y+2/3, z+2/3'
32 'x+1/3, x-y+2/3, z+2/3'
33 '-y+1/3, -x+2/3, z+2/3'
34 '-x+y+1/3, -x+2/3, z+2/3'
35 '-y+1/3, x-y+2/3, z+2/3'
36 'x+1/3, y+2/3, z+2/3'
loop_
_atom_type_symbol
_atom_type_oxidation_number
Li1+ 1
Mn3+ 3.79
O2- -2
loop_
_atom_site_label
_atom_site_type_symbol
_atom_site_symmetry_multiplicity
_atom_site_Wyckoff_symbol
_atom_site_fract_x
_atom_site_fract_y
_atom_site_fract_z
_atom_site_B_iso_or_equiv
_atom_site_occupancy
_atom_site_attached_hydrogens
Li1 Li1+ 3 b 0 0 0.5 .6(2) .56(3) 0
Li2 Li1+ 6 c 0 0 0.125(3) .5 .11(1) 0
Mn1 Mn3+ 3 a 0 0 0 .75(10) .85(2) 0
O1 O2- 6 c 0 0 .2608(1) 1.05(4) 1. 0
#End of TTdata_173134-ICSD

File: Novel-Space/Tabulate_Reference-Phases/All-Possible-CIFs/173645.cif

#(C) 2019 by FIZ Karlsruhe - Leibniz Institute for Information Infrastructure.  All rights reserved.
data_173645-ICSD
_database_code_ICSD 173645
_audit_creation_date 2009-02-01
_chemical_name_systematic 'Strontium cerium manganese oxide (0.65/0.35/1/3)'
_chemical_formula_structural '(Sr0.65 Ce0.35) Mn O3'
_chemical_formula_sum 'Ce0.35 Mn1 O3 Sr0.65'
_chemical_name_mineral Perovskite
_exptl_crystal_density_diffrn 6.05
_publ_section_title

;
Structural and electronic phase transitions in Sr(1-x) Ce(x) Mn O3 perovskites
;
loop_
_citation_id
_citation_journal_full
_citation_year
_citation_journal_volume
_citation_page_first
_citation_page_last
_citation_journal_id_ASTM
primary 'Journal of Solid State Chemistry' 2008 181 2639 2645 JSSCBI
loop_
_publ_author_name
'Kennedy, B.J.'
'Saines, P.J.'
'Zhou Qing Di'
'Zhang Zhao Ming'
'Matsuda, M.'
'Miyake, M.'
_cell_length_a 5.4536(1)
_cell_length_b 7.6908(1)
_cell_length_c 5.4710(1)
_cell_angle_alpha 90.
_cell_angle_beta 90.
_cell_angle_gamma 90.
_cell_volume 229.47
_cell_formula_units_Z 4
_symmetry_space_group_name_H-M 'I m m a'
_symmetry_Int_Tables_number 74
_refine_ls_R_factor_all 0.0354
loop_
_symmetry_equiv_pos_site_id
_symmetry_equiv_pos_as_xyz
1 '-x, y+1/2, -z'
2 '-x, -y+1/2, z'
3 '-x, y, z'
4 '-x, -y, -z'
5 'x, -y+1/2, z'
6 'x, y+1/2, -z'
7 'x, -y, -z'
8 'x, y, z'
9 '-x+1/2, y, -z+1/2'
10 '-x+1/2, -y, z+1/2'
11 '-x+1/2, y+1/2, z+1/2'
12 '-x+1/2, -y+1/2, -z+1/2'
13 'x+1/2, -y, z+1/2'
14 'x+1/2, y, -z+1/2'
15 'x+1/2, -y+1/2, -z+1/2'
16 'x+1/2, y+1/2, z+1/2'
loop_
_atom_type_symbol
_atom_type_oxidation_number
Mn3+ 3.65
O2- -2
Sr2+ 2
Ce3+ 3
loop_
_atom_site_label
_atom_site_type_symbol
_atom_site_symmetry_multiplicity
_atom_site_Wyckoff_symbol
_atom_site_fract_x
_atom_site_fract_y
_atom_site_fract_z
_atom_site_B_iso_or_equiv
_atom_site_occupancy
_atom_site_attached_hydrogens
Mn1 Mn3+ 4 a 0 0 0 . 1. 0
O1 O2- 4 e 0 0.25 0.0407(14) . 1. 0
O2 O2- 8 g 0.25 -0.0258(7) 0.25 . 1. 0
#End of TTdata_173645-ICSD

File: Novel-Space/Tabulate_Reference-Phases/All-Possible-CIFs/180012.cif

#(C) 2019 by FIZ Karlsruhe - Leibniz Institute for Information Infrastructure.  All rights reserved.
data_180012-ICSD
_database_code_ICSD 180012
_audit_creation_date 2011-08-01
_chemical_name_systematic 'Lithium titanium oxide (0.8/1/2) - (B)'
_chemical_formula_structural 'Li0.8 Ti O2'
_chemical_formula_sum 'Li0.8 O2 Ti1'
_exptl_crystal_density_diffrn 3.67
_publ_section_title

;
Lithium coordination sites in Lix Ti O2(B): a structural and computational
study
;
loop_
_citation_id
_citation_journal_full
_citation_year
_citation_journal_volume
_citation_page_first
_citation_page_last
_citation_journal_id_ASTM
primary 'Chemistry of Materials' 2010 22 6426 6432 CMATEX
loop_
_publ_author_name
'Armstrong, A.R.'
'Arrouvel, C.'
'Gentili, V.'
'Parker, S.C.'
'Islam, M.S.'
'Bruce, P.G.'
_cell_length_a 12.7799(18)
_cell_length_b 3.9319(3)
_cell_length_c 6.5128(8)
_cell_angle_alpha 90.
_cell_angle_beta 108.89(2)
_cell_angle_gamma 90.
_cell_volume 309.64
_cell_formula_units_Z 8
_symmetry_space_group_name_H-M 'C 1 2/m 1'
_symmetry_Int_Tables_number 12
_refine_ls_R_factor_all 0.0057
loop_
_symmetry_equiv_pos_site_id
_symmetry_equiv_pos_as_xyz
1 '-x, y, -z'
2 '-x, -y, -z'
3 'x, -y, z'
4 'x, y, z'
5 '-x+1/2, y+1/2, -z'
6 '-x+1/2, -y+1/2, -z'
7 'x+1/2, -y+1/2, z'
8 'x+1/2, y+1/2, z'
loop_
_atom_type_symbol
_atom_type_oxidation_number
Ti3+ 3.2
O2- -2
Li1+ 1
loop_
_atom_site_label
_atom_site_type_symbol
_atom_site_symmetry_multiplicity
_atom_site_Wyckoff_symbol
_atom_site_fract_x
_atom_site_fract_y
_atom_site_fract_z
_atom_site_B_iso_or_equiv
_atom_site_occupancy
_atom_site_attached_hydrogens
Ti1 Ti3+ 4 i 0.2996(11) 0 0.6906(15) 0.31(6) 1. 0
Ti2 Ti3+ 4 i 0.4017(14) 0 0.3215(19) 0.31(6) 1. 0
O1 O2- 4 i 0.3418(7) 0 0.9983(15) 0.25(2) 1. 0
O2 O2- 4 i 0.2341(8) 0 0.3488(10) 0.25(2) 1. 0
O3 O2- 4 i 0.1272(6) 0 0.6774(11) 0.25(2) 1. 0
O4 O2- 4 i 0.4428(8) 0 0.6662(12) 0.25(2) 1. 0
Li1 Li1+ 4 i 0.935(2) 0 0.641(3) 0.4 0.75(5) 0
Li2 Li1+ 4 i 0.185(2) 0 0.008(4) 0.4 0.85(5) 0
#End of TTdata_180012-ICSD

File: Novel-Space/Tabulate_Reference-Phases/All-Possible-CIFs/180031.cif

#(C) 2019 by FIZ Karlsruhe - Leibniz Institute for Information Infrastructure.  All rights reserved.
data_180031-ICSD
_database_code_ICSD 180031
_audit_creation_date 2011-08-01
_chemical_name_systematic 'Lithium titanium oxide (1.33/1.67/4)'
_chemical_formula_structural 'Li (Li0.333 Ti1.667) O4'
_chemical_formula_sum 'Li1.333 O4 Ti1.667'
_chemical_name_structure_type Spinel-Al2MgO4
_exptl_crystal_density_diffrn 3.49
_publ_section_title

;
Spinel-type solid solutions involving Mn(4+) and Ti(4+): crystal chemistry,
magnetic and electrochemical properties
;
loop_
_citation_id
_citation_journal_full
_citation_year
_citation_journal_volume
_citation_page_first
_citation_page_last
_citation_journal_id_ASTM
primary 'Journal of Physics and Chemistry of Solids' 2011 72 124 135 JPCSAW
loop_
_publ_author_name
'Le My-Loan-Phung'
'Strobel, P.'
'Colin, C.V.'
'Pagnier, T.'
'Alloin, F.'
_cell_length_a 8.3527(5)
_cell_length_b 8.3527(5)
_cell_length_c 8.3527(5)
_cell_angle_alpha 90.
_cell_angle_beta 90.
_cell_angle_gamma 90.
_cell_volume 582.75
_cell_formula_units_Z 8
_symmetry_space_group_name_H-M 'F d -3 m Z'
_symmetry_Int_Tables_number 227
_refine_ls_R_factor_all 0.0181
loop_
_symmetry_equiv_pos_site_id
_symmetry_equiv_pos_as_xyz
1 '-z, y+3/4, x+3/4'
2 'z+3/4, -y, x+3/4'
3 'z+3/4, y+3/4, -x'
4 '-z, -y, -x'
5 'y+3/4, x+3/4, -z'
6 '-y, x+3/4, z+3/4'
7 'y+3/4, -x, z+3/4'
8 '-y, -x, -z'
9 'x+3/4, -z, y+3/4'
10 'x+3/4, z+3/4, -y'
11 '-x, z+3/4, y+3/4'
12 '-x, -z, -y'
13 '-z, x+3/4, y+3/4'
14 'z+3/4, x+3/4, -y'
15 'z+3/4, -x, y+3/4'
16 '-z, -x, -y'
17 'y+3/4, -z, x+3/4'
18 '-y, z+3/4, x+3/4'
19 'y+3/4, z+3/4, -x'
20 '-y, -z, -x'
21 'x+3/4, y+3/4, -z'
22 'x+3/4, -y, z+3/4'
23 '-x, y+3/4, z+3/4'
24 '-x, -y, -z'
25 'z, -y+1/4, -x+1/4'
26 '-z+1/4, y, -x+1/4'
27 '-z+1/4, -y+1/4, x'
28 'z, y, x'
29 '-y+1/4, -x+1/4, z'
30 'y, -x+1/4, -z+1/4'
31 '-y+1/4, x, -z+1/4'
32 'y, x, z'
33 '-x+1/4, z, -y+1/4'
34 '-x+1/4, -z+1/4, y'
35 'x, -z+1/4, -y+1/4'
36 'x, z, y'
37 'z, -x+1/4, -y+1/4'
38 '-z+1/4, -x+1/4, y'
39 '-z+1/4, x, -y+1/4'
40 'z, x, y'
41 '-y+1/4, z, -x+1/4'
42 'y, -z+1/4, -x+1/4'
43 '-y+1/4, -z+1/4, x'
44 'y, z, x'
45 '-x+1/4, -y+1/4, z'
46 '-x+1/4, y, -z+1/4'
47 'x, -y+1/4, -z+1/4'
48 'x, y, z'
49 '-z, y+1/4, x+1/4'
50 'z+3/4, -y+1/2, x+1/4'
51 'z+3/4, y+1/4, -x+1/2'
52 '-z, -y+1/2, -x+1/2'
53 'y+3/4, x+1/4, -z+1/2'
54 '-y, x+1/4, z+1/4'
55 'y+3/4, -x+1/2, z+1/4'
56 '-y, -x+1/2, -z+1/2'
57 'x+3/4, -z+1/2, y+1/4'
58 'x+3/4, z+1/4, -y+1/2'
59 '-x, z+1/4, y+1/4'
60 '-x, -z+1/2, -y+1/2'
61 '-z, x+1/4, y+1/4'
62 'z+3/4, x+1/4, -y+1/2'
63 'z+3/4, -x+1/2, y+1/4'
64 '-z, -x+1/2, -y+1/2'
65 'y+3/4, -z+1/2, x+1/4'
66 '-y, z+1/4, x+1/4'
67 'y+3/4, z+1/4, -x+1/2'
68 '-y, -z+1/2, -x+1/2'
69 'x+3/4, y+1/4, -z+1/2'
70 'x+3/4, -y+1/2, z+1/4'
71 '-x, y+1/4, z+1/4'
72 '-x, -y+1/2, -z+1/2'
73 'z, -y+3/4, -x+3/4'
74 '-z+1/4, y+1/2, -x+3/4'
75 '-z+1/4, -y+3/4, x+1/2'
76 'z, y+1/2, x+1/2'
77 '-y+1/4, -x+3/4, z+1/2'
78 'y, -x+3/4, -z+3/4'
79 '-y+1/4, x+1/2, -z+3/4'
80 'y, x+1/2, z+1/2'
81 '-x+1/4, z+1/2, -y+3/4'
82 '-x+1/4, -z+3/4, y+1/2'
83 'x, -z+3/4, -y+3/4'
84 'x, z+1/2, y+1/2'
85 'z, -x+3/4, -y+3/4'
86 '-z+1/4, -x+3/4, y+1/2'
87 '-z+1/4, x+1/2, -y+3/4'
88 'z, x+1/2, y+1/2'
89 '-y+1/4, z+1/2, -x+3/4'
90 'y, -z+3/4, -x+3/4'
91 '-y+1/4, -z+3/4, x+1/2'
92 'y, z+1/2, x+1/2'
93 '-x+1/4, -y+3/4, z+1/2'
94 '-x+1/4, y+1/2, -z+3/4'
95 'x, -y+3/4, -z+3/4'
96 'x, y+1/2, z+1/2'
97 '-z+1/2, y+3/4, x+1/4'
98 'z+1/4, -y, x+1/4'
99 'z+1/4, y+3/4, -x+1/2'
100 '-z+1/2, -y, -x+1/2'
101 'y+1/4, x+3/4, -z+1/2'
102 '-y+1/2, x+3/4, z+1/4'
103 'y+1/4, -x, z+1/4'
104 '-y+1/2, -x, -z+1/2'
105 'x+1/4, -z, y+1/4'
106 'x+1/4, z+3/4, -y+1/2'
107 '-x+1/2, z+3/4, y+1/4'
108 '-x+1/2, -z, -y+1/2'
109 '-z+1/2, x+3/4, y+1/4'
110 'z+1/4, x+3/4, -y+1/2'
111 'z+1/4, -x, y+1/4'
112 '-z+1/2, -x, -y+1/2'
113 'y+1/4, -z, x+1/4'
114 '-y+1/2, z+3/4, x+1/4'
115 'y+1/4, z+3/4, -x+1/2'
116 '-y+1/2, -z, -x+1/2'
117 'x+1/4, y+3/4, -z+1/2'
118 'x+1/4, -y, z+1/4'
119 '-x+1/2, y+3/4, z+1/4'
120 '-x+1/2, -y, -z+1/2'
121 'z+1/2, -y+1/4, -x+3/4'
122 '-z+3/4, y, -x+3/4'
123 '-z+3/4, -y+1/4, x+1/2'
124 'z+1/2, y, x+1/2'
125 '-y+3/4, -x+1/4, z+1/2'
126 'y+1/2, -x+1/4, -z+3/4'
127 '-y+3/4, x, -z+3/4'
128 'y+1/2, x, z+1/2'
129 '-x+3/4, z, -y+3/4'
130 '-x+3/4, -z+1/4, y+1/2'
131 'x+1/2, -z+1/4, -y+3/4'
132 'x+1/2, z, y+1/2'
133 'z+1/2, -x+1/4, -y+3/4'
134 '-z+3/4, -x+1/4, y+1/2'
135 '-z+3/4, x, -y+3/4'
136 'z+1/2, x, y+1/2'
137 '-y+3/4, z, -x+3/4'
138 'y+1/2, -z+1/4, -x+3/4'
139 '-y+3/4, -z+1/4, x+1/2'
140 'y+1/2, z, x+1/2'
141 '-x+3/4, -y+1/4, z+1/2'
142 '-x+3/4, y, -z+3/4'
143 'x+1/2, -y+1/4, -z+3/4'
144 'x+1/2, y, z+1/2'
145 '-z+1/2, y+1/4, x+3/4'
146 'z+1/4, -y+1/2, x+3/4'
147 'z+1/4, y+1/4, -x'
148 '-z+1/2, -y+1/2, -x'
149 'y+1/4, x+1/4, -z'
150 '-y+1/2, x+1/4, z+3/4'
151 'y+1/4, -x+1/2, z+3/4'
152 '-y+1/2, -x+1/2, -z'
153 'x+1/4, -z+1/2, y+3/4'
154 'x+1/4, z+1/4, -y'
155 '-x+1/2, z+1/4, y+3/4'
156 '-x+1/2, -z+1/2, -y'
157 '-z+1/2, x+1/4, y+3/4'
158 'z+1/4, x+1/4, -y'
159 'z+1/4, -x+1/2, y+3/4'
160 '-z+1/2, -x+1/2, -y'
161 'y+1/4, -z+1/2, x+3/4'
162 '-y+1/2, z+1/4, x+3/4'
163 'y+1/4, z+1/4, -x'
164 '-y+1/2, -z+1/2, -x'
165 'x+1/4, y+1/4, -z'
166 'x+1/4, -y+1/2, z+3/4'
167 '-x+1/2, y+1/4, z+3/4'
168 '-x+1/2, -y+1/2, -z'
169 'z+1/2, -y+3/4, -x+1/4'
170 '-z+3/4, y+1/2, -x+1/4'
171 '-z+3/4, -y+3/4, x'
172 'z+1/2, y+1/2, x'
173 '-y+3/4, -x+3/4, z'
174 'y+1/2, -x+3/4, -z+1/4'
175 '-y+3/4, x+1/2, -z+1/4'
176 'y+1/2, x+1/2, z'
177 '-x+3/4, z+1/2, -y+1/4'
178 '-x+3/4, -z+3/4, y'
179 'x+1/2, -z+3/4, -y+1/4'
180 'x+1/2, z+1/2, y'
181 'z+1/2, -x+3/4, -y+1/4'
182 '-z+3/4, -x+3/4, y'
183 '-z+3/4, x+1/2, -y+1/4'
184 'z+1/2, x+1/2, y'
185 '-y+3/4, z+1/2, -x+1/4'
186 'y+1/2, -z+3/4, -x+1/4'
187 '-y+3/4, -z+3/4, x'
188 'y+1/2, z+1/2, x'
189 '-x+3/4, -y+3/4, z'
190 '-x+3/4, y+1/2, -z+1/4'
191 'x+1/2, -y+3/4, -z+1/4'
192 'x+1/2, y+1/2, z'
loop_
_atom_type_symbol
_atom_type_oxidation_number
Li1+ 1
Ti4+ 4
O2- -2
loop_
_atom_site_label
_atom_site_type_symbol
_atom_site_symmetry_multiplicity
_atom_site_Wyckoff_symbol
_atom_site_fract_x
_atom_site_fract_y
_atom_site_fract_z
_atom_site_B_iso_or_equiv
_atom_site_occupancy
_atom_site_attached_hydrogens
Li1 Li1+ 8 a 0.125 0.125 0.125 0.74(12) 1. 0
Li2 Li1+ 16 d 0.5 0.5 0.5 0.74(12) 0.1667 0
Ti1 Ti4+ 16 d 0.5 0.5 0.5 0.74(12) 0.8333 0
O1 O2- 32 e 0.2619(4) 0.2619(4) 0.2619(4) 0.8(2) 1. 0
#End of TTdata_180031-ICSD

File: Novel-Space/Tabulate_Reference-Phases/All-Possible-CIFs/180890.cif

#(C) 2019 by FIZ Karlsruhe - Leibniz Institute for Information Infrastructure.  All rights reserved.
data_180890-ICSD
_database_code_ICSD 180890
_audit_creation_date 2011-08-01
_chemical_name_systematic 'Dimanganese trioxide'
_chemical_formula_structural 'Mn2 O3'
_chemical_formula_sum 'Mn2 O3'
_chemical_name_structure_type Bixbyite-Mn2O3
_exptl_crystal_density_diffrn 5.03
_publ_section_title

;
The quality of precession electron diffraction data is higher than necessary
for structure solution of unknown crystalline phases
;
loop_
_citation_id
_citation_journal_full
_citation_year
_citation_journal_volume
_citation_page_first
_citation_page_last
_citation_journal_id_ASTM
primary 'Acta Crystallographica, Section A: Foundations of Crystallography' 2011
67 297 302 ACACEQ
loop_
_publ_author_name
'Klein, H.'
'David, J.'
_cell_length_a 9.41
_cell_length_b 9.41
_cell_length_c 9.41
_cell_angle_alpha 90.
_cell_angle_beta 90.
_cell_angle_gamma 90.
_cell_volume 833.24
_cell_formula_units_Z 16
_symmetry_space_group_name_H-M 'I a -3'
_symmetry_Int_Tables_number 206
_refine_ls_R_factor_all 0.09
loop_
_symmetry_equiv_pos_site_id
_symmetry_equiv_pos_as_xyz
1 '-z, x, y+1/2'
2 'z, x+1/2, -y'
3 'z+1/2, -x, y'
4 '-z, -x, -y'
5 'y+1/2, -z, x'
6 '-y, z, x+1/2'
7 'y, z+1/2, -x'
8 '-y, -z, -x'
9 'x, y+1/2, -z'
10 'x+1/2, -y, z'
11 '-x, y, z+1/2'
12 '-x, -y, -z'
13 'z, -x, -y+1/2'
14 '-z, -x+1/2, y'
15 '-z+1/2, x, -y'
16 'z, x, y'
17 '-y+1/2, z, -x'
18 'y, -z, -x+1/2'
19 '-y, -z+1/2, x'
20 'y, z, x'
21 '-x, -y+1/2, z'
22 '-x+1/2, y, -z'
23 'x, -y, -z+1/2'
24 'x, y, z'
25 '-z+1/2, x+1/2, y'
26 'z+1/2, x, -y+1/2'
27 'z, -x+1/2, y+1/2'
28 '-z+1/2, -x+1/2, -y+1/2'
29 'y, -z+1/2, x+1/2'
30 '-y+1/2, z+1/2, x'
31 'y+1/2, z, -x+1/2'
32 '-y+1/2, -z+1/2, -x+1/2'
33 'x+1/2, y, -z+1/2'
34 'x, -y+1/2, z+1/2'
35 '-x+1/2, y+1/2, z'
36 '-x+1/2, -y+1/2, -z+1/2'
37 'z+1/2, -x+1/2, -y'
38 '-z+1/2, -x, y+1/2'
39 '-z, x+1/2, -y+1/2'
40 'z+1/2, x+1/2, y+1/2'
41 '-y, z+1/2, -x+1/2'
42 'y+1/2, -z+1/2, -x'
43 '-y+1/2, -z, x+1/2'
44 'y+1/2, z+1/2, x+1/2'
45 '-x+1/2, -y, z+1/2'
46 '-x, y+1/2, -z+1/2'
47 'x+1/2, -y+1/2, -z'
48 'x+1/2, y+1/2, z+1/2'
loop_
_atom_type_symbol
_atom_type_oxidation_number
Mn3+ 3
O2- -2
loop_
_atom_site_label
_atom_site_type_symbol
_atom_site_symmetry_multiplicity
_atom_site_Wyckoff_symbol
_atom_site_fract_x
_atom_site_fract_y
_atom_site_fract_z
_atom_site_B_iso_or_equiv
_atom_site_occupancy
_atom_site_attached_hydrogens
Mn1 Mn3+ 8 a 0 0 0 2.69 1. 0
Mn2 Mn3+ 24 d 0.25 0.276 0 2.69 1. 0
O1 O2- 48 e 0.125 0.151 0.915 2.69 1. 0
#End of TTdata_180890-ICSD

File: Novel-Space/Tabulate_Reference-Phases/All-Possible-CIFs/181253.cif

#(C) 2019 by FIZ Karlsruhe - Leibniz Institute for Information Infrastructure.  All rights reserved.
data_181253-ICSD
_database_code_ICSD 181253
_audit_creation_date 2012-02-01
_chemical_name_systematic Lithium
_chemical_formula_structural Li
_chemical_formula_sum Li1
_chemical_name_structure_type bcc-W
_exptl_crystal_density_diffrn 0.56
_publ_section_title

;
Energetics of compounds related to Mg2 Si as an anode material for lithium-ion
batteries using first principle calculations
;
loop_
_citation_id
_citation_journal_full
_citation_year
_citation_journal_volume
_citation_page_first
_citation_page_last
_citation_journal_id_ASTM
primary 'Journal of Alloys and Compounds' 2011 509 7877 7880 JALCEU
loop_
_publ_author_name
'Imai, Y.'
'Watanabe, A.'
_cell_length_a 3.457
_cell_length_b 3.457
_cell_length_c 3.457
_cell_angle_alpha 90.
_cell_angle_beta 90.
_cell_angle_gamma 90.
_cell_volume 41.31
_cell_formula_units_Z 2
_symmetry_space_group_name_H-M 'I m -3 m'
_symmetry_Int_Tables_number 229
loop_
_symmetry_equiv_pos_site_id
_symmetry_equiv_pos_as_xyz
1 'z, y, -x'
2 'y, x, -z'
3 'x, z, -y'
4 'z, x, -y'
5 'y, z, -x'
6 'x, y, -z'
7 'z, -y, x'
8 'y, -x, z'
9 'x, -z, y'
10 'z, -x, y'
11 'y, -z, x'
12 'x, -y, z'
13 '-z, y, x'
14 '-y, x, z'
15 '-x, z, y'
16 '-z, x, y'
17 '-y, z, x'
18 '-x, y, z'
19 '-z, -y, -x'
20 '-y, -x, -z'
21 '-x, -z, -y'
22 '-z, -x, -y'
23 '-y, -z, -x'
24 '-x, -y, -z'
25 '-z, -y, x'
26 '-y, -x, z'
27 '-x, -z, y'
28 '-z, -x, y'
29 '-y, -z, x'
30 '-x, -y, z'
31 '-z, y, -x'
32 '-y, x, -z'
33 '-x, z, -y'
34 '-z, x, -y'
35 '-y, z, -x'
36 '-x, y, -z'
37 'z, -y, -x'
38 'y, -x, -z'
39 'x, -z, -y'
40 'z, -x, -y'
41 'y, -z, -x'
42 'x, -y, -z'
43 'z, y, x'
44 'y, x, z'
45 'x, z, y'
46 'z, x, y'
47 'y, z, x'
48 'x, y, z'
49 'z+1/2, y+1/2, -x+1/2'
50 'y+1/2, x+1/2, -z+1/2'
51 'x+1/2, z+1/2, -y+1/2'
52 'z+1/2, x+1/2, -y+1/2'
53 'y+1/2, z+1/2, -x+1/2'
54 'x+1/2, y+1/2, -z+1/2'
55 'z+1/2, -y+1/2, x+1/2'
56 'y+1/2, -x+1/2, z+1/2'
57 'x+1/2, -z+1/2, y+1/2'
58 'z+1/2, -x+1/2, y+1/2'
59 'y+1/2, -z+1/2, x+1/2'
60 'x+1/2, -y+1/2, z+1/2'
61 '-z+1/2, y+1/2, x+1/2'
62 '-y+1/2, x+1/2, z+1/2'
63 '-x+1/2, z+1/2, y+1/2'
64 '-z+1/2, x+1/2, y+1/2'
65 '-y+1/2, z+1/2, x+1/2'
66 '-x+1/2, y+1/2, z+1/2'
67 '-z+1/2, -y+1/2, -x+1/2'
68 '-y+1/2, -x+1/2, -z+1/2'
69 '-x+1/2, -z+1/2, -y+1/2'
70 '-z+1/2, -x+1/2, -y+1/2'
71 '-y+1/2, -z+1/2, -x+1/2'
72 '-x+1/2, -y+1/2, -z+1/2'
73 '-z+1/2, -y+1/2, x+1/2'
74 '-y+1/2, -x+1/2, z+1/2'
75 '-x+1/2, -z+1/2, y+1/2'
76 '-z+1/2, -x+1/2, y+1/2'
77 '-y+1/2, -z+1/2, x+1/2'
78 '-x+1/2, -y+1/2, z+1/2'
79 '-z+1/2, y+1/2, -x+1/2'
80 '-y+1/2, x+1/2, -z+1/2'
81 '-x+1/2, z+1/2, -y+1/2'
82 '-z+1/2, x+1/2, -y+1/2'
83 '-y+1/2, z+1/2, -x+1/2'
84 '-x+1/2, y+1/2, -z+1/2'
85 'z+1/2, -y+1/2, -x+1/2'
86 'y+1/2, -x+1/2, -z+1/2'
87 'x+1/2, -z+1/2, -y+1/2'
88 'z+1/2, -x+1/2, -y+1/2'
89 'y+1/2, -z+1/2, -x+1/2'
90 'x+1/2, -y+1/2, -z+1/2'
91 'z+1/2, y+1/2, x+1/2'
92 'y+1/2, x+1/2, z+1/2'
93 'x+1/2, z+1/2, y+1/2'
94 'z+1/2, x+1/2, y+1/2'
95 'y+1/2, z+1/2, x+1/2'
96 'x+1/2, y+1/2, z+1/2'
loop_
_atom_type_symbol
_atom_type_oxidation_number
Li0+ 0
loop_
_atom_site_label
_atom_site_type_symbol
_atom_site_symmetry_multiplicity
_atom_site_Wyckoff_symbol
_atom_site_fract_x
_atom_site_fract_y
_atom_site_fract_z
_atom_site_B_iso_or_equiv
_atom_site_occupancy
_atom_site_attached_hydrogens
Li1 Li0+ 2 a 0 0 0 . 1. 0
#End of TTdata_181253-ICSD

File: Novel-Space/Tabulate_Reference-Phases/All-Possible-CIFs/181718.cif

#(C) 2019 by FIZ Karlsruhe - Leibniz Institute for Information Infrastructure.  All rights reserved.
data_181718-ICSD
_database_code_ICSD 181718
_audit_creation_date 2012-02-01
_chemical_name_systematic 'Titanium - hcp'
_chemical_formula_structural Ti
_chemical_formula_sum Ti1
_chemical_name_structure_type hcp-Mg
_exptl_crystal_density_diffrn 4.65
_cell_measurement_temperature 0.
_publ_section_title

;
The thermochemical behaviour of some binary shape memory alloys by high
temperature direct synthesis calorimetry
;
loop_
_citation_id
_citation_journal_full
_citation_year
_citation_journal_volume
_citation_page_first
_citation_page_last
_citation_journal_id_ASTM
primary 'Journal of Alloys and Compounds' 2011 509 5256 5262 JALCEU
loop_
_publ_author_name
'Meschel, S.V.'
'Pavlu, J.'
'Nash, P.'
_cell_length_a 2.9239
_cell_length_b 2.9239
_cell_length_c 4.6249
_cell_angle_alpha 90.
_cell_angle_beta 90.
_cell_angle_gamma 120.
_cell_volume 34.24
_cell_formula_units_Z 2
_symmetry_space_group_name_H-M 'P 63/m m c'
_symmetry_Int_Tables_number 194
loop_
_symmetry_equiv_pos_site_id
_symmetry_equiv_pos_as_xyz
1 'x, x-y, -z+1/2'
2 '-x+y, y, -z+1/2'
3 '-y, -x, -z+1/2'
4 '-x+y, -x, -z+1/2'
5 '-y, x-y, -z+1/2'
6 'x, y, -z+1/2'
7 '-x, -x+y, z+1/2'
8 'x-y, -y, z+1/2'
9 'y, x, z+1/2'
10 'x-y, x, z+1/2'
11 'y, -x+y, z+1/2'
12 '-x, -y, z+1/2'
13 '-x, -x+y, -z'
14 'x-y, -y, -z'
15 'y, x, -z'
16 'x-y, x, -z'
17 'y, -x+y, -z'
18 '-x, -y, -z'
19 'x, x-y, z'
20 '-x+y, y, z'
21 '-y, -x, z'
22 '-x+y, -x, z'
23 '-y, x-y, z'
24 'x, y, z'
loop_
_atom_type_symbol
_atom_type_oxidation_number
Ti0+ 0
loop_
_atom_site_label
_atom_site_type_symbol
_atom_site_symmetry_multiplicity
_atom_site_Wyckoff_symbol
_atom_site_fract_x
_atom_site_fract_y
_atom_site_fract_z
_atom_site_B_iso_or_equiv
_atom_site_occupancy
_atom_site_attached_hydrogens
Ti1 Ti0+ 2 c 0.3333 0.6667 0.25 . 1. 0
#End of TTdata_181718-ICSD

File: Novel-Space/Tabulate_Reference-Phases/All-Possible-CIFs/182025.cif

#(C) 2019 by FIZ Karlsruhe - Leibniz Institute for Information Infrastructure.  All rights reserved.
data_182025-ICSD
_database_code_ICSD 182025
_audit_creation_date 2012-02-01
_chemical_name_systematic 'Dilithium oxide'
_chemical_formula_structural 'Li2 O'
_chemical_formula_sum 'Li2 O1'
_exptl_crystal_density_diffrn 1.84
_cell_measurement_temperature 1273.
_publ_section_title

;
Investigation of thermally induced Li+ ion disorder in  Li2 O  using neutron
diffraction.
;
loop_
_citation_id
_citation_journal_full
_citation_year
_citation_journal_volume
_citation_page_first
_citation_page_last
_citation_journal_id_ASTM
primary 'Journal of Physics: Condensed Matter' 1991 3 4761 4781 JCOMEL
loop_
_publ_author_name
'Farley, T.W.D.'
'Hayes, W.'
'Hull, S.'
'Hutchings, M.T.'
'Vrtis, M.'
_cell_length_a 4.764(5)
_cell_length_b 4.764(5)
_cell_length_c 4.764(5)
_cell_angle_alpha 90.
_cell_angle_beta 90.
_cell_angle_gamma 90.
_cell_volume 108.12
_cell_formula_units_Z 4
_symmetry_space_group_name_H-M 'F m -3 m'
_symmetry_Int_Tables_number 225
_refine_ls_R_factor_all 0.0514
loop_
_symmetry_equiv_pos_site_id
_symmetry_equiv_pos_as_xyz
1 'z, y, -x'
2 'y, x, -z'
3 'x, z, -y'
4 'z, x, -y'
5 'y, z, -x'
6 'x, y, -z'
7 'z, -y, x'
8 'y, -x, z'
9 'x, -z, y'
10 'z, -x, y'
11 'y, -z, x'
12 'x, -y, z'
13 '-z, y, x'
14 '-y, x, z'
15 '-x, z, y'
16 '-z, x, y'
17 '-y, z, x'
18 '-x, y, z'
19 '-z, -y, -x'
20 '-y, -x, -z'
21 '-x, -z, -y'
22 '-z, -x, -y'
23 '-y, -z, -x'
24 '-x, -y, -z'
25 '-z, -y, x'
26 '-y, -x, z'
27 '-x, -z, y'
28 '-z, -x, y'
29 '-y, -z, x'
30 '-x, -y, z'
31 '-z, y, -x'
32 '-y, x, -z'
33 '-x, z, -y'
34 '-z, x, -y'
35 '-y, z, -x'
36 '-x, y, -z'
37 'z, -y, -x'
38 'y, -x, -z'
39 'x, -z, -y'
40 'z, -x, -y'
41 'y, -z, -x'
42 'x, -y, -z'
43 'z, y, x'
44 'y, x, z'
45 'x, z, y'
46 'z, x, y'
47 'y, z, x'
48 'x, y, z'
49 'z, y+1/2, -x+1/2'
50 'y, x+1/2, -z+1/2'
51 'x, z+1/2, -y+1/2'
52 'z, x+1/2, -y+1/2'
53 'y, z+1/2, -x+1/2'
54 'x, y+1/2, -z+1/2'
55 'z, -y+1/2, x+1/2'
56 'y, -x+1/2, z+1/2'
57 'x, -z+1/2, y+1/2'
58 'z, -x+1/2, y+1/2'
59 'y, -z+1/2, x+1/2'
60 'x, -y+1/2, z+1/2'
61 '-z, y+1/2, x+1/2'
62 '-y, x+1/2, z+1/2'
63 '-x, z+1/2, y+1/2'
64 '-z, x+1/2, y+1/2'
65 '-y, z+1/2, x+1/2'
66 '-x, y+1/2, z+1/2'
67 '-z, -y+1/2, -x+1/2'
68 '-y, -x+1/2, -z+1/2'
69 '-x, -z+1/2, -y+1/2'
70 '-z, -x+1/2, -y+1/2'
71 '-y, -z+1/2, -x+1/2'
72 '-x, -y+1/2, -z+1/2'
73 '-z, -y+1/2, x+1/2'
74 '-y, -x+1/2, z+1/2'
75 '-x, -z+1/2, y+1/2'
76 '-z, -x+1/2, y+1/2'
77 '-y, -z+1/2, x+1/2'
78 '-x, -y+1/2, z+1/2'
79 '-z, y+1/2, -x+1/2'
80 '-y, x+1/2, -z+1/2'
81 '-x, z+1/2, -y+1/2'
82 '-z, x+1/2, -y+1/2'
83 '-y, z+1/2, -x+1/2'
84 '-x, y+1/2, -z+1/2'
85 'z, -y+1/2, -x+1/2'
86 'y, -x+1/2, -z+1/2'
87 'x, -z+1/2, -y+1/2'
88 'z, -x+1/2, -y+1/2'
89 'y, -z+1/2, -x+1/2'
90 'x, -y+1/2, -z+1/2'
91 'z, y+1/2, x+1/2'
92 'y, x+1/2, z+1/2'
93 'x, z+1/2, y+1/2'
94 'z, x+1/2, y+1/2'
95 'y, z+1/2, x+1/2'
96 'x, y+1/2, z+1/2'
97 'z+1/2, y, -x+1/2'
98 'y+1/2, x, -z+1/2'
99 'x+1/2, z, -y+1/2'
100 'z+1/2, x, -y+1/2'
101 'y+1/2, z, -x+1/2'
102 'x+1/2, y, -z+1/2'
103 'z+1/2, -y, x+1/2'
104 'y+1/2, -x, z+1/2'
105 'x+1/2, -z, y+1/2'
106 'z+1/2, -x, y+1/2'
107 'y+1/2, -z, x+1/2'
108 'x+1/2, -y, z+1/2'
109 '-z+1/2, y, x+1/2'
110 '-y+1/2, x, z+1/2'
111 '-x+1/2, z, y+1/2'
112 '-z+1/2, x, y+1/2'
113 '-y+1/2, z, x+1/2'
114 '-x+1/2, y, z+1/2'
115 '-z+1/2, -y, -x+1/2'
116 '-y+1/2, -x, -z+1/2'
117 '-x+1/2, -z, -y+1/2'
118 '-z+1/2, -x, -y+1/2'
119 '-y+1/2, -z, -x+1/2'
120 '-x+1/2, -y, -z+1/2'
121 '-z+1/2, -y, x+1/2'
122 '-y+1/2, -x, z+1/2'
123 '-x+1/2, -z, y+1/2'
124 '-z+1/2, -x, y+1/2'
125 '-y+1/2, -z, x+1/2'
126 '-x+1/2, -y, z+1/2'
127 '-z+1/2, y, -x+1/2'
128 '-y+1/2, x, -z+1/2'
129 '-x+1/2, z, -y+1/2'
130 '-z+1/2, x, -y+1/2'
131 '-y+1/2, z, -x+1/2'
132 '-x+1/2, y, -z+1/2'
133 'z+1/2, -y, -x+1/2'
134 'y+1/2, -x, -z+1/2'
135 'x+1/2, -z, -y+1/2'
136 'z+1/2, -x, -y+1/2'
137 'y+1/2, -z, -x+1/2'
138 'x+1/2, -y, -z+1/2'
139 'z+1/2, y, x+1/2'
140 'y+1/2, x, z+1/2'
141 'x+1/2, z, y+1/2'
142 'z+1/2, x, y+1/2'
143 'y+1/2, z, x+1/2'
144 'x+1/2, y, z+1/2'
145 'z+1/2, y+1/2, -x'
146 'y+1/2, x+1/2, -z'
147 'x+1/2, z+1/2, -y'
148 'z+1/2, x+1/2, -y'
149 'y+1/2, z+1/2, -x'
150 'x+1/2, y+1/2, -z'
151 'z+1/2, -y+1/2, x'
152 'y+1/2, -x+1/2, z'
153 'x+1/2, -z+1/2, y'
154 'z+1/2, -x+1/2, y'
155 'y+1/2, -z+1/2, x'
156 'x+1/2, -y+1/2, z'
157 '-z+1/2, y+1/2, x'
158 '-y+1/2, x+1/2, z'
159 '-x+1/2, z+1/2, y'
160 '-z+1/2, x+1/2, y'
161 '-y+1/2, z+1/2, x'
162 '-x+1/2, y+1/2, z'
163 '-z+1/2, -y+1/2, -x'
164 '-y+1/2, -x+1/2, -z'
165 '-x+1/2, -z+1/2, -y'
166 '-z+1/2, -x+1/2, -y'
167 '-y+1/2, -z+1/2, -x'
168 '-x+1/2, -y+1/2, -z'
169 '-z+1/2, -y+1/2, x'
170 '-y+1/2, -x+1/2, z'
171 '-x+1/2, -z+1/2, y'
172 '-z+1/2, -x+1/2, y'
173 '-y+1/2, -z+1/2, x'
174 '-x+1/2, -y+1/2, z'
175 '-z+1/2, y+1/2, -x'
176 '-y+1/2, x+1/2, -z'
177 '-x+1/2, z+1/2, -y'
178 '-z+1/2, x+1/2, -y'
179 '-y+1/2, z+1/2, -x'
180 '-x+1/2, y+1/2, -z'
181 'z+1/2, -y+1/2, -x'
182 'y+1/2, -x+1/2, -z'
183 'x+1/2, -z+1/2, -y'
184 'z+1/2, -x+1/2, -y'
185 'y+1/2, -z+1/2, -x'
186 'x+1/2, -y+1/2, -z'
187 'z+1/2, y+1/2, x'
188 'y+1/2, x+1/2, z'
189 'x+1/2, z+1/2, y'
190 'z+1/2, x+1/2, y'
191 'y+1/2, z+1/2, x'
192 'x+1/2, y+1/2, z'
loop_
_atom_type_symbol
_atom_type_oxidation_number
Li1+ 1
O2- -2
loop_
_atom_site_label
_atom_site_type_symbol
_atom_site_symmetry_multiplicity
_atom_site_Wyckoff_symbol
_atom_site_fract_x
_atom_site_fract_y
_atom_site_fract_z
_atom_site_B_iso_or_equiv
_atom_site_occupancy
_atom_site_attached_hydrogens
Li1 Li1+ 8 c 0.25 0.25 0.25 4.0(1) 0.89(4) 0
Li2 Li1+ 48 h 0.08(1) 0.08(1) 0 4.0(1) 0.0183 0
O1 O2- 4 a 0 0 0 2.45(1) 1. 0
#End of TTdata_182025-ICSD

File: Novel-Space/Tabulate_Reference-Phases/All-Possible-CIFs/182499.cif

#(C) 2019 by FIZ Karlsruhe - Leibniz Institute for Information Infrastructure.  All rights reserved.
data_182499-ICSD
_database_code_ICSD 182499
_audit_creation_date 2012-02-01
_audit_update_record 2013-08-01
_chemical_name_systematic 'Lithium - Cmca, HP, hypothetical'
_chemical_formula_structural Li
_chemical_formula_sum Li1
_exptl_crystal_density_diffrn 2.26
_publ_section_title

;
Phase stability and broken-symmetry transition of elemental lithium up to 140
GPa
;
loop_
_citation_id
_citation_journal_full
_citation_year
_citation_journal_volume
_citation_page_first
_citation_page_last
_citation_journal_id_ASTM
primary ChemPhysChem 2005 6 1703 1706 CPCHFT
loop_
_publ_author_name
'Rousseau, R.'
'Uehara, K.'
'Klug, D.D.'
'Tse, J.S.'
_cell_length_a 7.126
_cell_length_b 4.15
_cell_length_c 4.141
_cell_angle_alpha 90.
_cell_angle_beta 90.
_cell_angle_gamma 90.
_cell_volume 122.46
_cell_formula_units_Z 24
_symmetry_space_group_name_H-M 'C m c a'
_symmetry_Int_Tables_number 64
loop_
_symmetry_equiv_pos_site_id
_symmetry_equiv_pos_as_xyz
1 '-x, -y+1/2, z+1/2'
2 '-x, y+1/2, -z+1/2'
3 '-x, y, z'
4 '-x, -y, -z'
5 'x, y+1/2, -z+1/2'
6 'x, -y+1/2, z+1/2'
7 'x, -y, -z'
8 'x, y, z'
9 '-x+1/2, -y, z+1/2'
10 '-x+1/2, y, -z+1/2'
11 '-x+1/2, y+1/2, z'
12 '-x+1/2, -y+1/2, -z'
13 'x+1/2, y, -z+1/2'
14 'x+1/2, -y, z+1/2'
15 'x+1/2, -y+1/2, -z'
16 'x+1/2, y+1/2, z'
loop_
_atom_type_symbol
_atom_type_oxidation_number
Li0+ 0
loop_
_atom_site_label
_atom_site_type_symbol
_atom_site_symmetry_multiplicity
_atom_site_Wyckoff_symbol
_atom_site_fract_x
_atom_site_fract_y
_atom_site_fract_z
_atom_site_B_iso_or_equiv
_atom_site_occupancy
_atom_site_attached_hydrogens
Li1 Li0+ 8 f 0.5 0.166 0.069 . 1. 0
Li2 Li0+ 16 g 0.331 0.391 0.148 . 1. 0
#End of TTdata_182499-ICSD

File: Novel-Space/Tabulate_Reference-Phases/All-Possible-CIFs/182577.cif

#(C) 2019 by FIZ Karlsruhe - Leibniz Institute for Information Infrastructure.  All rights reserved.
data_182577-ICSD
_database_code_ICSD 182577
_audit_creation_date 2012-02-01
_audit_update_record 2016-02-01
_chemical_name_systematic 'Titanium dioxide - cotunnite-type'
_chemical_formula_structural 'Ti O2'
_chemical_formula_sum 'O2 Ti1'
_chemical_name_structure_type VO2
_exptl_crystal_density_diffrn 5.55
_publ_section_title

;
First-principles study of lattice dynamics of Ti O2 in brookite and cotunnite
structures
;
loop_
_citation_id
_citation_journal_full
_citation_year
_citation_journal_volume
_citation_page_first
_citation_page_last
_citation_journal_id_ASTM
primary 'Physical Review B: Condensed Matter and Materials Physics' 2011 83
174302-1 174302-10 PRBMDO
loop_
_publ_author_name
'Shojaee, E.'
'Abbasnejad, M.'
'Saeedian, M.'
'Mohammadizadeh, M.R.'
_cell_length_a 5.181
_cell_length_b 3.043
_cell_length_c 6.069
_cell_angle_alpha 90.
_cell_angle_beta 90.
_cell_angle_gamma 90.
_cell_volume 95.68
_cell_formula_units_Z 4
_symmetry_space_group_name_H-M 'P n m a'
_symmetry_Int_Tables_number 62
loop_
_symmetry_equiv_pos_site_id
_symmetry_equiv_pos_as_xyz
1 'x+1/2, y, -z+1/2'
2 'x, -y+1/2, z'
3 '-x+1/2, y+1/2, z+1/2'
4 '-x, -y, -z'
5 '-x+1/2, -y, z+1/2'
6 '-x, y+1/2, -z'
7 'x+1/2, -y+1/2, -z+1/2'
8 'x, y, z'
loop_
_atom_type_symbol
_atom_type_oxidation_number
Ti4+ 4
O2- -2
loop_
_atom_site_label
_atom_site_type_symbol
_atom_site_symmetry_multiplicity
_atom_site_Wyckoff_symbol
_atom_site_fract_x
_atom_site_fract_y
_atom_site_fract_z
_atom_site_B_iso_or_equiv
_atom_site_occupancy
_atom_site_attached_hydrogens
Ti1 Ti4+ 4 c 0.244 0.25 0.116 . 1. 0
O1 O2- 4 c 0.359 0.25 0.426 . 1. 0
O2 O2- 4 c 0.024 0.75 0.341 . 1. 0
#End of TTdata_182577-ICSD

File: Novel-Space/Tabulate_Reference-Phases/All-Possible-CIFs/182955.cif

#(C) 2019 by FIZ Karlsruhe - Leibniz Institute for Information Infrastructure.  All rights reserved.
data_182955-ICSD
_database_code_ICSD 182955
_audit_creation_date 2012-08-01
_chemical_name_systematic 'Lithium titanium oxide (1.33/1.67/4)'
_chemical_formula_structural 'Li (Li0.333 Ti1.667) O4'
_chemical_formula_sum 'Li1.333 O4 Ti1.667'
_chemical_name_structure_type Spinel-Al2MgO4
_exptl_crystal_density_diffrn 3.43
_cell_measurement_temperature 573.
_publ_section_title

;
Lithium migration at high temperatures in Li4 Ti5 O12 studied by neutron
diffraction
;
loop_
_citation_id
_citation_journal_full
_citation_year
_citation_journal_volume
_citation_page_first
_citation_page_last
_citation_journal_id_ASTM
primary 'Chemistry of Materials' 2011 23 2753 2759 CMATEX
loop_
_publ_author_name
'Laumann, A.'
'Boysen, H.'
'Bremholm, M.'
'Fehr, K.T.'
'Hoelzel, M.'
'Holzapfel, M.'
_cell_length_a 8.39766(5)
_cell_length_b 8.39766(5)
_cell_length_c 8.39766(5)
_cell_angle_alpha 90.
_cell_angle_beta 90.
_cell_angle_gamma 90.
_cell_volume 592.21
_cell_formula_units_Z 8
_symmetry_space_group_name_H-M 'F d -3 m Z'
_symmetry_Int_Tables_number 227
_refine_ls_R_factor_all 0.0548
loop_
_symmetry_equiv_pos_site_id
_symmetry_equiv_pos_as_xyz
1 '-z, y+3/4, x+3/4'
2 'z+3/4, -y, x+3/4'
3 'z+3/4, y+3/4, -x'
4 '-z, -y, -x'
5 'y+3/4, x+3/4, -z'
6 '-y, x+3/4, z+3/4'
7 'y+3/4, -x, z+3/4'
8 '-y, -x, -z'
9 'x+3/4, -z, y+3/4'
10 'x+3/4, z+3/4, -y'
11 '-x, z+3/4, y+3/4'
12 '-x, -z, -y'
13 '-z, x+3/4, y+3/4'
14 'z+3/4, x+3/4, -y'
15 'z+3/4, -x, y+3/4'
16 '-z, -x, -y'
17 'y+3/4, -z, x+3/4'
18 '-y, z+3/4, x+3/4'
19 'y+3/4, z+3/4, -x'
20 '-y, -z, -x'
21 'x+3/4, y+3/4, -z'
22 'x+3/4, -y, z+3/4'
23 '-x, y+3/4, z+3/4'
24 '-x, -y, -z'
25 'z, -y+1/4, -x+1/4'
26 '-z+1/4, y, -x+1/4'
27 '-z+1/4, -y+1/4, x'
28 'z, y, x'
29 '-y+1/4, -x+1/4, z'
30 'y, -x+1/4, -z+1/4'
31 '-y+1/4, x, -z+1/4'
32 'y, x, z'
33 '-x+1/4, z, -y+1/4'
34 '-x+1/4, -z+1/4, y'
35 'x, -z+1/4, -y+1/4'
36 'x, z, y'
37 'z, -x+1/4, -y+1/4'
38 '-z+1/4, -x+1/4, y'
39 '-z+1/4, x, -y+1/4'
40 'z, x, y'
41 '-y+1/4, z, -x+1/4'
42 'y, -z+1/4, -x+1/4'
43 '-y+1/4, -z+1/4, x'
44 'y, z, x'
45 '-x+1/4, -y+1/4, z'
46 '-x+1/4, y, -z+1/4'
47 'x, -y+1/4, -z+1/4'
48 'x, y, z'
49 '-z, y+1/4, x+1/4'
50 'z+3/4, -y+1/2, x+1/4'
51 'z+3/4, y+1/4, -x+1/2'
52 '-z, -y+1/2, -x+1/2'
53 'y+3/4, x+1/4, -z+1/2'
54 '-y, x+1/4, z+1/4'
55 'y+3/4, -x+1/2, z+1/4'
56 '-y, -x+1/2, -z+1/2'
57 'x+3/4, -z+1/2, y+1/4'
58 'x+3/4, z+1/4, -y+1/2'
59 '-x, z+1/4, y+1/4'
60 '-x, -z+1/2, -y+1/2'
61 '-z, x+1/4, y+1/4'
62 'z+3/4, x+1/4, -y+1/2'
63 'z+3/4, -x+1/2, y+1/4'
64 '-z, -x+1/2, -y+1/2'
65 'y+3/4, -z+1/2, x+1/4'
66 '-y, z+1/4, x+1/4'
67 'y+3/4, z+1/4, -x+1/2'
68 '-y, -z+1/2, -x+1/2'
69 'x+3/4, y+1/4, -z+1/2'
70 'x+3/4, -y+1/2, z+1/4'
71 '-x, y+1/4, z+1/4'
72 '-x, -y+1/2, -z+1/2'
73 'z, -y+3/4, -x+3/4'
74 '-z+1/4, y+1/2, -x+3/4'
75 '-z+1/4, -y+3/4, x+1/2'
76 'z, y+1/2, x+1/2'
77 '-y+1/4, -x+3/4, z+1/2'
78 'y, -x+3/4, -z+3/4'
79 '-y+1/4, x+1/2, -z+3/4'
80 'y, x+1/2, z+1/2'
81 '-x+1/4, z+1/2, -y+3/4'
82 '-x+1/4, -z+3/4, y+1/2'
83 'x, -z+3/4, -y+3/4'
84 'x, z+1/2, y+1/2'
85 'z, -x+3/4, -y+3/4'
86 '-z+1/4, -x+3/4, y+1/2'
87 '-z+1/4, x+1/2, -y+3/4'
88 'z, x+1/2, y+1/2'
89 '-y+1/4, z+1/2, -x+3/4'
90 'y, -z+3/4, -x+3/4'
91 '-y+1/4, -z+3/4, x+1/2'
92 'y, z+1/2, x+1/2'
93 '-x+1/4, -y+3/4, z+1/2'
94 '-x+1/4, y+1/2, -z+3/4'
95 'x, -y+3/4, -z+3/4'
96 'x, y+1/2, z+1/2'
97 '-z+1/2, y+3/4, x+1/4'
98 'z+1/4, -y, x+1/4'
99 'z+1/4, y+3/4, -x+1/2'
100 '-z+1/2, -y, -x+1/2'
101 'y+1/4, x+3/4, -z+1/2'
102 '-y+1/2, x+3/4, z+1/4'
103 'y+1/4, -x, z+1/4'
104 '-y+1/2, -x, -z+1/2'
105 'x+1/4, -z, y+1/4'
106 'x+1/4, z+3/4, -y+1/2'
107 '-x+1/2, z+3/4, y+1/4'
108 '-x+1/2, -z, -y+1/2'
109 '-z+1/2, x+3/4, y+1/4'
110 'z+1/4, x+3/4, -y+1/2'
111 'z+1/4, -x, y+1/4'
112 '-z+1/2, -x, -y+1/2'
113 'y+1/4, -z, x+1/4'
114 '-y+1/2, z+3/4, x+1/4'
115 'y+1/4, z+3/4, -x+1/2'
116 '-y+1/2, -z, -x+1/2'
117 'x+1/4, y+3/4, -z+1/2'
118 'x+1/4, -y, z+1/4'
119 '-x+1/2, y+3/4, z+1/4'
120 '-x+1/2, -y, -z+1/2'
121 'z+1/2, -y+1/4, -x+3/4'
122 '-z+3/4, y, -x+3/4'
123 '-z+3/4, -y+1/4, x+1/2'
124 'z+1/2, y, x+1/2'
125 '-y+3/4, -x+1/4, z+1/2'
126 'y+1/2, -x+1/4, -z+3/4'
127 '-y+3/4, x, -z+3/4'
128 'y+1/2, x, z+1/2'
129 '-x+3/4, z, -y+3/4'
130 '-x+3/4, -z+1/4, y+1/2'
131 'x+1/2, -z+1/4, -y+3/4'
132 'x+1/2, z, y+1/2'
133 'z+1/2, -x+1/4, -y+3/4'
134 '-z+3/4, -x+1/4, y+1/2'
135 '-z+3/4, x, -y+3/4'
136 'z+1/2, x, y+1/2'
137 '-y+3/4, z, -x+3/4'
138 'y+1/2, -z+1/4, -x+3/4'
139 '-y+3/4, -z+1/4, x+1/2'
140 'y+1/2, z, x+1/2'
141 '-x+3/4, -y+1/4, z+1/2'
142 '-x+3/4, y, -z+3/4'
143 'x+1/2, -y+1/4, -z+3/4'
144 'x+1/2, y, z+1/2'
145 '-z+1/2, y+1/4, x+3/4'
146 'z+1/4, -y+1/2, x+3/4'
147 'z+1/4, y+1/4, -x'
148 '-z+1/2, -y+1/2, -x'
149 'y+1/4, x+1/4, -z'
150 '-y+1/2, x+1/4, z+3/4'
151 'y+1/4, -x+1/2, z+3/4'
152 '-y+1/2, -x+1/2, -z'
153 'x+1/4, -z+1/2, y+3/4'
154 'x+1/4, z+1/4, -y'
155 '-x+1/2, z+1/4, y+3/4'
156 '-x+1/2, -z+1/2, -y'
157 '-z+1/2, x+1/4, y+3/4'
158 'z+1/4, x+1/4, -y'
159 'z+1/4, -x+1/2, y+3/4'
160 '-z+1/2, -x+1/2, -y'
161 'y+1/4, -z+1/2, x+3/4'
162 '-y+1/2, z+1/4, x+3/4'
163 'y+1/4, z+1/4, -x'
164 '-y+1/2, -z+1/2, -x'
165 'x+1/4, y+1/4, -z'
166 'x+1/4, -y+1/2, z+3/4'
167 '-x+1/2, y+1/4, z+3/4'
168 '-x+1/2, -y+1/2, -z'
169 'z+1/2, -y+3/4, -x+1/4'
170 '-z+3/4, y+1/2, -x+1/4'
171 '-z+3/4, -y+3/4, x'
172 'z+1/2, y+1/2, x'
173 '-y+3/4, -x+3/4, z'
174 'y+1/2, -x+3/4, -z+1/4'
175 '-y+3/4, x+1/2, -z+1/4'
176 'y+1/2, x+1/2, z'
177 '-x+3/4, z+1/2, -y+1/4'
178 '-x+3/4, -z+3/4, y'
179 'x+1/2, -z+3/4, -y+1/4'
180 'x+1/2, z+1/2, y'
181 'z+1/2, -x+3/4, -y+1/4'
182 '-z+3/4, -x+3/4, y'
183 '-z+3/4, x+1/2, -y+1/4'
184 'z+1/2, x+1/2, y'
185 '-y+3/4, z+1/2, -x+1/4'
186 'y+1/2, -z+3/4, -x+1/4'
187 '-y+3/4, -z+3/4, x'
188 'y+1/2, z+1/2, x'
189 '-x+3/4, -y+3/4, z'
190 '-x+3/4, y+1/2, -z+1/4'
191 'x+1/2, -y+3/4, -z+1/4'
192 'x+1/2, y+1/2, z'
loop_
_atom_type_symbol
_atom_type_oxidation_number
Li1+ 1
Ti4+ 4
O2- -2
loop_
_atom_site_label
_atom_site_type_symbol
_atom_site_symmetry_multiplicity
_atom_site_Wyckoff_symbol
_atom_site_fract_x
_atom_site_fract_y
_atom_site_fract_z
_atom_site_B_iso_or_equiv
_atom_site_occupancy
_atom_site_attached_hydrogens
Li1 Li1+ 8 a 0.125 0.125 0.125 0.0241(13) 1. 0
Li2 Li1+ 16 d 0.5 0.5 0.5 0.0153(4) 0.16666 0
Ti1 Ti4+ 16 d 0.5 0.5 0.5 0.0153(4) 0.83334 0
O1 O2- 32 e 0.26273(4) 0.26273(4) 0.26273(4) 0.01361(19) 1. 0
#End of TTdata_182955-ICSD
