Repository: njszym/XRD-AutoAnalyzer

# An automatic analysis tool for XRD

A package designed to automate the process of phase identification from XRD spectra using a probabilistic deep learning trained with physics-informed data augmentation.

The corresponding manuscript will be made available soon. Reproducing the published results can be accomplished using the data provided in [figshare](https://figshare.com/s/69030545b8020de35633).

## Usage example

A pre-trained model for the Li-Mn-Ti-O-F chemical space is available in the ```Example/``` directory. To classify the experimentally measured patterns tabulated in the ```Spectra/``` sub-folder, run the following:

```
python run_CNN.py
```

File: Novel-Space/Tabulate_Reference-Phases/All-Possible-CIFs/182962.cif

#(C) 2019 by FIZ Karlsruhe - Leibniz Institute for Information Infrastructure.  All rights reserved.
data_182962-ICSD
_database_code_ICSD 182962
_audit_creation_date 2012-08-01
_chemical_name_systematic 'Dilithium titanate - gamma'
_chemical_formula_structural '(Li2 Ti O3)1.333'
_chemical_formula_sum 'Li2.666 O3.999 Ti1.333'
_chemical_name_structure_type NaCl
_exptl_crystal_density_diffrn 3.21
_cell_measurement_temperature 1273.
_publ_section_title

;
Lithium migration at high temperatures in Li4 Ti5 O12 studied by neutron
diffraction
;
loop_
_citation_id
_citation_journal_full
_citation_year
_citation_journal_volume
_citation_page_first
_citation_page_last
_citation_journal_id_ASTM
primary 'Chemistry of Materials' 2011 23 2753 2759 CMATEX
loop_
_publ_author_name
'Laumann, A.'
'Boysen, H.'
'Bremholm, M.'
'Fehr, K.T.'
'Hoelzel, M.'
'Holzapfel, M.'
_cell_length_a 4.2309(4)
_cell_length_b 4.2309(4)
_cell_length_c 4.2309(4)
_cell_angle_alpha 90.
_cell_angle_beta 90.
_cell_angle_gamma 90.
_cell_volume 75.74
_cell_formula_units_Z 1
_symmetry_space_group_name_H-M 'F m -3 m'
_symmetry_Int_Tables_number 225
_refine_ls_R_factor_all 0.0388
loop_
_symmetry_equiv_pos_site_id
_symmetry_equiv_pos_as_xyz
1 'z, y, -x'
2 'y, x, -z'
3 'x, z, -y'
4 'z, x, -y'
5 'y, z, -x'
6 'x, y, -z'
7 'z, -y, x'
8 'y, -x, z'
9 'x, -z, y'
10 'z, -x, y'
11 'y, -z, x'
12 'x, -y, z'
13 '-z, y, x'
14 '-y, x, z'
15 '-x, z, y'
16 '-z, x, y'
17 '-y, z, x'
18 '-x, y, z'
19 '-z, -y, -x'
20 '-y, -x, -z'
21 '-x, -z, -y'
22 '-z, -x, -y'
23 '-y, -z, -x'
24 '-x, -y, -z'
25 '-z, -y, x'
26 '-y, -x, z'
27 '-x, -z, y'
28 '-z, -x, y'
29 '-y, -z, x'
30 '-x, -y, z'
31 '-z, y, -x'
32 '-y, x, -z'
33 '-x, z, -y'
34 '-z, x, -y'
35 '-y, z, -x'
36 '-x, y, -z'
37 'z, -y, -x'
38 'y, -x, -z'
39 'x, -z, -y'
40 'z, -x, -y'
41 'y, -z, -x'
42 'x, -y, -z'
43 'z, y, x'
44 'y, x, z'
45 'x, z, y'
46 'z, x, y'
47 'y, z, x'
48 'x, y, z'
49 'z, y+1/2, -x+1/2'
50 'y, x+1/2, -z+1/2'
51 'x, z+1/2, -y+1/2'
52 'z, x+1/2, -y+1/2'
53 'y, z+1/2, -x+1/2'
54 'x, y+1/2, -z+1/2'
55 'z, -y+1/2, x+1/2'
56 'y, -x+1/2, z+1/2'
57 'x, -z+1/2, y+1/2'
58 'z, -x+1/2, y+1/2'
59 'y, -z+1/2, x+1/2'
60 'x, -y+1/2, z+1/2'
61 '-z, y+1/2, x+1/2'
62 '-y, x+1/2, z+1/2'
63 '-x, z+1/2, y+1/2'
64 '-z, x+1/2, y+1/2'
65 '-y, z+1/2, x+1/2'
66 '-x, y+1/2, z+1/2'
67 '-z, -y+1/2, -x+1/2'
68 '-y, -x+1/2, -z+1/2'
69 '-x, -z+1/2, -y+1/2'
70 '-z, -x+1/2, -y+1/2'
71 '-y, -z+1/2, -x+1/2'
72 '-x, -y+1/2, -z+1/2'
73 '-z, -y+1/2, x+1/2'
74 '-y, -x+1/2, z+1/2'
75 '-x, -z+1/2, y+1/2'
76 '-z, -x+1/2, y+1/2'
77 '-y, -z+1/2, x+1/2'
78 '-x, -y+1/2, z+1/2'
79 '-z, y+1/2, -x+1/2'
80 '-y, x+1/2, -z+1/2'
81 '-x, z+1/2, -y+1/2'
82 '-z, x+1/2, -y+1/2'
83 '-y, z+1/2, -x+1/2'
84 '-x, y+1/2, -z+1/2'
85 'z, -y+1/2, -x+1/2'
86 'y, -x+1/2, -z+1/2'
87 'x, -z+1/2, -y+1/2'
88 'z, -x+1/2, -y+1/2'
89 'y, -z+1/2, -x+1/2'
90 'x, -y+1/2, -z+1/2'
91 'z, y+1/2, x+1/2'
92 'y, x+1/2, z+1/2'
93 'x, z+1/2, y+1/2'
94 'z, x+1/2, y+1/2'
95 'y, z+1/2, x+1/2'
96 'x, y+1/2, z+1/2'
97 'z+1/2, y, -x+1/2'
98 'y+1/2, x, -z+1/2'
99 'x+1/2, z, -y+1/2'
100 'z+1/2, x, -y+1/2'
101 'y+1/2, z, -x+1/2'
102 'x+1/2, y, -z+1/2'
103 'z+1/2, -y, x+1/2'
104 'y+1/2, -x, z+1/2'
105 'x+1/2, -z, y+1/2'
106 'z+1/2, -x, y+1/2'
107 'y+1/2, -z, x+1/2'
108 'x+1/2, -y, z+1/2'
109 '-z+1/2, y, x+1/2'
110 '-y+1/2, x, z+1/2'
111 '-x+1/2, z, y+1/2'
112 '-z+1/2, x, y+1/2'
113 '-y+1/2, z, x+1/2'
114 '-x+1/2, y, z+1/2'
115 '-z+1/2, -y, -x+1/2'
116 '-y+1/2, -x, -z+1/2'
117 '-x+1/2, -z, -y+1/2'
118 '-z+1/2, -x, -y+1/2'
119 '-y+1/2, -z, -x+1/2'
120 '-x+1/2, -y, -z+1/2'
121 '-z+1/2, -y, x+1/2'
122 '-y+1/2, -x, z+1/2'
123 '-x+1/2, -z, y+1/2'
124 '-z+1/2, -x, y+1/2'
125 '-y+1/2, -z, x+1/2'
126 '-x+1/2, -y, z+1/2'
127 '-z+1/2, y, -x+1/2'
128 '-y+1/2, x, -z+1/2'
129 '-x+1/2, z, -y+1/2'
130 '-z+1/2, x, -y+1/2'
131 '-y+1/2, z, -x+1/2'
132 '-x+1/2, y, -z+1/2'
133 'z+1/2, -y, -x+1/2'
134 'y+1/2, -x, -z+1/2'
135 'x+1/2, -z, -y+1/2'
136 'z+1/2, -x, -y+1/2'
137 'y+1/2, -z, -x+1/2'
138 'x+1/2, -y, -z+1/2'
139 'z+1/2, y, x+1/2'
140 'y+1/2, x, z+1/2'
141 'x+1/2, z, y+1/2'
142 'z+1/2, x, y+1/2'
143 'y+1/2, z, x+1/2'
144 'x+1/2, y, z+1/2'
145 'z+1/2, y+1/2, -x'
146 'y+1/2, x+1/2, -z'
147 'x+1/2, z+1/2, -y'
148 'z+1/2, x+1/2, -y'
149 'y+1/2, z+1/2, -x'
150 'x+1/2, y+1/2, -z'
151 'z+1/2, -y+1/2, x'
152 'y+1/2, -x+1/2, z'
153 'x+1/2, -z+1/2, y'
154 'z+1/2, -x+1/2, y'
155 'y+1/2, -z+1/2, x'
156 'x+1/2, -y+1/2, z'
157 '-z+1/2, y+1/2, x'
158 '-y+1/2, x+1/2, z'
159 '-x+1/2, z+1/2, y'
160 '-z+1/2, x+1/2, y'
161 '-y+1/2, z+1/2, x'
162 '-x+1/2, y+1/2, z'
163 '-z+1/2, -y+1/2, -x'
164 '-y+1/2, -x+1/2, -z'
165 '-x+1/2, -z+1/2, -y'
166 '-z+1/2, -x+1/2, -y'
167 '-y+1/2, -z+1/2, -x'
168 '-x+1/2, -y+1/2, -z'
169 '-z+1/2, -y+1/2, x'
170 '-y+1/2, -x+1/2, z'
171 '-x+1/2, -z+1/2, y'
172 '-z+1/2, -x+1/2, y'
173 '-y+1/2, -z+1/2, x'
174 '-x+1/2, -y+1/2, z'
175 '-z+1/2, y+1/2, -x'
176 '-y+1/2, x+1/2, -z'
177 '-x+1/2, z+1/2, -y'
178 '-z+1/2, x+1/2, -y'
179 '-y+1/2, z+1/2, -x'
180 '-x+1/2, y+1/2, -z'
181 'z+1/2, -y+1/2, -x'
182 'y+1/2, -x+1/2, -z'
183 'x+1/2, -z+1/2, -y'
184 'z+1/2, -x+1/2, -y'
185 'y+1/2, -z+1/2, -x'
186 'x+1/2, -y+1/2, -z'
187 'z+1/2, y+1/2, x'
188 'y+1/2, x+1/2, z'
189 'x+1/2, z+1/2, y'
190 'z+1/2, x+1/2, y'
191 'y+1/2, z+1/2, x'
192 'x+1/2, y+1/2, z'
loop_
_atom_type_symbol
_atom_type_oxidation_number
Li1+ 1
Ti4+ 4
O2- -2
loop_
_atom_site_label
_atom_site_type_symbol
_atom_site_symmetry_multiplicity
_atom_site_Wyckoff_symbol
_atom_site_fract_x
_atom_site_fract_y
_atom_site_fract_z
_atom_site_B_iso_or_equiv
_atom_site_occupancy
_atom_site_attached_hydrogens
Li1 Li1+ 4 a 0. 0. 0. 0.0000457(2) 0.6667 0
Ti1 Ti4+ 4 a 0. 0. 0. 0.0000457(2) 0.3333 0
O1 O2- 4 b 0.5 0.5 0.5 0.00036(4) 1. 0
#End of TTdata_182962-ICSD

File: Novel-Space/Tabulate_Reference-Phases/All-Possible-CIFs/182964.cif

#(C) 2019 by FIZ Karlsruhe - Leibniz Institute for Information Infrastructure.  All rights reserved.
data_182964-ICSD
_database_code_ICSD 182964
_audit_creation_date 2012-08-01
_chemical_name_systematic 'Dilithium titanate - gamma'
_chemical_formula_structural '(Li2 Ti O3)1.333'
_chemical_formula_sum 'Li2.666 O3.999 Ti1.333'
_chemical_name_structure_type NaCl
_exptl_crystal_density_diffrn 3.18
_cell_measurement_temperature 1373.
_publ_section_title

;
Lithium migration at high temperatures in Li4 Ti5 O12 studied by neutron
diffraction
;
loop_
_citation_id
_citation_journal_full
_citation_year
_citation_journal_volume
_citation_page_first
_citation_page_last
_citation_journal_id_ASTM
primary 'Chemistry of Materials' 2011 23 2753 2759 CMATEX
loop_
_publ_author_name
'Laumann, A.'
'Boysen, H.'
'Bremholm, M.'
'Fehr, K.T.'
'Hoelzel, M.'
'Holzapfel, M.'
_cell_length_a 4.24394(4)
_cell_length_b 4.24394(4)
_cell_length_c 4.24394(4)
_cell_angle_alpha 90.
_cell_angle_beta 90.
_cell_angle_gamma 90.
_cell_volume 76.44
_cell_formula_units_Z 1
_symmetry_space_group_name_H-M 'F m -3 m'
_symmetry_Int_Tables_number 225
_refine_ls_R_factor_all 0.035
loop_
_symmetry_equiv_pos_site_id
_symmetry_equiv_pos_as_xyz
1 'z, y, -x'
2 'y, x, -z'
3 'x, z, -y'
4 'z, x, -y'
5 'y, z, -x'
6 'x, y, -z'
7 'z, -y, x'
8 'y, -x, z'
9 'x, -z, y'
10 'z, -x, y'
11 'y, -z, x'
12 'x, -y, z'
13 '-z, y, x'
14 '-y, x, z'
15 '-x, z, y'
16 '-z, x, y'
17 '-y, z, x'
18 '-x, y, z'
19 '-z, -y, -x'
20 '-y, -x, -z'
21 '-x, -z, -y'
22 '-z, -x, -y'
23 '-y, -z, -x'
24 '-x, -y, -z'
25 '-z, -y, x'
26 '-y, -x, z'
27 '-x, -z, y'
28 '-z, -x, y'
29 '-y, -z, x'
30 '-x, -y, z'
31 '-z, y, -x'
32 '-y, x, -z'
33 '-x, z, -y'
34 '-z, x, -y'
35 '-y, z, -x'
36 '-x, y, -z'
37 'z, -y, -x'
38 'y, -x, -z'
39 'x, -z, -y'
40 'z, -x, -y'
41 'y, -z, -x'
42 'x, -y, -z'
43 'z, y, x'
44 'y, x, z'
45 'x, z, y'
46 'z, x, y'
47 'y, z, x'
48 'x, y, z'
49 'z, y+1/2, -x+1/2'
50 'y, x+1/2, -z+1/2'
51 'x, z+1/2, -y+1/2'
52 'z, x+1/2, -y+1/2'
53 'y, z+1/2, -x+1/2'
54 'x, y+1/2, -z+1/2'
55 'z, -y+1/2, x+1/2'
56 'y, -x+1/2, z+1/2'
57 'x, -z+1/2, y+1/2'
58 'z, -x+1/2, y+1/2'
59 'y, -z+1/2, x+1/2'
60 'x, -y+1/2, z+1/2'
61 '-z, y+1/2, x+1/2'
62 '-y, x+1/2, z+1/2'
63 '-x, z+1/2, y+1/2'
64 '-z, x+1/2, y+1/2'
65 '-y, z+1/2, x+1/2'
66 '-x, y+1/2, z+1/2'
67 '-z, -y+1/2, -x+1/2'
68 '-y, -x+1/2, -z+1/2'
69 '-x, -z+1/2, -y+1/2'
70 '-z, -x+1/2, -y+1/2'
71 '-y, -z+1/2, -x+1/2'
72 '-x, -y+1/2, -z+1/2'
73 '-z, -y+1/2, x+1/2'
74 '-y, -x+1/2, z+1/2'
75 '-x, -z+1/2, y+1/2'
76 '-z, -x+1/2, y+1/2'
77 '-y, -z+1/2, x+1/2'
78 '-x, -y+1/2, z+1/2'
79 '-z, y+1/2, -x+1/2'
80 '-y, x+1/2, -z+1/2'
81 '-x, z+1/2, -y+1/2'
82 '-z, x+1/2, -y+1/2'
83 '-y, z+1/2, -x+1/2'
84 '-x, y+1/2, -z+1/2'
85 'z, -y+1/2, -x+1/2'
86 'y, -x+1/2, -z+1/2'
87 'x, -z+1/2, -y+1/2'
88 'z, -x+1/2, -y+1/2'
89 'y, -z+1/2, -x+1/2'
90 'x, -y+1/2, -z+1/2'
91 'z, y+1/2, x+1/2'
92 'y, x+1/2, z+1/2'
93 'x, z+1/2, y+1/2'
94 'z, x+1/2, y+1/2'
95 'y, z+1/2, x+1/2'
96 'x, y+1/2, z+1/2'
97 'z+1/2, y, -x+1/2'
98 'y+1/2, x, -z+1/2'
99 'x+1/2, z, -y+1/2'
100 'z+1/2, x, -y+1/2'
101 'y+1/2, z, -x+1/2'
102 'x+1/2, y, -z+1/2'
103 'z+1/2, -y, x+1/2'
104 'y+1/2, -x, z+1/2'
105 'x+1/2, -z, y+1/2'
106 'z+1/2, -x, y+1/2'
107 'y+1/2, -z, x+1/2'
108 'x+1/2, -y, z+1/2'
109 '-z+1/2, y, x+1/2'
110 '-y+1/2, x, z+1/2'
111 '-x+1/2, z, y+1/2'
112 '-z+1/2, x, y+1/2'
113 '-y+1/2, z, x+1/2'
114 '-x+1/2, y, z+1/2'
115 '-z+1/2, -y, -x+1/2'
116 '-y+1/2, -x, -z+1/2'
117 '-x+1/2, -z, -y+1/2'
118 '-z+1/2, -x, -y+1/2'
119 '-y+1/2, -z, -x+1/2'
120 '-x+1/2, -y, -z+1/2'
121 '-z+1/2, -y, x+1/2'
122 '-y+1/2, -x, z+1/2'
123 '-x+1/2, -z, y+1/2'
124 '-z+1/2, -x, y+1/2'
125 '-y+1/2, -z, x+1/2'
126 '-x+1/2, -y, z+1/2'
127 '-z+1/2, y, -x+1/2'
128 '-y+1/2, x, -z+1/2'
129 '-x+1/2, z, -y+1/2'
130 '-z+1/2, x, -y+1/2'
131 '-y+1/2, z, -x+1/2'
132 '-x+1/2, y, -z+1/2'
133 'z+1/2, -y, -x+1/2'
134 'y+1/2, -x, -z+1/2'
135 'x+1/2, -z, -y+1/2'
136 'z+1/2, -x, -y+1/2'
137 'y+1/2, -z, -x+1/2'
138 'x+1/2, -y, -z+1/2'
139 'z+1/2, y, x+1/2'
140 'y+1/2, x, z+1/2'
141 'x+1/2, z, y+1/2'
142 'z+1/2, x, y+1/2'
143 'y+1/2, z, x+1/2'
144 'x+1/2, y, z+1/2'
145 'z+1/2, y+1/2, -x'
146 'y+1/2, x+1/2, -z'
147 'x+1/2, z+1/2, -y'
148 'z+1/2, x+1/2, -y'
149 'y+1/2, z+1/2, -x'
150 'x+1/2, y+1/2, -z'
151 'z+1/2, -y+1/2, x'
152 'y+1/2, -x+1/2, z'
153 'x+1/2, -z+1/2, y'
154 'z+1/2, -x+1/2, y'
155 'y+1/2, -z+1/2, x'
156 'x+1/2, -y+1/2, z'
157 '-z+1/2, y+1/2, x'
158 '-y+1/2, x+1/2, z'
159 '-x+1/2, z+1/2, y'
160 '-z+1/2, x+1/2, y'
161 '-y+1/2, z+1/2, x'
162 '-x+1/2, y+1/2, z'
163 '-z+1/2, -y+1/2, -x'
164 '-y+1/2, -x+1/2, -z'
165 '-x+1/2, -z+1/2, -y'
166 '-z+1/2, -x+1/2, -y'
167 '-y+1/2, -z+1/2, -x'
168 '-x+1/2, -y+1/2, -z'
169 '-z+1/2, -y+1/2, x'
170 '-y+1/2, -x+1/2, z'
171 '-x+1/2, -z+1/2, y'
172 '-z+1/2, -x+1/2, y'
173 '-y+1/2, -z+1/2, x'
174 '-x+1/2, -y+1/2, z'
175 '-z+1/2, y+1/2, -x'
176 '-y+1/2, x+1/2, -z'
177 '-x+1/2, z+1/2, -y'
178 '-z+1/2, x+1/2, -y'
179 '-y+1/2, z+1/2, -x'
180 '-x+1/2, y+1/2, -z'
181 'z+1/2, -y+1/2, -x'
182 'y+1/2, -x+1/2, -z'
183 'x+1/2, -z+1/2, -y'
184 'z+1/2, -x+1/2, -y'
185 'y+1/2, -z+1/2, -x'
186 'x+1/2, -y+1/2, -z'
187 'z+1/2, y+1/2, x'
188 'y+1/2, x+1/2, z'
189 'x+1/2, z+1/2, y'
190 'z+1/2, x+1/2, y'
191 'y+1/2, z+1/2, x'
192 'x+1/2, y+1/2, z'
loop_
_atom_type_symbol
_atom_type_oxidation_number
O2- -2
Li1+ 1
Ti4+ 4
loop_
_atom_site_label
_atom_site_type_symbol
_atom_site_symmetry_multiplicity
_atom_site_Wyckoff_symbol
_atom_site_fract_x
_atom_site_fract_y
_atom_site_fract_z
_atom_site_B_iso_or_equiv
_atom_site_occupancy
_atom_site_attached_hydrogens
O1 O2- 4 b 0.5 0.5 0.5 0.0493(5) 1. 0
Li1 Li1+ 4 a 0. 0. 0. 0.0700(13) 0.66666 0
Ti1 Ti4+ 4 a 0. 0. 0. 0.0700(13) 0.33333 0
#End of TTdata_182964-ICSD

File: Novel-Space/Tabulate_Reference-Phases/All-Possible-CIFs/183750.cif

#(C) 2019 by FIZ Karlsruhe - Leibniz Institute for Information Infrastructure.  All rights reserved.
data_183750-ICSD
_database_code_ICSD 183750
_audit_creation_date 2012-08-01
_chemical_name_systematic 'Lithium manganese oxide (1.25/1.75/4)'
_chemical_formula_structural 'Li (Li0.252 Mn1.748) O4'
_chemical_formula_sum 'Li1.252 Mn1.748 O4'
_chemical_name_structure_type Spinel-Al2MgO4
_exptl_crystal_density_diffrn 4.1
_publ_section_title 'Nano-domain structure of Li4 Mn5 O12 spinel'
loop_
_citation_id
_citation_journal_full
_citation_year
_citation_journal_volume
_citation_page_first
_citation_page_last
_citation_journal_id_ASTM
primary 'Journal of Materials Science' 2011 46 7098 7105 JMTSAS
loop_
_publ_author_name
'Ivanova, S.'
'Zhecheva, E.'
'Nihtianova, D.'
'Stoyanova, R.'
_cell_length_a 8.1771(3)
_cell_length_b 8.1771(3)
_cell_length_c 8.1771(3)
_cell_angle_alpha 90.
_cell_angle_beta 90.
_cell_angle_gamma 90.
_cell_volume 546.76
_cell_formula_units_Z 8
_symmetry_space_group_name_H-M 'F d -3 m Z'
_symmetry_Int_Tables_number 227
_refine_ls_R_factor_all 0.0262
loop_
_symmetry_equiv_pos_site_id
_symmetry_equiv_pos_as_xyz
1 '-z, y+3/4, x+3/4'
2 'z+3/4, -y, x+3/4'
3 'z+3/4, y+3/4, -x'
4 '-z, -y, -x'
5 'y+3/4, x+3/4, -z'
6 '-y, x+3/4, z+3/4'
7 'y+3/4, -x, z+3/4'
8 '-y, -x, -z'
9 'x+3/4, -z, y+3/4'
10 'x+3/4, z+3/4, -y'
11 '-x, z+3/4, y+3/4'
12 '-x, -z, -y'
13 '-z, x+3/4, y+3/4'
14 'z+3/4, x+3/4, -y'
15 'z+3/4, -x, y+3/4'
16 '-z, -x, -y'
17 'y+3/4, -z, x+3/4'
18 '-y, z+3/4, x+3/4'
19 'y+3/4, z+3/4, -x'
20 '-y, -z, -x'
21 'x+3/4, y+3/4, -z'
22 'x+3/4, -y, z+3/4'
23 '-x, y+3/4, z+3/4'
24 '-x, -y, -z'
25 'z, -y+1/4, -x+1/4'
26 '-z+1/4, y, -x+1/4'
27 '-z+1/4, -y+1/4, x'
28 'z, y, x'
29 '-y+1/4, -x+1/4, z'
30 'y, -x+1/4, -z+1/4'
31 '-y+1/4, x, -z+1/4'
32 'y, x, z'
33 '-x+1/4, z, -y+1/4'
34 '-x+1/4, -z+1/4, y'
35 'x, -z+1/4, -y+1/4'
36 'x, z, y'
37 'z, -x+1/4, -y+1/4'
38 '-z+1/4, -x+1/4, y'
39 '-z+1/4, x, -y+1/4'
40 'z, x, y'
41 '-y+1/4, z, -x+1/4'
42 'y, -z+1/4, -x+1/4'
43 '-y+1/4, -z+1/4, x'
44 'y, z, x'
45 '-x+1/4, -y+1/4, z'
46 '-x+1/4, y, -z+1/4'
47 'x, -y+1/4, -z+1/4'
48 'x, y, z'
49 '-z, y+1/4, x+1/4'
50 'z+3/4, -y+1/2, x+1/4'
51 'z+3/4, y+1/4, -x+1/2'
52 '-z, -y+1/2, -x+1/2'
53 'y+3/4, x+1/4, -z+1/2'
54 '-y, x+1/4, z+1/4'
55 'y+3/4, -x+1/2, z+1/4'
56 '-y, -x+1/2, -z+1/2'
57 'x+3/4, -z+1/2, y+1/4'
58 'x+3/4, z+1/4, -y+1/2'
59 '-x, z+1/4, y+1/4'
60 '-x, -z+1/2, -y+1/2'
61 '-z, x+1/4, y+1/4'
62 'z+3/4, x+1/4, -y+1/2'
63 'z+3/4, -x+1/2, y+1/4'
64 '-z, -x+1/2, -y+1/2'
65 'y+3/4, -z+1/2, x+1/4'
66 '-y, z+1/4, x+1/4'
67 'y+3/4, z+1/4, -x+1/2'
68 '-y, -z+1/2, -x+1/2'
69 'x+3/4, y+1/4, -z+1/2'
70 'x+3/4, -y+1/2, z+1/4'
71 '-x, y+1/4, z+1/4'
72 '-x, -y+1/2, -z+1/2'
73 'z, -y+3/4, -x+3/4'
74 '-z+1/4, y+1/2, -x+3/4'
75 '-z+1/4, -y+3/4, x+1/2'
76 'z, y+1/2, x+1/2'
77 '-y+1/4, -x+3/4, z+1/2'
78 'y, -x+3/4, -z+3/4'
79 '-y+1/4, x+1/2, -z+3/4'
80 'y, x+1/2, z+1/2'
81 '-x+1/4, z+1/2, -y+3/4'
82 '-x+1/4, -z+3/4, y+1/2'
83 'x, -z+3/4, -y+3/4'
84 'x, z+1/2, y+1/2'
85 'z, -x+3/4, -y+3/4'
86 '-z+1/4, -x+3/4, y+1/2'
87 '-z+1/4, x+1/2, -y+3/4'
88 'z, x+1/2, y+1/2'
89 '-y+1/4, z+1/2, -x+3/4'
90 'y, -z+3/4, -x+3/4'
91 '-y+1/4, -z+3/4, x+1/2'
92 'y, z+1/2, x+1/2'
93 '-x+1/4, -y+3/4, z+1/2'
94 '-x+1/4, y+1/2, -z+3/4'
95 'x, -y+3/4, -z+3/4'
96 'x, y+1/2, z+1/2'
97 '-z+1/2, y+3/4, x+1/4'
98 'z+1/4, -y, x+1/4'
99 'z+1/4, y+3/4, -x+1/2'
100 '-z+1/2, -y, -x+1/2'
101 'y+1/4, x+3/4, -z+1/2'
102 '-y+1/2, x+3/4, z+1/4'
103 'y+1/4, -x, z+1/4'
104 '-y+1/2, -x, -z+1/2'
105 'x+1/4, -z, y+1/4'
106 'x+1/4, z+3/4, -y+1/2'
107 '-x+1/2, z+3/4, y+1/4'
108 '-x+1/2, -z, -y+1/2'
109 '-z+1/2, x+3/4, y+1/4'
110 'z+1/4, x+3/4, -y+1/2'
111 'z+1/4, -x, y+1/4'
112 '-z+1/2, -x, -y+1/2'
113 'y+1/4, -z, x+1/4'
114 '-y+1/2, z+3/4, x+1/4'
115 'y+1/4, z+3/4, -x+1/2'
116 '-y+1/2, -z, -x+1/2'
117 'x+1/4, y+3/4, -z+1/2'
118 'x+1/4, -y, z+1/4'
119 '-x+1/2, y+3/4, z+1/4'
120 '-x+1/2, -y, -z+1/2'
121 'z+1/2, -y+1/4, -x+3/4'
122 '-z+3/4, y, -x+3/4'
123 '-z+3/4, -y+1/4, x+1/2'
124 'z+1/2, y, x+1/2'
125 '-y+3/4, -x+1/4, z+1/2'
126 'y+1/2, -x+1/4, -z+3/4'
127 '-y+3/4, x, -z+3/4'
128 'y+1/2, x, z+1/2'
129 '-x+3/4, z, -y+3/4'
130 '-x+3/4, -z+1/4, y+1/2'
131 'x+1/2, -z+1/4, -y+3/4'
132 'x+1/2, z, y+1/2'
133 'z+1/2, -x+1/4, -y+3/4'
134 '-z+3/4, -x+1/4, y+1/2'
135 '-z+3/4, x, -y+3/4'
136 'z+1/2, x, y+1/2'
137 '-y+3/4, z, -x+3/4'
138 'y+1/2, -z+1/4, -x+3/4'
139 '-y+3/4, -z+1/4, x+1/2'
140 'y+1/2, z, x+1/2'
141 '-x+3/4, -y+1/4, z+1/2'
142 '-x+3/4, y, -z+3/4'
143 'x+1/2, -y+1/4, -z+3/4'
144 'x+1/2, y, z+1/2'
145 '-z+1/2, y+1/4, x+3/4'
146 'z+1/4, -y+1/2, x+3/4'
147 'z+1/4, y+1/4, -x'
148 '-z+1/2, -y+1/2, -x'
149 'y+1/4, x+1/4, -z'
150 '-y+1/2, x+1/4, z+3/4'
151 'y+1/4, -x+1/2, z+3/4'
152 '-y+1/2, -x+1/2, -z'
153 'x+1/4, -z+1/2, y+3/4'
154 'x+1/4, z+1/4, -y'
155 '-x+1/2, z+1/4, y+3/4'
156 '-x+1/2, -z+1/2, -y'
157 '-z+1/2, x+1/4, y+3/4'
158 'z+1/4, x+1/4, -y'
159 'z+1/4, -x+1/2, y+3/4'
160 '-z+1/2, -x+1/2, -y'
161 'y+1/4, -z+1/2, x+3/4'
162 '-y+1/2, z+1/4, x+3/4'
163 'y+1/4, z+1/4, -x'
164 '-y+1/2, -z+1/2, -x'
165 'x+1/4, y+1/4, -z'
166 'x+1/4, -y+1/2, z+3/4'
167 '-x+1/2, y+1/4, z+3/4'
168 '-x+1/2, -y+1/2, -z'
169 'z+1/2, -y+3/4, -x+1/4'
170 '-z+3/4, y+1/2, -x+1/4'
171 '-z+3/4, -y+3/4, x'
172 'z+1/2, y+1/2, x'
173 '-y+3/4, -x+3/4, z'
174 'y+1/2, -x+3/4, -z+1/4'
175 '-y+3/4, x+1/2, -z+1/4'
176 'y+1/2, x+1/2, z'
177 '-x+3/4, z+1/2, -y+1/4'
178 '-x+3/4, -z+3/4, y'
179 'x+1/2, -z+3/4, -y+1/4'
180 'x+1/2, z+1/2, y'
181 'z+1/2, -x+3/4, -y+1/4'
182 '-z+3/4, -x+3/4, y'
183 '-z+3/4, x+1/2, -y+1/4'
184 'z+1/2, x+1/2, y'
185 '-y+3/4, z+1/2, -x+1/4'
186 'y+1/2, -z+3/4, -x+1/4'
187 '-y+3/4, -z+3/4, x'
188 'y+1/2, z+1/2, x'
189 '-x+3/4, -y+3/4, z'
190 '-x+3/4, y+1/2, -z+1/4'
191 'x+1/2, -y+3/4, -z+1/4'
192 'x+1/2, y+1/2, z'
loop_
_atom_type_symbol
_atom_type_oxidation_number
Li1+ 1
Mn3+ 3.86
O2- -2
loop_
_atom_site_label
_atom_site_type_symbol
_atom_site_symmetry_multiplicity
_atom_site_Wyckoff_symbol
_atom_site_fract_x
_atom_site_fract_y
_atom_site_fract_z
_atom_site_B_iso_or_equiv
_atom_site_occupancy
_atom_site_attached_hydrogens
Li1 Li1+ 8 a 0.125 0.125 0.125 0.59 1. 0
Li2 Li1+ 16 d 0.5 0.5 0.5 0.5 0.126(4) 0
Mn1 Mn3+ 16 d 0.5 0.5 0.5 0.5 0.874(4) 0
O1 O2- 32 e 0.2632(2) 0.2632(2) 0.2632(2) 1.26 1. 0
#End of TTdata_183750-ICSD

File: Novel-Space/Tabulate_Reference-Phases/All-Possible-CIFs/184649.cif

#(C) 2019 by FIZ Karlsruhe - Leibniz Institute for Information Infrastructure.  All rights reserved.
data_184649-ICSD
_database_code_ICSD 184649
_audit_creation_date 2012-08-01
_chemical_name_systematic 'Manganese titanate'
_chemical_formula_structural 'Mn (Ti O3)'
_chemical_formula_sum 'Mn1 O3 Ti1'
_chemical_name_structure_type Ilmenite-FeTiO3
_exptl_crystal_density_diffrn 4.59
_cell_measurement_temperature 0.
_cell_measurement_pressure 0.
_publ_section_title

;
First-principles investigation on high-pressure structural evolution of Mn Ti
O3
;
loop_
_citation_id
_citation_journal_full
_citation_year
_citation_journal_volume
_citation_page_first
_citation_page_last
_citation_journal_id_ASTM
primary 'Solid State Communications' 2012 152 984 988 SSCOA4
loop_
_publ_author_name
'Zhu Feng'
'Wu Xiang'
'Qin Shan'
_cell_length_a 5.1386
_cell_length_b 5.1386
_cell_length_c 14.3126
_cell_angle_alpha 90.
_cell_angle_beta 90.
_cell_angle_gamma 120.
_cell_volume 327.29
_cell_formula_units_Z 6
_symmetry_space_group_name_H-M 'R -3 H'
_symmetry_Int_Tables_number 148
loop_
_symmetry_equiv_pos_site_id
_symmetry_equiv_pos_as_xyz
1 'x-y, x, -z'
2 'y, -x+y, -z'
3 '-x, -y, -z'
4 '-x+y, -x, z'
5 '-y, x-y, z'
6 'x, y, z'
7 'x-y+2/3, x+1/3, -z+1/3'
8 'y+2/3, -x+y+1/3, -z+1/3'
9 '-x+2/3, -y+1/3, -z+1/3'
10 '-x+y+2/3, -x+1/3, z+1/3'
11 '-y+2/3, x-y+1/3, z+1/3'
12 'x+2/3, y+1/3, z+1/3'
13 'x-y+1/3, x+2/3, -z+2/3'
14 'y+1/3, -x+y+2/3, -z+2/3'
15 '-x+1/3, -y+2/3, -z+2/3'
16 '-x+y+1/3, -x+2/3, z+2/3'
17 '-y+1/3, x-y+2/3, z+2/3'
18 'x+1/3, y+2/3, z+2/3'
loop_
_atom_type_symbol
_atom_type_oxidation_number
Mn2+ 2
Ti4+ 4
O2- -2
loop_
_atom_site_label
_atom_site_type_symbol
_atom_site_symmetry_multiplicity
_atom_site_Wyckoff_symbol
_atom_site_fract_x
_atom_site_fract_y
_atom_site_fract_z
_atom_site_B_iso_or_equiv
_atom_site_occupancy
_atom_site_attached_hydrogens
Mn1 Mn2+ 6 c 0 0 0.3598 . 1. 0
Ti1 Ti4+ 6 c 0 0 0.1477 . 1. 0
O1 O2- 18 f 0.3174 0.0236 0.2448 . 1. 0
#End of TTdata_184649-ICSD

File: Novel-Space/Tabulate_Reference-Phases/All-Possible-CIFs/185234.cif

#(C) 2019 by FIZ Karlsruhe - Leibniz Institute for Information Infrastructure.  All rights reserved.
data_185234-ICSD
_database_code_ICSD 185234
_audit_creation_date 2013-02-01
_chemical_name_systematic 'Lithium manganese oxide (0.611/2/3.88)'
_chemical_formula_structural 'Li0.611 Mn2 O3.88'
_chemical_formula_sum 'Li0.611 Mn2 O3.88'
_chemical_name_structure_type Spinel-defect
_exptl_crystal_density_diffrn 4.19
_publ_section_title 'Li Mn2 O4 nanocrystalline electrode materials'
_publ_section_comment 'Cell and Type only determined'
loop_
_citation_id
_citation_journal_full
_citation_year
_citation_journal_volume
_citation_page_first
_citation_page_last
_citation_journal_id_ASTM
primary 'Crystal Research and Technology' 2012 47 351 362 CRTEDF
loop_
_publ_author_name
'Talik, E.'
'Zalog, A.'
'Skrzypek, D.'
'Guzik, A.'
'Zajdel, P.'
'Michalska, M.'
'Lipinska, L.'
_cell_length_a 8.2386(6)
_cell_length_b 8.2386(6)
_cell_length_c 8.2386(6)
_cell_angle_alpha 90.
_cell_angle_beta 90.
_cell_angle_gamma 90.
_cell_volume 559.19
_cell_formula_units_Z 8
_symmetry_space_group_name_H-M 'F d -3 m Z'
_symmetry_Int_Tables_number 227
loop_
_symmetry_equiv_pos_site_id
_symmetry_equiv_pos_as_xyz
1 '-z, y+3/4, x+3/4'
2 'z+3/4, -y, x+3/4'
3 'z+3/4, y+3/4, -x'
4 '-z, -y, -x'
5 'y+3/4, x+3/4, -z'
6 '-y, x+3/4, z+3/4'
7 'y+3/4, -x, z+3/4'
8 '-y, -x, -z'
9 'x+3/4, -z, y+3/4'
10 'x+3/4, z+3/4, -y'
11 '-x, z+3/4, y+3/4'
12 '-x, -z, -y'
13 '-z, x+3/4, y+3/4'
14 'z+3/4, x+3/4, -y'
15 'z+3/4, -x, y+3/4'
16 '-z, -x, -y'
17 'y+3/4, -z, x+3/4'
18 '-y, z+3/4, x+3/4'
19 'y+3/4, z+3/4, -x'
20 '-y, -z, -x'
21 'x+3/4, y+3/4, -z'
22 'x+3/4, -y, z+3/4'
23 '-x, y+3/4, z+3/4'
24 '-x, -y, -z'
25 'z, -y+1/4, -x+1/4'
26 '-z+1/4, y, -x+1/4'
27 '-z+1/4, -y+1/4, x'
28 'z, y, x'
29 '-y+1/4, -x+1/4, z'
30 'y, -x+1/4, -z+1/4'
31 '-y+1/4, x, -z+1/4'
32 'y, x, z'
33 '-x+1/4, z, -y+1/4'
34 '-x+1/4, -z+1/4, y'
35 'x, -z+1/4, -y+1/4'
36 'x, z, y'
37 'z, -x+1/4, -y+1/4'
38 '-z+1/4, -x+1/4, y'
39 '-z+1/4, x, -y+1/4'
40 'z, x, y'
41 '-y+1/4, z, -x+1/4'
42 'y, -z+1/4, -x+1/4'
43 '-y+1/4, -z+1/4, x'
44 'y, z, x'
45 '-x+1/4, -y+1/4, z'
46 '-x+1/4, y, -z+1/4'
47 'x, -y+1/4, -z+1/4'
48 'x, y, z'
49 '-z, y+1/4, x+1/4'
50 'z+3/4, -y+1/2, x+1/4'
51 'z+3/4, y+1/4, -x+1/2'
52 '-z, -y+1/2, -x+1/2'
53 'y+3/4, x+1/4, -z+1/2'
54 '-y, x+1/4, z+1/4'
55 'y+3/4, -x+1/2, z+1/4'
56 '-y, -x+1/2, -z+1/2'
57 'x+3/4, -z+1/2, y+1/4'
58 'x+3/4, z+1/4, -y+1/2'
59 '-x, z+1/4, y+1/4'
60 '-x, -z+1/2, -y+1/2'
61 '-z, x+1/4, y+1/4'
62 'z+3/4, x+1/4, -y+1/2'
63 'z+3/4, -x+1/2, y+1/4'
64 '-z, -x+1/2, -y+1/2'
65 'y+3/4, -z+1/2, x+1/4'
66 '-y, z+1/4, x+1/4'
67 'y+3/4, z+1/4, -x+1/2'
68 '-y, -z+1/2, -x+1/2'
69 'x+3/4, y+1/4, -z+1/2'
70 'x+3/4, -y+1/2, z+1/4'
71 '-x, y+1/4, z+1/4'
72 '-x, -y+1/2, -z+1/2'
73 'z, -y+3/4, -x+3/4'
74 '-z+1/4, y+1/2, -x+3/4'
75 '-z+1/4, -y+3/4, x+1/2'
76 'z, y+1/2, x+1/2'
77 '-y+1/4, -x+3/4, z+1/2'
78 'y, -x+3/4, -z+3/4'
79 '-y+1/4, x+1/2, -z+3/4'
80 'y, x+1/2, z+1/2'
81 '-x+1/4, z+1/2, -y+3/4'
82 '-x+1/4, -z+3/4, y+1/2'
83 'x, -z+3/4, -y+3/4'
84 'x, z+1/2, y+1/2'
85 'z, -x+3/4, -y+3/4'
86 '-z+1/4, -x+3/4, y+1/2'
87 '-z+1/4, x+1/2, -y+3/4'
88 'z, x+1/2, y+1/2'
89 '-y+1/4, z+1/2, -x+3/4'
90 'y, -z+3/4, -x+3/4'
91 '-y+1/4, -z+3/4, x+1/2'
92 'y, z+1/2, x+1/2'
93 '-x+1/4, -y+3/4, z+1/2'
94 '-x+1/4, y+1/2, -z+3/4'
95 'x, -y+3/4, -z+3/4'
96 'x, y+1/2, z+1/2'
97 '-z+1/2, y+3/4, x+1/4'
98 'z+1/4, -y, x+1/4'
99 'z+1/4, y+3/4, -x+1/2'
100 '-z+1/2, -y, -x+1/2'
101 'y+1/4, x+3/4, -z+1/2'
102 '-y+1/2, x+3/4, z+1/4'
103 'y+1/4, -x, z+1/4'
104 '-y+1/2, -x, -z+1/2'
105 'x+1/4, -z, y+1/4'
106 'x+1/4, z+3/4, -y+1/2'
107 '-x+1/2, z+3/4, y+1/4'
108 '-x+1/2, -z, -y+1/2'
109 '-z+1/2, x+3/4, y+1/4'
110 'z+1/4, x+3/4, -y+1/2'
111 'z+1/4, -x, y+1/4'
112 '-z+1/2, -x, -y+1/2'
113 'y+1/4, -z, x+1/4'
114 '-y+1/2, z+3/4, x+1/4'
115 'y+1/4, z+3/4, -x+1/2'
116 '-y+1/2, -z, -x+1/2'
117 'x+1/4, y+3/4, -z+1/2'
118 'x+1/4, -y, z+1/4'
119 '-x+1/2, y+3/4, z+1/4'
120 '-x+1/2, -y, -z+1/2'
121 'z+1/2, -y+1/4, -x+3/4'
122 '-z+3/4, y, -x+3/4'
123 '-z+3/4, -y+1/4, x+1/2'
124 'z+1/2, y, x+1/2'
125 '-y+3/4, -x+1/4, z+1/2'
126 'y+1/2, -x+1/4, -z+3/4'
127 '-y+3/4, x, -z+3/4'
128 'y+1/2, x, z+1/2'
129 '-x+3/4, z, -y+3/4'
130 '-x+3/4, -z+1/4, y+1/2'
131 'x+1/2, -z+1/4, -y+3/4'
132 'x+1/2, z, y+1/2'
133 'z+1/2, -x+1/4, -y+3/4'
134 '-z+3/4, -x+1/4, y+1/2'
135 '-z+3/4, x, -y+3/4'
136 'z+1/2, x, y+1/2'
137 '-y+3/4, z, -x+3/4'
138 'y+1/2, -z+1/4, -x+3/4'
139 '-y+3/4, -z+1/4, x+1/2'
140 'y+1/2, z, x+1/2'
141 '-x+3/4, -y+1/4, z+1/2'
142 '-x+3/4, y, -z+3/4'
143 'x+1/2, -y+1/4, -z+3/4'
144 'x+1/2, y, z+1/2'
145 '-z+1/2, y+1/4, x+3/4'
146 'z+1/4, -y+1/2, x+3/4'
147 'z+1/4, y+1/4, -x'
148 '-z+1/2, -y+1/2, -x'
149 'y+1/4, x+1/4, -z'
150 '-y+1/2, x+1/4, z+3/4'
151 'y+1/4, -x+1/2, z+3/4'
152 '-y+1/2, -x+1/2, -z'
153 'x+1/4, -z+1/2, y+3/4'
154 'x+1/4, z+1/4, -y'
155 '-x+1/2, z+1/4, y+3/4'
156 '-x+1/2, -z+1/2, -y'
157 '-z+1/2, x+1/4, y+3/4'
158 'z+1/4, x+1/4, -y'
159 'z+1/4, -x+1/2, y+3/4'
160 '-z+1/2, -x+1/2, -y'
161 'y+1/4, -z+1/2, x+3/4'
162 '-y+1/2, z+1/4, x+3/4'
163 'y+1/4, z+1/4, -x'
164 '-y+1/2, -z+1/2, -x'
165 'x+1/4, y+1/4, -z'
166 'x+1/4, -y+1/2, z+3/4'
167 '-x+1/2, y+1/4, z+3/4'
168 '-x+1/2, -y+1/2, -z'
169 'z+1/2, -y+3/4, -x+1/4'
170 '-z+3/4, y+1/2, -x+1/4'
171 '-z+3/4, -y+3/4, x'
172 'z+1/2, y+1/2, x'
173 '-y+3/4, -x+3/4, z'
174 'y+1/2, -x+3/4, -z+1/4'
175 '-y+3/4, x+1/2, -z+1/4'
176 'y+1/2, x+1/2, z'
177 '-x+3/4, z+1/2, -y+1/4'
178 '-x+3/4, -z+3/4, y'
179 'x+1/2, -z+3/4, -y+1/4'
180 'x+1/2, z+1/2, y'
181 'z+1/2, -x+3/4, -y+1/4'
182 '-z+3/4, -x+3/4, y'
183 '-z+3/4, x+1/2, -y+1/4'
184 'z+1/2, x+1/2, y'
185 '-y+3/4, z+1/2, -x+1/4'
186 'y+1/2, -z+3/4, -x+1/4'
187 '-y+3/4, -z+3/4, x'
188 'y+1/2, z+1/2, x'
189 '-x+3/4, -y+3/4, z'
190 '-x+3/4, y+1/2, -z+1/4'
191 'x+1/2, -y+3/4, -z+1/4'
192 'x+1/2, y+1/2, z'
loop_
_atom_type_symbol
_atom_type_oxidation_number
Li1+ 1
Mn3+ 3.57
O2- -2
loop_
_atom_site_label
_atom_site_type_symbol
_atom_site_symmetry_multiplicity
_atom_site_Wyckoff_symbol
_atom_site_fract_x
_atom_site_fract_y
_atom_site_fract_z
_atom_site_B_iso_or_equiv
_atom_site_occupancy
_atom_site_attached_hydrogens
Li1 Li1+ 8 a 0.125 0.125 0.125 . 0.611 0
Mn1 Mn3+ 16 d 0.5 0.5 0.5 . 1. 0
O1 O2- 32 e 0.261 0.261 0.261 . 0.97 0
#End of TTdata_185234-ICSD

File: Novel-Space/Tabulate_Reference-Phases/All-Possible-CIFs/185541.cif

#(C) 2019 by FIZ Karlsruhe - Leibniz Institute for Information Infrastructure.  All rights reserved.
data_185541-ICSD
_database_code_ICSD 185541
_audit_creation_date 2013-02-01
_chemical_name_systematic 'Lithium manganese oxide (1.07/1.93/4)'
_chemical_formula_structural 'Li1.07 Mn1.93 O4'
_chemical_formula_sum 'Li1.07 Mn1.93 O4'
_chemical_name_structure_type Spinel-Al2MgO4
_exptl_crystal_density_diffrn 4.23
_publ_section_title

;
Preparation of Li1.03 Mn1.97 O4 and Li1.06 Mn1.94 O4 by the polymer precursor
method and X-ray, neutron diffraction and electrochemical study
;
loop_
_citation_id
_citation_journal_full
_citation_year
_citation_journal_volume
_citation_page_first
_citation_page_last
_citation_journal_id_ASTM
primary 'Journal of the Electrochemical Society' 2011 158 A1231 A1236 JESOAN
loop_
_publ_author_name
'Reddy, M.V.'
'Silvister Raju, M.J.'
'Sharma, N.'
'Quan, P.Y.'
'Nowshad, S.H.'
'Emmanuel, H.E.C.'
'Peterson, V.K.'
'Chowdari, B.V.R.'
_cell_length_a 8.22899(13)
_cell_length_b 8.22899(13)
_cell_length_c 8.22899(13)
_cell_angle_alpha 90.
_cell_angle_beta 90.
_cell_angle_gamma 90.
_cell_volume 557.24
_cell_formula_units_Z 8
_symmetry_space_group_name_H-M 'F d -3 m Z'
_symmetry_Int_Tables_number 227
_refine_ls_R_factor_all 0.0477
loop_
_symmetry_equiv_pos_site_id
_symmetry_equiv_pos_as_xyz
1 '-z, y+3/4, x+3/4'
2 'z+3/4, -y, x+3/4'
3 'z+3/4, y+3/4, -x'
4 '-z, -y, -x'
5 'y+3/4, x+3/4, -z'
6 '-y, x+3/4, z+3/4'
7 'y+3/4, -x, z+3/4'
8 '-y, -x, -z'
9 'x+3/4, -z, y+3/4'
10 'x+3/4, z+3/4, -y'
11 '-x, z+3/4, y+3/4'
12 '-x, -z, -y'
13 '-z, x+3/4, y+3/4'
14 'z+3/4, x+3/4, -y'
15 'z+3/4, -x, y+3/4'
16 '-z, -x, -y'
17 'y+3/4, -z, x+3/4'
18 '-y, z+3/4, x+3/4'
19 'y+3/4, z+3/4, -x'
20 '-y, -z, -x'
21 'x+3/4, y+3/4, -z'
22 'x+3/4, -y, z+3/4'
23 '-x, y+3/4, z+3/4'
24 '-x, -y, -z'
25 'z, -y+1/4, -x+1/4'
26 '-z+1/4, y, -x+1/4'
27 '-z+1/4, -y+1/4, x'
28 'z, y, x'
29 '-y+1/4, -x+1/4, z'
30 'y, -x+1/4, -z+1/4'
31 '-y+1/4, x, -z+1/4'
32 'y, x, z'
33 '-x+1/4, z, -y+1/4'
34 '-x+1/4, -z+1/4, y'
35 'x, -z+1/4, -y+1/4'
36 'x, z, y'
37 'z, -x+1/4, -y+1/4'
38 '-z+1/4, -x+1/4, y'
39 '-z+1/4, x, -y+1/4'
40 'z, x, y'
41 '-y+1/4, z, -x+1/4'
42 'y, -z+1/4, -x+1/4'
43 '-y+1/4, -z+1/4, x'
44 'y, z, x'
45 '-x+1/4, -y+1/4, z'
46 '-x+1/4, y, -z+1/4'
47 'x, -y+1/4, -z+1/4'
48 'x, y, z'
49 '-z, y+1/4, x+1/4'
50 'z+3/4, -y+1/2, x+1/4'
51 'z+3/4, y+1/4, -x+1/2'
52 '-z, -y+1/2, -x+1/2'
53 'y+3/4, x+1/4, -z+1/2'
54 '-y, x+1/4, z+1/4'
55 'y+3/4, -x+1/2, z+1/4'
56 '-y, -x+1/2, -z+1/2'
57 'x+3/4, -z+1/2, y+1/4'
58 'x+3/4, z+1/4, -y+1/2'
59 '-x, z+1/4, y+1/4'
60 '-x, -z+1/2, -y+1/2'
61 '-z, x+1/4, y+1/4'
62 'z+3/4, x+1/4, -y+1/2'
63 'z+3/4, -x+1/2, y+1/4'
64 '-z, -x+1/2, -y+1/2'
65 'y+3/4, -z+1/2, x+1/4'
66 '-y, z+1/4, x+1/4'
67 'y+3/4, z+1/4, -x+1/2'
68 '-y, -z+1/2, -x+1/2'
69 'x+3/4, y+1/4, -z+1/2'
70 'x+3/4, -y+1/2, z+1/4'
71 '-x, y+1/4, z+1/4'
72 '-x, -y+1/2, -z+1/2'
73 'z, -y+3/4, -x+3/4'
74 '-z+1/4, y+1/2, -x+3/4'
75 '-z+1/4, -y+3/4, x+1/2'
76 'z, y+1/2, x+1/2'
77 '-y+1/4, -x+3/4, z+1/2'
78 'y, -x+3/4, -z+3/4'
79 '-y+1/4, x+1/2, -z+3/4'
80 'y, x+1/2, z+1/2'
81 '-x+1/4, z+1/2, -y+3/4'
82 '-x+1/4, -z+3/4, y+1/2'
83 'x, -z+3/4, -y+3/4'
84 'x, z+1/2, y+1/2'
85 'z, -x+3/4, -y+3/4'
86 '-z+1/4, -x+3/4, y+1/2'
87 '-z+1/4, x+1/2, -y+3/4'
88 'z, x+1/2, y+1/2'
89 '-y+1/4, z+1/2, -x+3/4'
90 'y, -z+3/4, -x+3/4'
91 '-y+1/4, -z+3/4, x+1/2'
92 'y, z+1/2, x+1/2'
93 '-x+1/4, -y+3/4, z+1/2'
94 '-x+1/4, y+1/2, -z+3/4'
95 'x, -y+3/4, -z+3/4'
96 'x, y+1/2, z+1/2'
97 '-z+1/2, y+3/4, x+1/4'
98 'z+1/4, -y, x+1/4'
99 'z+1/4, y+3/4, -x+1/2'
100 '-z+1/2, -y, -x+1/2'
101 'y+1/4, x+3/4, -z+1/2'
102 '-y+1/2, x+3/4, z+1/4'
103 'y+1/4, -x, z+1/4'
104 '-y+1/2, -x, -z+1/2'
105 'x+1/4, -z, y+1/4'
106 'x+1/4, z+3/4, -y+1/2'
107 '-x+1/2, z+3/4, y+1/4'
108 '-x+1/2, -z, -y+1/2'
109 '-z+1/2, x+3/4, y+1/4'
110 'z+1/4, x+3/4, -y+1/2'
111 'z+1/4, -x, y+1/4'
112 '-z+1/2, -x, -y+1/2'
113 'y+1/4, -z, x+1/4'
114 '-y+1/2, z+3/4, x+1/4'
115 'y+1/4, z+3/4, -x+1/2'
116 '-y+1/2, -z, -x+1/2'
117 'x+1/4, y+3/4, -z+1/2'
118 'x+1/4, -y, z+1/4'
119 '-x+1/2, y+3/4, z+1/4'
120 '-x+1/2, -y, -z+1/2'
121 'z+1/2, -y+1/4, -x+3/4'
122 '-z+3/4, y, -x+3/4'
123 '-z+3/4, -y+1/4, x+1/2'
124 'z+1/2, y, x+1/2'
125 '-y+3/4, -x+1/4, z+1/2'
126 'y+1/2, -x+1/4, -z+3/4'
127 '-y+3/4, x, -z+3/4'
128 'y+1/2, x, z+1/2'
129 '-x+3/4, z, -y+3/4'
130 '-x+3/4, -z+1/4, y+1/2'
131 'x+1/2, -z+1/4, -y+3/4'
132 'x+1/2, z, y+1/2'
133 'z+1/2, -x+1/4, -y+3/4'
134 '-z+3/4, -x+1/4, y+1/2'
135 '-z+3/4, x, -y+3/4'
136 'z+1/2, x, y+1/2'
137 '-y+3/4, z, -x+3/4'
138 'y+1/2, -z+1/4, -x+3/4'
139 '-y+3/4, -z+1/4, x+1/2'
140 'y+1/2, z, x+1/2'
141 '-x+3/4, -y+1/4, z+1/2'
142 '-x+3/4, y, -z+3/4'
143 'x+1/2, -y+1/4, -z+3/4'
144 'x+1/2, y, z+1/2'
145 '-z+1/2, y+1/4, x+3/4'
146 'z+1/4, -y+1/2, x+3/4'
147 'z+1/4, y+1/4, -x'
148 '-z+1/2, -y+1/2, -x'
149 'y+1/4, x+1/4, -z'
150 '-y+1/2, x+1/4, z+3/4'
151 'y+1/4, -x+1/2, z+3/4'
152 '-y+1/2, -x+1/2, -z'
153 'x+1/4, -z+1/2, y+3/4'
154 'x+1/4, z+1/4, -y'
155 '-x+1/2, z+1/4, y+3/4'
156 '-x+1/2, -z+1/2, -y'
157 '-z+1/2, x+1/4, y+3/4'
158 'z+1/4, x+1/4, -y'
159 'z+1/4, -x+1/2, y+3/4'
160 '-z+1/2, -x+1/2, -y'
161 'y+1/4, -z+1/2, x+3/4'
162 '-y+1/2, z+1/4, x+3/4'
163 'y+1/4, z+1/4, -x'
164 '-y+1/2, -z+1/2, -x'
165 'x+1/4, y+1/4, -z'
166 'x+1/4, -y+1/2, z+3/4'
167 '-x+1/2, y+1/4, z+3/4'
168 '-x+1/2, -y+1/2, -z'
169 'z+1/2, -y+3/4, -x+1/4'
170 '-z+3/4, y+1/2, -x+1/4'
171 '-z+3/4, -y+3/4, x'
172 'z+1/2, y+1/2, x'
173 '-y+3/4, -x+3/4, z'
174 'y+1/2, -x+3/4, -z+1/4'
175 '-y+3/4, x+1/2, -z+1/4'
176 'y+1/2, x+1/2, z'
177 '-x+3/4, z+1/2, -y+1/4'
178 '-x+3/4, -z+3/4, y'
179 'x+1/2, -z+3/4, -y+1/4'
180 'x+1/2, z+1/2, y'
181 'z+1/2, -x+3/4, -y+1/4'
182 '-z+3/4, -x+3/4, y'
183 '-z+3/4, x+1/2, -y+1/4'
184 'z+1/2, x+1/2, y'
185 '-y+3/4, z+1/2, -x+1/4'
186 'y+1/2, -z+3/4, -x+1/4'
187 '-y+3/4, -z+3/4, x'
188 'y+1/2, z+1/2, x'
189 '-x+3/4, -y+3/4, z'
190 '-x+3/4, y+1/2, -z+1/4'
191 'x+1/2, -y+3/4, -z+1/4'
192 'x+1/2, y+1/2, z'
loop_
_atom_type_symbol
_atom_type_oxidation_number
Li1+ 1
Mn3+ 3.606
O2- -2
loop_
_atom_site_label
_atom_site_type_symbol
_atom_site_symmetry_multiplicity
_atom_site_Wyckoff_symbol
_atom_site_fract_x
_atom_site_fract_y
_atom_site_fract_z
_atom_site_B_iso_or_equiv
_atom_site_occupancy
_atom_site_attached_hydrogens
Li1 Li1+ 8 a 0.125 0.125 0.125 0.0154(22) 1. 0
Li2 Li1+ 16 d 0.5 0.5 0.5 0.0107(9) 0.036(29) 0
Mn1 Mn3+ 16 d 0.5 0.5 0.5 0.0107(9) 0.964(29) 0
O1 O2- 32 e 0.2632(1) 0.2632(1) 0.2632(1) 0.0200(5) 1. 0
#End of TTdata_185541-ICSD

File: Novel-Space/Tabulate_Reference-Phases/All-Possible-CIFs/185587.cif

#(C) 2019 by FIZ Karlsruhe - Leibniz Institute for Information Infrastructure.  All rights reserved.
data_185587-ICSD
_database_code_ICSD 185587
_audit_creation_date 2013-02-01
_chemical_name_systematic 'Tetralithium pentatitanate'
_chemical_formula_structural '(Li4 Ti5 O12)0.333'
_chemical_formula_sum 'Li1.332 O3.996 Ti1.665'
_chemical_name_structure_type Spinel-Al2MgO4
_exptl_crystal_density_diffrn 3.48
_publ_section_title

;
A novel grain restraint strategy to synthesize highly crystallized Li4 Ti5 O12
(ca.20 nm) for lithium ion batteries with superior high-rate performance
;
loop_
_citation_id
_citation_journal_full
_citation_year
_citation_journal_volume
_citation_page_first
_citation_page_last
_citation_journal_id_ASTM
primary 'Journal of Materials Chemistry' 2012 22 11688 11693 JMACEP
loop_
_publ_author_name
'Liu Zhimin'
'Zhang Naiqing'
'Sun Kening'
_cell_length_a 8.355
_cell_length_b 8.355
_cell_length_c 8.355
_cell_angle_alpha 90.
_cell_angle_beta 90.
_cell_angle_gamma 90.
_cell_volume 583.23
_cell_formula_units_Z 8
_symmetry_space_group_name_H-M 'F d -3 m S'
_symmetry_Int_Tables_number 227
_refine_ls_R_factor_all 0.087
loop_
_symmetry_equiv_pos_site_id
_symmetry_equiv_pos_as_xyz
1 'z+1/4, y+1/4, -x+1/4'
2 'y+1/4, x+1/4, -z+1/4'
3 'x+1/4, z+1/4, -y+1/4'
4 'z+1/4, x+1/4, -y+1/4'
5 'y+1/4, z+1/4, -x+1/4'
6 'x+1/4, y+1/4, -z+1/4'
7 'z+1/4, -y+1/4, x+1/4'
8 'y+1/4, -x+1/4, z+1/4'
9 'x+1/4, -z+1/4, y+1/4'
10 'z+1/4, -x+1/4, y+1/4'
11 'y+1/4, -z+1/4, x+1/4'
12 'x+1/4, -y+1/4, z+1/4'
13 '-z+1/4, y+1/4, x+1/4'
14 '-y+1/4, x+1/4, z+1/4'
15 '-x+1/4, z+1/4, y+1/4'
16 '-z+1/4, x+1/4, y+1/4'
17 '-y+1/4, z+1/4, x+1/4'
18 '-x+1/4, y+1/4, z+1/4'
19 '-z+1/4, -y+1/4, -x+1/4'
20 '-y+1/4, -x+1/4, -z+1/4'
21 '-x+1/4, -z+1/4, -y+1/4'
22 '-z+1/4, -x+1/4, -y+1/4'
23 '-y+1/4, -z+1/4, -x+1/4'
24 '-x+1/4, -y+1/4, -z+1/4'
25 '-z, -y, x'
26 '-y, -x, z'
27 '-x, -z, y'
28 '-z, -x, y'
29 '-y, -z, x'
30 '-x, -y, z'
31 '-z, y, -x'
32 '-y, x, -z'
33 '-x, z, -y'
34 '-z, x, -y'
35 '-y, z, -x'
36 '-x, y, -z'
37 'z, -y, -x'
38 'y, -x, -z'
39 'x, -z, -y'
40 'z, -x, -y'
41 'y, -z, -x'
42 'x, -y, -z'
43 'z, y, x'
44 'y, x, z'
45 'x, z, y'
46 'z, x, y'
47 'y, z, x'
48 'x, y, z'
49 'z+1/4, y+3/4, -x+3/4'
50 'y+1/4, x+3/4, -z+3/4'
51 'x+1/4, z+3/4, -y+3/4'
52 'z+1/4, x+3/4, -y+3/4'
53 'y+1/4, z+3/4, -x+3/4'
54 'x+1/4, y+3/4, -z+3/4'
55 'z+1/4, -y+3/4, x+3/4'
56 'y+1/4, -x+3/4, z+3/4'
57 'x+1/4, -z+3/4, y+3/4'
58 'z+1/4, -x+3/4, y+3/4'
59 'y+1/4, -z+3/4, x+3/4'
60 'x+1/4, -y+3/4, z+3/4'
61 '-z+1/4, y+3/4, x+3/4'
62 '-y+1/4, x+3/4, z+3/4'
63 '-x+1/4, z+3/4, y+3/4'
64 '-z+1/4, x+3/4, y+3/4'
65 '-y+1/4, z+3/4, x+3/4'
66 '-x+1/4, y+3/4, z+3/4'
67 '-z+1/4, -y+3/4, -x+3/4'
68 '-y+1/4, -x+3/4, -z+3/4'
69 '-x+1/4, -z+3/4, -y+3/4'
70 '-z+1/4, -x+3/4, -y+3/4'
71 '-y+1/4, -z+3/4, -x+3/4'
72 '-x+1/4, -y+3/4, -z+3/4'
73 '-z, -y+1/2, x+1/2'
74 '-y, -x+1/2, z+1/2'
75 '-x, -z+1/2, y+1/2'
76 '-z, -x+1/2, y+1/2'
77 '-y, -z+1/2, x+1/2'
78 '-x, -y+1/2, z+1/2'
79 '-z, y+1/2, -x+1/2'
80 '-y, x+1/2, -z+1/2'
81 '-x, z+1/2, -y+1/2'
82 '-z, x+1/2, -y+1/2'
83 '-y, z+1/2, -x+1/2'
84 '-x, y+1/2, -z+1/2'
85 'z, -y+1/2, -x+1/2'
86 'y, -x+1/2, -z+1/2'
87 'x, -z+1/2, -y+1/2'
88 'z, -x+1/2, -y+1/2'
89 'y, -z+1/2, -x+1/2'
90 'x, -y+1/2, -z+1/2'
91 'z, y+1/2, x+1/2'
92 'y, x+1/2, z+1/2'
93 'x, z+1/2, y+1/2'
94 'z, x+1/2, y+1/2'
95 'y, z+1/2, x+1/2'
96 'x, y+1/2, z+1/2'
97 'z+3/4, y+1/4, -x+3/4'
98 'y+3/4, x+1/4, -z+3/4'
99 'x+3/4, z+1/4, -y+3/4'
100 'z+3/4, x+1/4, -y+3/4'
101 'y+3/4, z+1/4, -x+3/4'
102 'x+3/4, y+1/4, -z+3/4'
103 'z+3/4, -y+1/4, x+3/4'
104 'y+3/4, -x+1/4, z+3/4'
105 'x+3/4, -z+1/4, y+3/4'
106 'z+3/4, -x+1/4, y+3/4'
107 'y+3/4, -z+1/4, x+3/4'
108 'x+3/4, -y+1/4, z+3/4'
109 '-z+3/4, y+1/4, x+3/4'
110 '-y+3/4, x+1/4, z+3/4'
111 '-x+3/4, z+1/4, y+3/4'
112 '-z+3/4, x+1/4, y+3/4'
113 '-y+3/4, z+1/4, x+3/4'
114 '-x+3/4, y+1/4, z+3/4'
115 '-z+3/4, -y+1/4, -x+3/4'
116 '-y+3/4, -x+1/4, -z+3/4'
117 '-x+3/4, -z+1/4, -y+3/4'
118 '-z+3/4, -x+1/4, -y+3/4'
119 '-y+3/4, -z+1/4, -x+3/4'
120 '-x+3/4, -y+1/4, -z+3/4'
121 '-z+1/2, -y, x+1/2'
122 '-y+1/2, -x, z+1/2'
123 '-x+1/2, -z, y+1/2'
124 '-z+1/2, -x, y+1/2'
125 '-y+1/2, -z, x+1/2'
126 '-x+1/2, -y, z+1/2'
127 '-z+1/2, y, -x+1/2'
128 '-y+1/2, x, -z+1/2'
129 '-x+1/2, z, -y+1/2'
130 '-z+1/2, x, -y+1/2'
131 '-y+1/2, z, -x+1/2'
132 '-x+1/2, y, -z+1/2'
133 'z+1/2, -y, -x+1/2'
134 'y+1/2, -x, -z+1/2'
135 'x+1/2, -z, -y+1/2'
136 'z+1/2, -x, -y+1/2'
137 'y+1/2, -z, -x+1/2'
138 'x+1/2, -y, -z+1/2'
139 'z+1/2, y, x+1/2'
140 'y+1/2, x, z+1/2'
141 'x+1/2, z, y+1/2'
142 'z+1/2, x, y+1/2'
143 'y+1/2, z, x+1/2'
144 'x+1/2, y, z+1/2'
145 'z+3/4, y+3/4, -x+1/4'
146 'y+3/4, x+3/4, -z+1/4'
147 'x+3/4, z+3/4, -y+1/4'
148 'z+3/4, x+3/4, -y+1/4'
149 'y+3/4, z+3/4, -x+1/4'
150 'x+3/4, y+3/4, -z+1/4'
151 'z+3/4, -y+3/4, x+1/4'
152 'y+3/4, -x+3/4, z+1/4'
153 'x+3/4, -z+3/4, y+1/4'
154 'z+3/4, -x+3/4, y+1/4'
155 'y+3/4, -z+3/4, x+1/4'
156 'x+3/4, -y+3/4, z+1/4'
157 '-z+3/4, y+3/4, x+1/4'
158 '-y+3/4, x+3/4, z+1/4'
159 '-x+3/4, z+3/4, y+1/4'
160 '-z+3/4, x+3/4, y+1/4'
161 '-y+3/4, z+3/4, x+1/4'
162 '-x+3/4, y+3/4, z+1/4'
163 '-z+3/4, -y+3/4, -x+1/4'
164 '-y+3/4, -x+3/4, -z+1/4'
165 '-x+3/4, -z+3/4, -y+1/4'
166 '-z+3/4, -x+3/4, -y+1/4'
167 '-y+3/4, -z+3/4, -x+1/4'
168 '-x+3/4, -y+3/4, -z+1/4'
169 '-z+1/2, -y+1/2, x'
170 '-y+1/2, -x+1/2, z'
171 '-x+1/2, -z+1/2, y'
172 '-z+1/2, -x+1/2, y'
173 '-y+1/2, -z+1/2, x'
174 '-x+1/2, -y+1/2, z'
175 '-z+1/2, y+1/2, -x'
176 '-y+1/2, x+1/2, -z'
177 '-x+1/2, z+1/2, -y'
178 '-z+1/2, x+1/2, -y'
179 '-y+1/2, z+1/2, -x'
180 '-x+1/2, y+1/2, -z'
181 'z+1/2, -y+1/2, -x'
182 'y+1/2, -x+1/2, -z'
183 'x+1/2, -z+1/2, -y'
184 'z+1/2, -x+1/2, -y'
185 'y+1/2, -z+1/2, -x'
186 'x+1/2, -y+1/2, -z'
187 'z+1/2, y+1/2, x'
188 'y+1/2, x+1/2, z'
189 'x+1/2, z+1/2, y'
190 'z+1/2, x+1/2, y'
191 'y+1/2, z+1/2, x'
192 'x+1/2, y+1/2, z'
loop_
_atom_type_symbol
_atom_type_oxidation_number
Li1+ 1
Ti4+ 4
O2- -2
loop_
_atom_site_label
_atom_site_type_symbol
_atom_site_symmetry_multiplicity
_atom_site_Wyckoff_symbol
_atom_site_fract_x
_atom_site_fract_y
_atom_site_fract_z
_atom_site_B_iso_or_equiv
_atom_site_occupancy
_atom_site_attached_hydrogens
Li1 Li1+ 8 a 0 0 0 1.79(36) 1. 0
Li2 Li1+ 16 d 0.625 0.625 0.625 1.78(36) 0.1667 0
Ti1 Ti4+ 16 d 0.625 0.625 0.625 0.88(11) 0.8333 0
O1 O2- 32 e 0.3882 0.3882 0.3882 0.98(5) 1. 0
#End of TTdata_185587-ICSD
