Repository: njszym/XRD-AutoAnalyzer

# An automatic analysis tool for XRD

A package designed to automate the process of phase identification from XRD spectra using a probabilistic deep learning trained with physics-informed data augmentation.

The corresponding manuscript will be made available soon. Reproducing the published results can be accomplished using the data provided in [figshare](https://figshare.com/s/69030545b8020de35633).

## Usage example

A pre-trained model for the Li-Mn-Ti-O-F chemical space is available in the ```Example/``` directory. To classify the experimentally measured patterns tabulated in the ```Spectra/``` sub-folder, run the following:

```
python run_CNN.py
```

File: Novel-Space/Tabulate_Reference-Phases/All-Possible-CIFs/186186.cif

#(C) 2019 by FIZ Karlsruhe - Leibniz Institute for Information Infrastructure.  All rights reserved.
data_186186-ICSD
_database_code_ICSD 186186
_audit_creation_date 2013-02-01
_chemical_name_systematic 'Titanium dioxide'
_chemical_formula_structural 'Ti O2'
_chemical_formula_sum 'O2 Ti1'
_chemical_name_structure_type Rutile-TiO2
_exptl_crystal_density_diffrn 4.34
_publ_section_title

;
First principles study on the p-type transparent conducting properties of
rutile Ti1-x Inx O2
;
loop_
_citation_id
_citation_journal_full
_citation_year
_citation_journal_volume
_citation_page_first
_citation_page_last
_citation_journal_id_ASTM
primary 'Journal of Alloys and Compounds' 2012 539 221 225 JALCEU
loop_
_publ_author_name
'Niu Mang'
'Cheng Daojian'
'Huo Lingjun'
'Shao Xiaohong'
_cell_length_a 4.571
_cell_length_b 4.571
_cell_length_c 2.927
_cell_angle_alpha 90.
_cell_angle_beta 90.
_cell_angle_gamma 90.
_cell_volume 61.16
_cell_formula_units_Z 2
_symmetry_space_group_name_H-M 'P 42/m n m'
_symmetry_Int_Tables_number 136
loop_
_symmetry_equiv_pos_site_id
_symmetry_equiv_pos_as_xyz
1 '-y+1/2, x+1/2, -z+1/2'
2 'y+1/2, -x+1/2, -z+1/2'
3 'y, x, -z'
4 '-y, -x, -z'
5 'y+1/2, -x+1/2, z+1/2'
6 '-y+1/2, x+1/2, z+1/2'
7 '-y, -x, z'
8 'y, x, z'
9 'x+1/2, -y+1/2, -z+1/2'
10 '-x+1/2, y+1/2, -z+1/2'
11 'x, y, -z'
12 '-x, -y, -z'
13 '-x+1/2, y+1/2, z+1/2'
14 'x+1/2, -y+1/2, z+1/2'
15 '-x, -y, z'
16 'x, y, z'
loop_
_atom_type_symbol
_atom_type_oxidation_number
Ti4+ 4
O2- -2
loop_
_atom_site_label
_atom_site_type_symbol
_atom_site_symmetry_multiplicity
_atom_site_Wyckoff_symbol
_atom_site_fract_x
_atom_site_fract_y
_atom_site_fract_z
_atom_site_B_iso_or_equiv
_atom_site_occupancy
_atom_site_attached_hydrogens
Ti1 Ti4+ 2 a 0 0 0 . 1. 0
O1 O2- 4 f 0.304 0.304 0 . 1. 0
#End of TTdata_186186-ICSD

File: Novel-Space/Tabulate_Reference-Phases/All-Possible-CIFs/187263.cif

#(C) 2019 by FIZ Karlsruhe - Leibniz Institute for Information Infrastructure.  All rights reserved.
data_187263-ICSD
_database_code_ICSD 187263
_audit_creation_date 2013-08-01
_chemical_name_systematic 'Dimanganese trioxide'
_chemical_formula_structural 'Mn2 O3'
_chemical_formula_sum 'Mn2 O3'
_chemical_name_structure_type Bixbyite-Mn2O3
_exptl_crystal_density_diffrn 5.03
_publ_section_title

;
Structure solution of oxides from zone axes precession electron diffraction
data
;
loop_
_citation_id
_citation_journal_full
_citation_year
_citation_journal_volume
_citation_page_first
_citation_page_last
_citation_journal_id_ASTM
primary 'Zeitschrift fuer Kristallographie - Crystalline Materials' 2013 228 35
42 ZKCMAJ
loop_
_publ_author_name
'Klein, H.'
_cell_length_a 9.41
_cell_length_b 9.41
_cell_length_c 9.41
_cell_angle_alpha 90.
_cell_angle_beta 90.
_cell_angle_gamma 90.
_cell_volume 833.24
_cell_formula_units_Z 16
_symmetry_space_group_name_H-M 'I a -3'
_symmetry_Int_Tables_number 206
loop_
_symmetry_equiv_pos_site_id
_symmetry_equiv_pos_as_xyz
1 '-z, x, y+1/2'
2 'z, x+1/2, -y'
3 'z+1/2, -x, y'
4 '-z, -x, -y'
5 'y+1/2, -z, x'
6 '-y, z, x+1/2'
7 'y, z+1/2, -x'
8 '-y, -z, -x'
9 'x, y+1/2, -z'
10 'x+1/2, -y, z'
11 '-x, y, z+1/2'
12 '-x, -y, -z'
13 'z, -x, -y+1/2'
14 '-z, -x+1/2, y'
15 '-z+1/2, x, -y'
16 'z, x, y'
17 '-y+1/2, z, -x'
18 'y, -z, -x+1/2'
19 '-y, -z+1/2, x'
20 'y, z, x'
21 '-x, -y+1/2, z'
22 '-x+1/2, y, -z'
23 'x, -y, -z+1/2'
24 'x, y, z'
25 '-z+1/2, x+1/2, y'
26 'z+1/2, x, -y+1/2'
27 'z, -x+1/2, y+1/2'
28 '-z+1/2, -x+1/2, -y+1/2'
29 'y, -z+1/2, x+1/2'
30 '-y+1/2, z+1/2, x'
31 'y+1/2, z, -x+1/2'
32 '-y+1/2, -z+1/2, -x+1/2'
33 'x+1/2, y, -z+1/2'
34 'x, -y+1/2, z+1/2'
35 '-x+1/2, y+1/2, z'
36 '-x+1/2, -y+1/2, -z+1/2'
37 'z+1/2, -x+1/2, -y'
38 '-z+1/2, -x, y+1/2'
39 '-z, x+1/2, -y+1/2'
40 'z+1/2, x+1/2, y+1/2'
41 '-y, z+1/2, -x+1/2'
42 'y+1/2, -z+1/2, -x'
43 '-y+1/2, -z, x+1/2'
44 'y+1/2, z+1/2, x+1/2'
45 '-x+1/2, -y, z+1/2'
46 '-x, y+1/2, -z+1/2'
47 'x+1/2, -y+1/2, -z'
48 'x+1/2, y+1/2, z+1/2'
loop_
_atom_type_symbol
_atom_type_oxidation_number
Mn3+ 3
O2- -2
loop_
_atom_site_label
_atom_site_type_symbol
_atom_site_symmetry_multiplicity
_atom_site_Wyckoff_symbol
_atom_site_fract_x
_atom_site_fract_y
_atom_site_fract_z
_atom_site_B_iso_or_equiv
_atom_site_occupancy
_atom_site_attached_hydrogens
Mn1 Mn3+ 8 a 0 0 0 . 1. 0
Mn2 Mn3+ 24 d 0.25 0.27918 0 . 1. 0
O1 O2- 48 e 0.125 0.15 0.912 . 1. 0
#End of TTdata_187263-ICSD

File: Novel-Space/Tabulate_Reference-Phases/All-Possible-CIFs/187579.cif

#(C) 2019 by FIZ Karlsruhe - Leibniz Institute for Information Infrastructure.  All rights reserved.
data_187579-ICSD
_database_code_ICSD 187579
_audit_creation_date 2013-08-01
_chemical_name_systematic 'Manganese oxide hydrate (1.136/2/1.454)'
_chemical_formula_structural 'Mn0.320 (Mn0.816 O2) (H2 O)1.454'
_chemical_formula_sum 'H2.908 Mn1.136 O3.454'
_chemical_name_mineral 'Birnessite (Cs-exchanged)'
_exptl_crystal_density_diffrn 3.85
_publ_section_title

;
A time-resolved X-ray diffraction study of Cs exchange into hexagonal
H-birnessite
;
loop_
_citation_id
_citation_journal_full
_citation_year
_citation_journal_volume
_citation_page_first
_citation_page_last
_citation_journal_id_ASTM
primary 'American Mineralogist' 2013 98 671 679 AMMIAY
loop_
_publ_author_name
'Fleeger, C.R.'
'Heaney, P.J.'
'Post, J.E.'
_cell_length_a 2.85844(3)
_cell_length_b 2.85844(3)
_cell_length_c 7.35841(9)
_cell_angle_alpha 90.
_cell_angle_beta 90.
_cell_angle_gamma 120.
_cell_volume 52.07
_cell_formula_units_Z 1
_symmetry_space_group_name_H-M 'P -3'
_symmetry_Int_Tables_number 147
_refine_ls_R_factor_all 0.0144
loop_
_symmetry_equiv_pos_site_id
_symmetry_equiv_pos_as_xyz
1 'x-y, x, -z'
2 'y, -x+y, -z'
3 '-x, -y, -z'
4 '-x+y, -x, z'
5 '-y, x-y, z'
6 'x, y, z'
loop_
_atom_type_symbol
_atom_type_oxidation_number
Mn0+ 0
O0+ 0
Mn0+ 0
H0+ 0
loop_
_atom_site_label
_atom_site_type_symbol
_atom_site_symmetry_multiplicity
_atom_site_Wyckoff_symbol
_atom_site_fract_x
_atom_site_fract_y
_atom_site_fract_z
_atom_site_B_iso_or_equiv
_atom_site_occupancy
_atom_site_attached_hydrogens
Mn1 Mn0+ 1 a 0 0 0 0.015 0.816(5) 0
O1 O0+ 2 d 0.3333 0.6667 0.12060(1) 0.02477 1. 0
O2 O0+ 2 d 0.6667 0.3333 0.46532(5) 0.08 0.727(7) 0
Mn2 Mn0+ 2 c 0 0 0.71783(1) 0.015 0.160(7) 0
#End of TTdata_187579-ICSD

File: Novel-Space/Tabulate_Reference-Phases/All-Possible-CIFs/188312.cif

#(C) 2019 by FIZ Karlsruhe - Leibniz Institute for Information Infrastructure.  All rights reserved.
data_188312-ICSD
_database_code_ICSD 188312
_audit_creation_date 2014-02-01
_chemical_name_systematic 'Titanium manganese (9.122/43.878)'
_chemical_formula_structural 'Ti8 (Ti0.187 Mn0.813)6 Mn39'
_chemical_formula_sum 'Mn43.878 Ti9.122'
_exptl_crystal_density_diffrn 6.95
_cell_measurement_temperature 293.
_publ_section_title
'Ti8 (Tix Mn1-x)6 Mn39 ('TiMn~4'): a metallic spin fluctuation system'
loop_
_citation_id
_citation_journal_full
_citation_year
_citation_journal_volume
_citation_page_first
_citation_page_last
_citation_journal_id_ASTM
primary 'Journal of Physics: Condensed Matter' 2013 25 106002-1 106002-11 JCOMEL
loop_
_publ_author_name
'Khan, Atta U.'
'Rogl, G.'
'Kriegisch, M.'
'Michor, H.'
'Mueller, H.'
'Bauer, E.'
'Grytsiv, A.'
'Giester, G.'
'Rogl, P.'
_cell_length_a 11.0070(2)
_cell_length_b 11.0070(2)
_cell_length_c 19.4411(4)
_cell_angle_alpha 90.
_cell_angle_beta 90.
_cell_angle_gamma 120.
_cell_volume 2039.81
_cell_formula_units_Z 3
_symmetry_space_group_name_H-M 'R -3 H'
_symmetry_Int_Tables_number 148
_refine_ls_R_factor_all 0.0293
loop_
_symmetry_equiv_pos_site_id
_symmetry_equiv_pos_as_xyz
1 'x-y, x, -z'
2 'y, -x+y, -z'
3 '-x, -y, -z'
4 '-x+y, -x, z'
5 '-y, x-y, z'
6 'x, y, z'
7 'x-y+2/3, x+1/3, -z+1/3'
8 'y+2/3, -x+y+1/3, -z+1/3'
9 '-x+2/3, -y+1/3, -z+1/3'
10 '-x+y+2/3, -x+1/3, z+1/3'
11 '-y+2/3, x-y+1/3, z+1/3'
12 'x+2/3, y+1/3, z+1/3'
13 'x-y+1/3, x+2/3, -z+2/3'
14 'y+1/3, -x+y+2/3, -z+2/3'
15 '-x+1/3, -y+2/3, -z+2/3'
16 '-x+y+1/3, -x+2/3, z+2/3'
17 '-y+1/3, x-y+2/3, z+2/3'
18 'x+1/3, y+2/3, z+2/3'
loop_
_atom_type_symbol
_atom_type_oxidation_number
Ti0+ 0
Mn0+ 0
Ti0+ 0
Mn0+ 0
loop_
_atom_site_label
_atom_site_type_symbol
_atom_site_symmetry_multiplicity
_atom_site_Wyckoff_symbol
_atom_site_fract_x
_atom_site_fract_y
_atom_site_fract_z
_atom_site_B_iso_or_equiv
_atom_site_occupancy
_atom_site_attached_hydrogens
Ti1 Ti0+ 6 c 0 0 0.42522(4) . 1. 0
Ti2 Ti0+ 18 f 0.10472(5) 0.39701(5) 0.28951(2) . 1. 0
Mn1 Mn0+ 18 f 0.24362(4) 0.42006(4) 0.16526(2) . 1. 0
Mn2 Mn0+ 18 f 0.19262(4) 0.22167(4) 0.23438(2) . 1. 0
Mn3 Mn0+ 6 c 0 0 0.19459(4) . 1. 0
Mn4 Mn0+ 18 f 0.13914(4) 0.01949(4) 0.30480(2) . 1. 0
Mn5 Mn0+ 18 f 0.10567(4) 0.38687(4) 0.06461(2) . 1. 0
Mn6 Mn0+ 18 f 0.26519(4) 0.11339(4) 0.03567(2) . 1. 0
Mn7 Mn0+ 18 f 0.12788(4) 0.17501(4) 0.10203(2) . 1. 0
Mn8 Mn0+ 3 a 0 0 0 . 1. 0
Ti3 Ti0+ 18 f 0.25766(4) 0.03674(4) 0.18145(2) . 0.187(4) 0
Mn9 Mn0+ 18 f 0.25766(4) 0.03674(4) 0.18145(2) . 0.813(4) 0
loop_
_atom_site_aniso_label
_atom_site_aniso_type_symbol
_atom_site_aniso_U_11
_atom_site_aniso_U_22
_atom_site_aniso_U_33
_atom_site_aniso_U_12
_atom_site_aniso_U_13
_atom_site_aniso_U_23
Ti1 Ti0+ 0.0086(2) 0.0086(2) 0.0070(3) 0.0043(1) 0. 0.
Ti2 Ti0+ 0.0096(2) 0.0073(2) 0.0068(2) 0.0042(2) -0.0001(1) 0.0001(1)
Mn1 Mn0+ 0.0086(2) 0.0086(2) 0.0080(2) 0.0043(1) -0.0003(1) 0.0001(1)
Mn2 Mn0+ 0.0087(2) 0.0084(2) 0.0084(2) 0.0040(1) 0.0001(1) 0.0004(1)
Mn3 Mn0+ 0.0089(2) 0.0089(2) 0.0087(3) 0.0045(1) 0. 0.
Mn4 Mn0+ 0.0084(2) 0.0083(2) 0.0080(2) 0.0040(1) -0.0002(1) 0.0001(1)
Mn5 Mn0+ 0.0082(2) 0.0092(2) 0.0078(2) 0.0042(1) -0.0001(1) 0.0001(1)
Mn6 Mn0+ 0.0093(2) 0.0109(2) 0.0099(2) 0.0051(1) 0.0008(1) 0.0009(1)
Mn7 Mn0+ 0.0116(2) 0.0113(2) 0.0090(2) 0.0061(2) 0.0009(1) -0.0001(1)
Mn8 Mn0+ 0.0094(3) 0.0094(3) 0.0104(4) 0.0047(1) 0. 0.
Ti3 Ti0+ 0.0092(2) 0.0100(2) 0.0103(2) 0.0047(1) 0.0010(1) 0.0002(1)
Mn9 Mn0+ 0.0092(2) 0.0100(2) 0.0103(2) 0.0047(1) 0.0010(1) 0.0002(1)
#End of TTdata_188312-ICSD

File: Novel-Space/Tabulate_Reference-Phases/All-Possible-CIFs/188732.cif

#(C) 2019 by FIZ Karlsruhe - Leibniz Institute for Information Infrastructure.  All rights reserved.
data_188732-ICSD
_database_code_ICSD 188732
_audit_creation_date 2014-02-01
_chemical_name_systematic 'Titanium oxide (1/0.75)'
_chemical_formula_structural 'Ti O0.75'
_chemical_formula_sum 'O0.75 Ti1'
_chemical_name_structure_type NaCl(defect)-VC0.75
_exptl_crystal_density_diffrn 5.38
_publ_section_title

;
Vacancies in ordered and disordered titanium monoxide: Mechanism of B1
structure stabilization
;
loop_
_citation_id
_citation_journal_full
_citation_year
_citation_journal_volume
_citation_page_first
_citation_page_last
_citation_journal_id_ASTM
primary 'Journal of Solid State Chemistry' 2013 204 146 152 JSSCBI
loop_
_publ_author_name
'Kostenko, M.G.'
'Lukoyanov, A.V.'
'Zhukov, V.P.'
'Rempel, A.A.'
_cell_length_a 4.197
_cell_length_b 4.197
_cell_length_c 4.197
_cell_angle_alpha 90.
_cell_angle_beta 90.
_cell_angle_gamma 90.
_cell_volume 73.93
_cell_formula_units_Z 4
_symmetry_space_group_name_H-M 'F m -3 m'
_symmetry_Int_Tables_number 225
loop_
_symmetry_equiv_pos_site_id
_symmetry_equiv_pos_as_xyz
1 'z, y, -x'
2 'y, x, -z'
3 'x, z, -y'
4 'z, x, -y'
5 'y, z, -x'
6 'x, y, -z'
7 'z, -y, x'
8 'y, -x, z'
9 'x, -z, y'
10 'z, -x, y'
11 'y, -z, x'
12 'x, -y, z'
13 '-z, y, x'
14 '-y, x, z'
15 '-x, z, y'
16 '-z, x, y'
17 '-y, z, x'
18 '-x, y, z'
19 '-z, -y, -x'
20 '-y, -x, -z'
21 '-x, -z, -y'
22 '-z, -x, -y'
23 '-y, -z, -x'
24 '-x, -y, -z'
25 '-z, -y, x'
26 '-y, -x, z'
27 '-x, -z, y'
28 '-z, -x, y'
29 '-y, -z, x'
30 '-x, -y, z'
31 '-z, y, -x'
32 '-y, x, -z'
33 '-x, z, -y'
34 '-z, x, -y'
35 '-y, z, -x'
36 '-x, y, -z'
37 'z, -y, -x'
38 'y, -x, -z'
39 'x, -z, -y'
40 'z, -x, -y'
41 'y, -z, -x'
42 'x, -y, -z'
43 'z, y, x'
44 'y, x, z'
45 'x, z, y'
46 'z, x, y'
47 'y, z, x'
48 'x, y, z'
49 'z, y+1/2, -x+1/2'
50 'y, x+1/2, -z+1/2'
51 'x, z+1/2, -y+1/2'
52 'z, x+1/2, -y+1/2'
53 'y, z+1/2, -x+1/2'
54 'x, y+1/2, -z+1/2'
55 'z, -y+1/2, x+1/2'
56 'y, -x+1/2, z+1/2'
57 'x, -z+1/2, y+1/2'
58 'z, -x+1/2, y+1/2'
59 'y, -z+1/2, x+1/2'
60 'x, -y+1/2, z+1/2'
61 '-z, y+1/2, x+1/2'
62 '-y, x+1/2, z+1/2'
63 '-x, z+1/2, y+1/2'
64 '-z, x+1/2, y+1/2'
65 '-y, z+1/2, x+1/2'
66 '-x, y+1/2, z+1/2'
67 '-z, -y+1/2, -x+1/2'
68 '-y, -x+1/2, -z+1/2'
69 '-x, -z+1/2, -y+1/2'
70 '-z, -x+1/2, -y+1/2'
71 '-y, -z+1/2, -x+1/2'
72 '-x, -y+1/2, -z+1/2'
73 '-z, -y+1/2, x+1/2'
74 '-y, -x+1/2, z+1/2'
75 '-x, -z+1/2, y+1/2'
76 '-z, -x+1/2, y+1/2'
77 '-y, -z+1/2, x+1/2'
78 '-x, -y+1/2, z+1/2'
79 '-z, y+1/2, -x+1/2'
80 '-y, x+1/2, -z+1/2'
81 '-x, z+1/2, -y+1/2'
82 '-z, x+1/2, -y+1/2'
83 '-y, z+1/2, -x+1/2'
84 '-x, y+1/2, -z+1/2'
85 'z, -y+1/2, -x+1/2'
86 'y, -x+1/2, -z+1/2'
87 'x, -z+1/2, -y+1/2'
88 'z, -x+1/2, -y+1/2'
89 'y, -z+1/2, -x+1/2'
90 'x, -y+1/2, -z+1/2'
91 'z, y+1/2, x+1/2'
92 'y, x+1/2, z+1/2'
93 'x, z+1/2, y+1/2'
94 'z, x+1/2, y+1/2'
95 'y, z+1/2, x+1/2'
96 'x, y+1/2, z+1/2'
97 'z+1/2, y, -x+1/2'
98 'y+1/2, x, -z+1/2'
99 'x+1/2, z, -y+1/2'
100 'z+1/2, x, -y+1/2'
101 'y+1/2, z, -x+1/2'
102 'x+1/2, y, -z+1/2'
103 'z+1/2, -y, x+1/2'
104 'y+1/2, -x, z+1/2'
105 'x+1/2, -z, y+1/2'
106 'z+1/2, -x, y+1/2'
107 'y+1/2, -z, x+1/2'
108 'x+1/2, -y, z+1/2'
109 '-z+1/2, y, x+1/2'
110 '-y+1/2, x, z+1/2'
111 '-x+1/2, z, y+1/2'
112 '-z+1/2, x, y+1/2'
113 '-y+1/2, z, x+1/2'
114 '-x+1/2, y, z+1/2'
115 '-z+1/2, -y, -x+1/2'
116 '-y+1/2, -x, -z+1/2'
117 '-x+1/2, -z, -y+1/2'
118 '-z+1/2, -x, -y+1/2'
119 '-y+1/2, -z, -x+1/2'
120 '-x+1/2, -y, -z+1/2'
121 '-z+1/2, -y, x+1/2'
122 '-y+1/2, -x, z+1/2'
123 '-x+1/2, -z, y+1/2'
124 '-z+1/2, -x, y+1/2'
125 '-y+1/2, -z, x+1/2'
126 '-x+1/2, -y, z+1/2'
127 '-z+1/2, y, -x+1/2'
128 '-y+1/2, x, -z+1/2'
129 '-x+1/2, z, -y+1/2'
130 '-z+1/2, x, -y+1/2'
131 '-y+1/2, z, -x+1/2'
132 '-x+1/2, y, -z+1/2'
133 'z+1/2, -y, -x+1/2'
134 'y+1/2, -x, -z+1/2'
135 'x+1/2, -z, -y+1/2'
136 'z+1/2, -x, -y+1/2'
137 'y+1/2, -z, -x+1/2'
138 'x+1/2, -y, -z+1/2'
139 'z+1/2, y, x+1/2'
140 'y+1/2, x, z+1/2'
141 'x+1/2, z, y+1/2'
142 'z+1/2, x, y+1/2'
143 'y+1/2, z, x+1/2'
144 'x+1/2, y, z+1/2'
145 'z+1/2, y+1/2, -x'
146 'y+1/2, x+1/2, -z'
147 'x+1/2, z+1/2, -y'
148 'z+1/2, x+1/2, -y'
149 'y+1/2, z+1/2, -x'
150 'x+1/2, y+1/2, -z'
151 'z+1/2, -y+1/2, x'
152 'y+1/2, -x+1/2, z'
153 'x+1/2, -z+1/2, y'
154 'z+1/2, -x+1/2, y'
155 'y+1/2, -z+1/2, x'
156 'x+1/2, -y+1/2, z'
157 '-z+1/2, y+1/2, x'
158 '-y+1/2, x+1/2, z'
159 '-x+1/2, z+1/2, y'
160 '-z+1/2, x+1/2, y'
161 '-y+1/2, z+1/2, x'
162 '-x+1/2, y+1/2, z'
163 '-z+1/2, -y+1/2, -x'
164 '-y+1/2, -x+1/2, -z'
165 '-x+1/2, -z+1/2, -y'
166 '-z+1/2, -x+1/2, -y'
167 '-y+1/2, -z+1/2, -x'
168 '-x+1/2, -y+1/2, -z'
169 '-z+1/2, -y+1/2, x'
170 '-y+1/2, -x+1/2, z'
171 '-x+1/2, -z+1/2, y'
172 '-z+1/2, -x+1/2, y'
173 '-y+1/2, -z+1/2, x'
174 '-x+1/2, -y+1/2, z'
175 '-z+1/2, y+1/2, -x'
176 '-y+1/2, x+1/2, -z'
177 '-x+1/2, z+1/2, -y'
178 '-z+1/2, x+1/2, -y'
179 '-y+1/2, z+1/2, -x'
180 '-x+1/2, y+1/2, -z'
181 'z+1/2, -y+1/2, -x'
182 'y+1/2, -x+1/2, -z'
183 'x+1/2, -z+1/2, -y'
184 'z+1/2, -x+1/2, -y'
185 'y+1/2, -z+1/2, -x'
186 'x+1/2, -y+1/2, -z'
187 'z+1/2, y+1/2, x'
188 'y+1/2, x+1/2, z'
189 'x+1/2, z+1/2, y'
190 'z+1/2, x+1/2, y'
191 'y+1/2, z+1/2, x'
192 'x+1/2, y+1/2, z'
loop_
_atom_type_symbol
_atom_type_oxidation_number
Ti1+ 1.5
O2- -2
loop_
_atom_site_label
_atom_site_type_symbol
_atom_site_symmetry_multiplicity
_atom_site_Wyckoff_symbol
_atom_site_fract_x
_atom_site_fract_y
_atom_site_fract_z
_atom_site_B_iso_or_equiv
_atom_site_occupancy
_atom_site_attached_hydrogens
Ti1 Ti1+ 4 a 0 0 0 . 1. 0
O1 O2- 4 b 0.5 0.5 0.5 . 0.75 0
#End of TTdata_188732-ICSD

File: Novel-Space/Tabulate_Reference-Phases/All-Possible-CIFs/188733.cif

#(C) 2019 by FIZ Karlsruhe - Leibniz Institute for Information Infrastructure.  All rights reserved.
data_188733-ICSD
_database_code_ICSD 188733
_audit_creation_date 2014-02-01
_chemical_name_systematic 'Titanium oxide'
_chemical_formula_structural '(Ti O)0.833'
_chemical_formula_sum 'O0.833 Ti0.833'
_chemical_name_structure_type NaCl(defect)-VC0.75
_exptl_crystal_density_diffrn 4.83
_publ_section_title

;
Vacancies in ordered and disordered titanium monoxide: Mechanism of B1
structure stabilization
;
loop_
_citation_id
_citation_journal_full
_citation_year
_citation_journal_volume
_citation_page_first
_citation_page_last
_citation_journal_id_ASTM
primary 'Journal of Solid State Chemistry' 2013 204 146 152 JSSCBI
loop_
_publ_author_name
'Kostenko, M.G.'
'Lukoyanov, A.V.'
'Zhukov, V.P.'
'Rempel, A.A.'
_cell_length_a 4.182
_cell_length_b 4.182
_cell_length_c 4.182
_cell_angle_alpha 90.
_cell_angle_beta 90.
_cell_angle_gamma 90.
_cell_volume 73.14
_cell_formula_units_Z 4
_symmetry_space_group_name_H-M 'F m -3 m'
_symmetry_Int_Tables_number 225
loop_
_symmetry_equiv_pos_site_id
_symmetry_equiv_pos_as_xyz
1 'z, y, -x'
2 'y, x, -z'
3 'x, z, -y'
4 'z, x, -y'
5 'y, z, -x'
6 'x, y, -z'
7 'z, -y, x'
8 'y, -x, z'
9 'x, -z, y'
10 'z, -x, y'
11 'y, -z, x'
12 'x, -y, z'
13 '-z, y, x'
14 '-y, x, z'
15 '-x, z, y'
16 '-z, x, y'
17 '-y, z, x'
18 '-x, y, z'
19 '-z, -y, -x'
20 '-y, -x, -z'
21 '-x, -z, -y'
22 '-z, -x, -y'
23 '-y, -z, -x'
24 '-x, -y, -z'
25 '-z, -y, x'
26 '-y, -x, z'
27 '-x, -z, y'
28 '-z, -x, y'
29 '-y, -z, x'
30 '-x, -y, z'
31 '-z, y, -x'
32 '-y, x, -z'
33 '-x, z, -y'
34 '-z, x, -y'
35 '-y, z, -x'
36 '-x, y, -z'
37 'z, -y, -x'
38 'y, -x, -z'
39 'x, -z, -y'
40 'z, -x, -y'
41 'y, -z, -x'
42 'x, -y, -z'
43 'z, y, x'
44 'y, x, z'
45 'x, z, y'
46 'z, x, y'
47 'y, z, x'
48 'x, y, z'
49 'z, y+1/2, -x+1/2'
50 'y, x+1/2, -z+1/2'
51 'x, z+1/2, -y+1/2'
52 'z, x+1/2, -y+1/2'
53 'y, z+1/2, -x+1/2'
54 'x, y+1/2, -z+1/2'
55 'z, -y+1/2, x+1/2'
56 'y, -x+1/2, z+1/2'
57 'x, -z+1/2, y+1/2'
58 'z, -x+1/2, y+1/2'
59 'y, -z+1/2, x+1/2'
60 'x, -y+1/2, z+1/2'
61 '-z, y+1/2, x+1/2'
62 '-y, x+1/2, z+1/2'
63 '-x, z+1/2, y+1/2'
64 '-z, x+1/2, y+1/2'
65 '-y, z+1/2, x+1/2'
66 '-x, y+1/2, z+1/2'
67 '-z, -y+1/2, -x+1/2'
68 '-y, -x+1/2, -z+1/2'
69 '-x, -z+1/2, -y+1/2'
70 '-z, -x+1/2, -y+1/2'
71 '-y, -z+1/2, -x+1/2'
72 '-x, -y+1/2, -z+1/2'
73 '-z, -y+1/2, x+1/2'
74 '-y, -x+1/2, z+1/2'
75 '-x, -z+1/2, y+1/2'
76 '-z, -x+1/2, y+1/2'
77 '-y, -z+1/2, x+1/2'
78 '-x, -y+1/2, z+1/2'
79 '-z, y+1/2, -x+1/2'
80 '-y, x+1/2, -z+1/2'
81 '-x, z+1/2, -y+1/2'
82 '-z, x+1/2, -y+1/2'
83 '-y, z+1/2, -x+1/2'
84 '-x, y+1/2, -z+1/2'
85 'z, -y+1/2, -x+1/2'
86 'y, -x+1/2, -z+1/2'
87 'x, -z+1/2, -y+1/2'
88 'z, -x+1/2, -y+1/2'
89 'y, -z+1/2, -x+1/2'
90 'x, -y+1/2, -z+1/2'
91 'z, y+1/2, x+1/2'
92 'y, x+1/2, z+1/2'
93 'x, z+1/2, y+1/2'
94 'z, x+1/2, y+1/2'
95 'y, z+1/2, x+1/2'
96 'x, y+1/2, z+1/2'
97 'z+1/2, y, -x+1/2'
98 'y+1/2, x, -z+1/2'
99 'x+1/2, z, -y+1/2'
100 'z+1/2, x, -y+1/2'
101 'y+1/2, z, -x+1/2'
102 'x+1/2, y, -z+1/2'
103 'z+1/2, -y, x+1/2'
104 'y+1/2, -x, z+1/2'
105 'x+1/2, -z, y+1/2'
106 'z+1/2, -x, y+1/2'
107 'y+1/2, -z, x+1/2'
108 'x+1/2, -y, z+1/2'
109 '-z+1/2, y, x+1/2'
110 '-y+1/2, x, z+1/2'
111 '-x+1/2, z, y+1/2'
112 '-z+1/2, x, y+1/2'
113 '-y+1/2, z, x+1/2'
114 '-x+1/2, y, z+1/2'
115 '-z+1/2, -y, -x+1/2'
116 '-y+1/2, -x, -z+1/2'
117 '-x+1/2, -z, -y+1/2'
118 '-z+1/2, -x, -y+1/2'
119 '-y+1/2, -z, -x+1/2'
120 '-x+1/2, -y, -z+1/2'
121 '-z+1/2, -y, x+1/2'
122 '-y+1/2, -x, z+1/2'
123 '-x+1/2, -z, y+1/2'
124 '-z+1/2, -x, y+1/2'
125 '-y+1/2, -z, x+1/2'
126 '-x+1/2, -y, z+1/2'
127 '-z+1/2, y, -x+1/2'
128 '-y+1/2, x, -z+1/2'
129 '-x+1/2, z, -y+1/2'
130 '-z+1/2, x, -y+1/2'
131 '-y+1/2, z, -x+1/2'
132 '-x+1/2, y, -z+1/2'
133 'z+1/2, -y, -x+1/2'
134 'y+1/2, -x, -z+1/2'
135 'x+1/2, -z, -y+1/2'
136 'z+1/2, -x, -y+1/2'
137 'y+1/2, -z, -x+1/2'
138 'x+1/2, -y, -z+1/2'
139 'z+1/2, y, x+1/2'
140 'y+1/2, x, z+1/2'
141 'x+1/2, z, y+1/2'
142 'z+1/2, x, y+1/2'
143 'y+1/2, z, x+1/2'
144 'x+1/2, y, z+1/2'
145 'z+1/2, y+1/2, -x'
146 'y+1/2, x+1/2, -z'
147 'x+1/2, z+1/2, -y'
148 'z+1/2, x+1/2, -y'
149 'y+1/2, z+1/2, -x'
150 'x+1/2, y+1/2, -z'
151 'z+1/2, -y+1/2, x'
152 'y+1/2, -x+1/2, z'
153 'x+1/2, -z+1/2, y'
154 'z+1/2, -x+1/2, y'
155 'y+1/2, -z+1/2, x'
156 'x+1/2, -y+1/2, z'
157 '-z+1/2, y+1/2, x'
158 '-y+1/2, x+1/2, z'
159 '-x+1/2, z+1/2, y'
160 '-z+1/2, x+1/2, y'
161 '-y+1/2, z+1/2, x'
162 '-x+1/2, y+1/2, z'
163 '-z+1/2, -y+1/2, -x'
164 '-y+1/2, -x+1/2, -z'
165 '-x+1/2, -z+1/2, -y'
166 '-z+1/2, -x+1/2, -y'
167 '-y+1/2, -z+1/2, -x'
168 '-x+1/2, -y+1/2, -z'
169 '-z+1/2, -y+1/2, x'
170 '-y+1/2, -x+1/2, z'
171 '-x+1/2, -z+1/2, y'
172 '-z+1/2, -x+1/2, y'
173 '-y+1/2, -z+1/2, x'
174 '-x+1/2, -y+1/2, z'
175 '-z+1/2, y+1/2, -x'
176 '-y+1/2, x+1/2, -z'
177 '-x+1/2, z+1/2, -y'
178 '-z+1/2, x+1/2, -y'
179 '-y+1/2, z+1/2, -x'
180 '-x+1/2, y+1/2, -z'
181 'z+1/2, -y+1/2, -x'
182 'y+1/2, -x+1/2, -z'
183 'x+1/2, -z+1/2, -y'
184 'z+1/2, -x+1/2, -y'
185 'y+1/2, -z+1/2, -x'
186 'x+1/2, -y+1/2, -z'
187 'z+1/2, y+1/2, x'
188 'y+1/2, x+1/2, z'
189 'x+1/2, z+1/2, y'
190 'z+1/2, x+1/2, y'
191 'y+1/2, z+1/2, x'
192 'x+1/2, y+1/2, z'
loop_
_atom_type_symbol
_atom_type_oxidation_number
Ti2+ 2
O2- -2
loop_
_atom_site_label
_atom_site_type_symbol
_atom_site_symmetry_multiplicity
_atom_site_Wyckoff_symbol
_atom_site_fract_x
_atom_site_fract_y
_atom_site_fract_z
_atom_site_B_iso_or_equiv
_atom_site_occupancy
_atom_site_attached_hydrogens
Ti1 Ti2+ 4 a 0 0 0 . 0.833 0
O1 O2- 4 b 0.5 0.5 0.5 . 0.833 0
#End of TTdata_188733-ICSD

File: Novel-Space/Tabulate_Reference-Phases/All-Possible-CIFs/188734.cif

#(C) 2019 by FIZ Karlsruhe - Leibniz Institute for Information Infrastructure.  All rights reserved.
data_188734-ICSD
_database_code_ICSD 188734
_audit_creation_date 2014-02-01
_chemical_name_systematic 'Titanium oxide (0.75/1)'
_chemical_formula_structural 'Ti0.75 O'
_chemical_formula_sum 'O1 Ti0.75'
_chemical_name_structure_type NaCl(defect)-VC0.75
_exptl_crystal_density_diffrn 4.79
_publ_section_title

;
Vacancies in ordered and disordered titanium monoxide: Mechanism of B1
structure stabilization
;
loop_
_citation_id
_citation_journal_full
_citation_year
_citation_journal_volume
_citation_page_first
_citation_page_last
_citation_journal_id_ASTM
primary 'Journal of Solid State Chemistry' 2013 204 146 152 JSSCBI
loop_
_publ_author_name
'Kostenko, M.G.'
'Lukoyanov, A.V.'
'Zhukov, V.P.'
'Rempel, A.A.'
_cell_length_a 4.16
_cell_length_b 4.16
_cell_length_c 4.16
_cell_angle_alpha 90.
_cell_angle_beta 90.
_cell_angle_gamma 90.
_cell_volume 71.99
_cell_formula_units_Z 4
_symmetry_space_group_name_H-M 'F m -3 m'
_symmetry_Int_Tables_number 225
loop_
_symmetry_equiv_pos_site_id
_symmetry_equiv_pos_as_xyz
1 'z, y, -x'
2 'y, x, -z'
3 'x, z, -y'
4 'z, x, -y'
5 'y, z, -x'
6 'x, y, -z'
7 'z, -y, x'
8 'y, -x, z'
9 'x, -z, y'
10 'z, -x, y'
11 'y, -z, x'
12 'x, -y, z'
13 '-z, y, x'
14 '-y, x, z'
15 '-x, z, y'
16 '-z, x, y'
17 '-y, z, x'
18 '-x, y, z'
19 '-z, -y, -x'
20 '-y, -x, -z'
21 '-x, -z, -y'
22 '-z, -x, -y'
23 '-y, -z, -x'
24 '-x, -y, -z'
25 '-z, -y, x'
26 '-y, -x, z'
27 '-x, -z, y'
28 '-z, -x, y'
29 '-y, -z, x'
30 '-x, -y, z'
31 '-z, y, -x'
32 '-y, x, -z'
33 '-x, z, -y'
34 '-z, x, -y'
35 '-y, z, -x'
36 '-x, y, -z'
37 'z, -y, -x'
38 'y, -x, -z'
39 'x, -z, -y'
40 'z, -x, -y'
41 'y, -z, -x'
42 'x, -y, -z'
43 'z, y, x'
44 'y, x, z'
45 'x, z, y'
46 'z, x, y'
47 'y, z, x'
48 'x, y, z'
49 'z, y+1/2, -x+1/2'
50 'y, x+1/2, -z+1/2'
51 'x, z+1/2, -y+1/2'
52 'z, x+1/2, -y+1/2'
53 'y, z+1/2, -x+1/2'
54 'x, y+1/2, -z+1/2'
55 'z, -y+1/2, x+1/2'
56 'y, -x+1/2, z+1/2'
57 'x, -z+1/2, y+1/2'
58 'z, -x+1/2, y+1/2'
59 'y, -z+1/2, x+1/2'
60 'x, -y+1/2, z+1/2'
61 '-z, y+1/2, x+1/2'
62 '-y, x+1/2, z+1/2'
63 '-x, z+1/2, y+1/2'
64 '-z, x+1/2, y+1/2'
65 '-y, z+1/2, x+1/2'
66 '-x, y+1/2, z+1/2'
67 '-z, -y+1/2, -x+1/2'
68 '-y, -x+1/2, -z+1/2'
69 '-x, -z+1/2, -y+1/2'
70 '-z, -x+1/2, -y+1/2'
71 '-y, -z+1/2, -x+1/2'
72 '-x, -y+1/2, -z+1/2'
73 '-z, -y+1/2, x+1/2'
74 '-y, -x+1/2, z+1/2'
75 '-x, -z+1/2, y+1/2'
76 '-z, -x+1/2, y+1/2'
77 '-y, -z+1/2, x+1/2'
78 '-x, -y+1/2, z+1/2'
79 '-z, y+1/2, -x+1/2'
80 '-y, x+1/2, -z+1/2'
81 '-x, z+1/2, -y+1/2'
82 '-z, x+1/2, -y+1/2'
83 '-y, z+1/2, -x+1/2'
84 '-x, y+1/2, -z+1/2'
85 'z, -y+1/2, -x+1/2'
86 'y, -x+1/2, -z+1/2'
87 'x, -z+1/2, -y+1/2'
88 'z, -x+1/2, -y+1/2'
89 'y, -z+1/2, -x+1/2'
90 'x, -y+1/2, -z+1/2'
91 'z, y+1/2, x+1/2'
92 'y, x+1/2, z+1/2'
93 'x, z+1/2, y+1/2'
94 'z, x+1/2, y+1/2'
95 'y, z+1/2, x+1/2'
96 'x, y+1/2, z+1/2'
97 'z+1/2, y, -x+1/2'
98 'y+1/2, x, -z+1/2'
99 'x+1/2, z, -y+1/2'
100 'z+1/2, x, -y+1/2'
101 'y+1/2, z, -x+1/2'
102 'x+1/2, y, -z+1/2'
103 'z+1/2, -y, x+1/2'
104 'y+1/2, -x, z+1/2'
105 'x+1/2, -z, y+1/2'
106 'z+1/2, -x, y+1/2'
107 'y+1/2, -z, x+1/2'
108 'x+1/2, -y, z+1/2'
109 '-z+1/2, y, x+1/2'
110 '-y+1/2, x, z+1/2'
111 '-x+1/2, z, y+1/2'
112 '-z+1/2, x, y+1/2'
113 '-y+1/2, z, x+1/2'
114 '-x+1/2, y, z+1/2'
115 '-z+1/2, -y, -x+1/2'
116 '-y+1/2, -x, -z+1/2'
117 '-x+1/2, -z, -y+1/2'
118 '-z+1/2, -x, -y+1/2'
119 '-y+1/2, -z, -x+1/2'
120 '-x+1/2, -y, -z+1/2'
121 '-z+1/2, -y, x+1/2'
122 '-y+1/2, -x, z+1/2'
123 '-x+1/2, -z, y+1/2'
124 '-z+1/2, -x, y+1/2'
125 '-y+1/2, -z, x+1/2'
126 '-x+1/2, -y, z+1/2'
127 '-z+1/2, y, -x+1/2'
128 '-y+1/2, x, -z+1/2'
129 '-x+1/2, z, -y+1/2'
130 '-z+1/2, x, -y+1/2'
131 '-y+1/2, z, -x+1/2'
132 '-x+1/2, y, -z+1/2'
133 'z+1/2, -y, -x+1/2'
134 'y+1/2, -x, -z+1/2'
135 'x+1/2, -z, -y+1/2'
136 'z+1/2, -x, -y+1/2'
137 'y+1/2, -z, -x+1/2'
138 'x+1/2, -y, -z+1/2'
139 'z+1/2, y, x+1/2'
140 'y+1/2, x, z+1/2'
141 'x+1/2, z, y+1/2'
142 'z+1/2, x, y+1/2'
143 'y+1/2, z, x+1/2'
144 'x+1/2, y, z+1/2'
145 'z+1/2, y+1/2, -x'
146 'y+1/2, x+1/2, -z'
147 'x+1/2, z+1/2, -y'
148 'z+1/2, x+1/2, -y'
149 'y+1/2, z+1/2, -x'
150 'x+1/2, y+1/2, -z'
151 'z+1/2, -y+1/2, x'
152 'y+1/2, -x+1/2, z'
153 'x+1/2, -z+1/2, y'
154 'z+1/2, -x+1/2, y'
155 'y+1/2, -z+1/2, x'
156 'x+1/2, -y+1/2, z'
157 '-z+1/2, y+1/2, x'
158 '-y+1/2, x+1/2, z'
159 '-x+1/2, z+1/2, y'
160 '-z+1/2, x+1/2, y'
161 '-y+1/2, z+1/2, x'
162 '-x+1/2, y+1/2, z'
163 '-z+1/2, -y+1/2, -x'
164 '-y+1/2, -x+1/2, -z'
165 '-x+1/2, -z+1/2, -y'
166 '-z+1/2, -x+1/2, -y'
167 '-y+1/2, -z+1/2, -x'
168 '-x+1/2, -y+1/2, -z'
169 '-z+1/2, -y+1/2, x'
170 '-y+1/2, -x+1/2, z'
171 '-x+1/2, -z+1/2, y'
172 '-z+1/2, -x+1/2, y'
173 '-y+1/2, -z+1/2, x'
174 '-x+1/2, -y+1/2, z'
175 '-z+1/2, y+1/2, -x'
176 '-y+1/2, x+1/2, -z'
177 '-x+1/2, z+1/2, -y'
178 '-z+1/2, x+1/2, -y'
179 '-y+1/2, z+1/2, -x'
180 '-x+1/2, y+1/2, -z'
181 'z+1/2, -y+1/2, -x'
182 'y+1/2, -x+1/2, -z'
183 'x+1/2, -z+1/2, -y'
184 'z+1/2, -x+1/2, -y'
185 'y+1/2, -z+1/2, -x'
186 'x+1/2, -y+1/2, -z'
187 'z+1/2, y+1/2, x'
188 'y+1/2, x+1/2, z'
189 'x+1/2, z+1/2, y'
190 'z+1/2, x+1/2, y'
191 'y+1/2, z+1/2, x'
192 'x+1/2, y+1/2, z'
loop_
_atom_type_symbol
_atom_type_oxidation_number
Ti2+ 2.67
O2- -2
loop_
_atom_site_label
_atom_site_type_symbol
_atom_site_symmetry_multiplicity
_atom_site_Wyckoff_symbol
_atom_site_fract_x
_atom_site_fract_y
_atom_site_fract_z
_atom_site_B_iso_or_equiv
_atom_site_occupancy
_atom_site_attached_hydrogens
Ti1 Ti2+ 4 a 0 0 0 . 0.75 0
O1 O2- 4 b 0.5 0.5 0.5 . 1. 0
#End of TTdata_188734-ICSD

File: Novel-Space/Tabulate_Reference-Phases/All-Possible-CIFs/188903.cif

#(C) 2019 by FIZ Karlsruhe - Leibniz Institute for Information Infrastructure.  All rights reserved.
data_188903-ICSD
_database_code_ICSD 188903
_audit_creation_date 2014-02-01
_chemical_name_systematic 'Dimanganese(III) manganese(II) tetraoxide'
_chemical_formula_structural 'Mn3 O4'
_chemical_formula_sum 'Mn3 O4'
_chemical_name_structure_type CaMn2O4
_exptl_crystal_density_diffrn 5.32
_cell_measurement_temperature 290.
_publ_section_title
'Giant atomic displacement at a magnetic phase transition in metastable Mn3 O4'
loop_
_citation_id
_citation_journal_full
_citation_year
_citation_journal_volume
_citation_page_first
_citation_page_last
_citation_journal_id_ASTM
primary 'Physical Review B: Condensed Matter and Materials Physics' 2013 87
014417-1 014417-6 PRBMDO
loop_
_publ_author_name
'Hirai, S.'
'dos Santos, A.M.'
'Shapiro, M.C.'
'Molaison, J.J.'
'Pradhan, N.'
'Guthrie, M.'
'Tulk, C.A.'
'Fisher, I.R.'
'Mao, W.L.'
_cell_length_a 3.020(2)
_cell_length_b 9.880(4)
_cell_length_c 9.583(3)
_cell_angle_alpha 90.
_cell_angle_beta 90.
_cell_angle_gamma 90.
_cell_volume 285.93
_cell_formula_units_Z 4
_symmetry_space_group_name_H-M 'P b c m'
_symmetry_Int_Tables_number 57
_refine_ls_R_factor_all 0.0258
loop_
_symmetry_equiv_pos_site_id
_symmetry_equiv_pos_as_xyz
1 'x, -y+1/2, z+1/2'
2 '-x, y+1/2, z'
3 'x, y, -z+1/2'
4 '-x, -y, -z'
5 '-x, y+1/2, -z+1/2'
6 'x, -y+1/2, -z'
7 '-x, -y, z+1/2'
8 'x, y, z'
loop_
_atom_type_symbol
_atom_type_oxidation_number
Mn3+ 3
Mn2+ 2
O2- -2
loop_
_atom_site_label
_atom_site_type_symbol
_atom_site_symmetry_multiplicity
_atom_site_Wyckoff_symbol
_atom_site_fract_x
_atom_site_fract_y
_atom_site_fract_z
_atom_site_B_iso_or_equiv
_atom_site_occupancy
_atom_site_attached_hydrogens
Mn1 Mn3+ 8 e 0.280(8) 0.114(2) 0.070(3) 0.106(7) 1. 0
Mn2 Mn2+ 4 d 0.876(4) 0.137(3) 0.25 0.018(5) 1. 0
O1 O2- 4 c 0.824(4) 0.25 0 0.0064 1. 0
O2 O2- 4 d 0.340(4) 0.194(2) 0.25 0.0064 1. 0
O3 O2- 8 e 0.724(2) 0.968(1) 0.105(2) 0.0064 1. 0
#End of TTdata_188903-ICSD

File: Novel-Space/Tabulate_Reference-Phases/All-Possible-CIFs/189877.cif

#(C) 2019 by FIZ Karlsruhe - Leibniz Institute for Information Infrastructure.  All rights reserved.
data_189877-ICSD
_database_code_ICSD 189877
_audit_creation_date 2014-08-01
_chemical_name_systematic 'Titanium manganese (1/2)'
_chemical_formula_structural 'Ti Mn2'
_chemical_formula_sum 'Mn2 Ti1'
_chemical_name_structure_type Laves(2H)-MgZn2
_exptl_crystal_density_diffrn 6.54
_publ_section_title
'On the ternary Laves phases Ti (Mn1-x Alx)2 with Mg Zn2 - type'
loop_
_citation_id
_citation_journal_full
_citation_year
_citation_journal_volume
_citation_page_first
_citation_page_last
_citation_journal_id_ASTM
primary Intermetallics 2008 16 16 26 IERME5
loop_
_publ_author_name
'Xin-Lin Yan'
'Xing-Qiu Chen'
'A. Grytsiv'
'P. Rogl'
'R. Podloucky'
'H. Schmidt'
'G. Giester'
'Xue-Yong Ding'
_cell_length_a 4.8294(1)
_cell_length_b 4.8294(1)
_cell_length_c 7.9309(8)
_cell_angle_alpha 90.
_cell_angle_beta 90.
_cell_angle_gamma 120.
_cell_volume 160.19
_cell_formula_units_Z 4
_symmetry_space_group_name_H-M 'P 63/m m c'
_symmetry_Int_Tables_number 194
_refine_ls_R_factor_all 0.064
loop_
_symmetry_equiv_pos_site_id
_symmetry_equiv_pos_as_xyz
1 'x, x-y, -z+1/2'
2 '-x+y, y, -z+1/2'
3 '-y, -x, -z+1/2'
4 '-x+y, -x, -z+1/2'
5 '-y, x-y, -z+1/2'
6 'x, y, -z+1/2'
7 '-x, -x+y, z+1/2'
8 'x-y, -y, z+1/2'
9 'y, x, z+1/2'
10 'x-y, x, z+1/2'
11 'y, -x+y, z+1/2'
12 '-x, -y, z+1/2'
13 '-x, -x+y, -z'
14 'x-y, -y, -z'
15 'y, x, -z'
16 'x-y, x, -z'
17 'y, -x+y, -z'
18 '-x, -y, -z'
19 'x, x-y, z'
20 '-x+y, y, z'
21 '-y, -x, z'
22 '-x+y, -x, z'
23 '-y, x-y, z'
24 'x, y, z'
loop_
_atom_type_symbol
_atom_type_oxidation_number
Ti0+ 0
Mn0+ 0
loop_
_atom_site_label
_atom_site_type_symbol
_atom_site_symmetry_multiplicity
_atom_site_Wyckoff_symbol
_atom_site_fract_x
_atom_site_fract_y
_atom_site_fract_z
_atom_site_B_iso_or_equiv
_atom_site_occupancy
_atom_site_attached_hydrogens
Ti1 Ti0+ 4 f 0.3333 0.6667 0.5637(2) 0.43(5) 1. 0
Mn1 Mn0+ 6 h 0.1717(4) 0.3434(8) 0.25 0.46(4) 1. 0
Mn2 Mn0+ 2 a 0 0 0 0.51(7) 1. 0
#End of TTdata_189877-ICSD

File: Novel-Space/Tabulate_Reference-Phases/All-Possible-CIFs/19017.cif

#(C) 2019 by FIZ Karlsruhe - Leibniz Institute for Information Infrastructure.  All rights reserved.
data_19017-ICSD
_database_code_ICSD 19017
_audit_creation_date 1980-01-01
_audit_update_record 2007-08-01
_chemical_name_systematic 'Titanium oxide (4/7)'
_chemical_formula_structural 'Ti4 O7'
_chemical_formula_sum 'O7 Ti4'
_chemical_name_structure_type V4O7
_exptl_crystal_density_diffrn 4.34
_cell_measurement_temperature 140.
_publ_section_title
'Structural aspect of the metal-insulator transition in Ti4 O7'
loop_
_citation_id
_citation_journal_full
_citation_year
_citation_journal_volume
_citation_page_first
_citation_page_last
_citation_journal_id_ASTM
primary 'Journal of Solid State Chemistry' 1973 6 213 221 JSSCBI
loop_
_publ_author_name
'Marezio, M.'
'McWhan, D.B.'
'Dernier, P.D.'
'Remeika, J.P.'
_cell_length_a 5.590(1)
_cell_length_b 7.128(1)
_cell_length_c 12.483(2)
_cell_angle_alpha 95.03(1)
_cell_angle_beta 95.34(1)
_cell_angle_gamma 108.89(1)
_cell_volume 464.88
_cell_formula_units_Z 4
_symmetry_space_group_name_H-M 'A -1'
_symmetry_Int_Tables_number 2
_refine_ls_R_factor_all 0.021
loop_
_symmetry_equiv_pos_site_id
_symmetry_equiv_pos_as_xyz
1 '-x, -y, -z'
2 'x, y, z'
3 '-x, -y+1/2, -z+1/2'
4 'x, y+1/2, z+1/2'
loop_
_atom_type_symbol
_atom_type_oxidation_number
Ti0+ 0
O0+ 0
loop_
_atom_site_label
_atom_site_type_symbol
_atom_site_symmetry_multiplicity
_atom_site_Wyckoff_symbol
_atom_site_fract_x
_atom_site_fract_y
_atom_site_fract_z
_atom_site_B_iso_or_equiv
_atom_site_occupancy
_atom_site_attached_hydrogens
Ti1 Ti0+ 4 i 0.2173(2) 0.1560(2) 0.06404(9) . 1. 0
Ti2 Ti0+ 4 i 0.2172(2) 0.6549(2) 0.06596(9) . 1. 0
Ti3 Ti0+ 4 i 0.6816(2) 0.4424(2) 0.20048(9) . 1. 0
Ti4 Ti0+ 4 i 0.6875(2) 0.9425(2) 0.19988(9) . 1. 0
O1 O0+ 4 i 0.1077(7) 0.8618(6) 0.0156(3) . 1. 0
O2 O0+ 4 i 0.58711(8) 0.7925(6) 0.0567(3) . 1. 0
O3 O0+ 4 i 0.8538(7) 0.4967(6) 0.0800(3) . 1. 0
O4 O0+ 4 i 0.3233(7) 0.4400(6) 0.1395(3) . 1. 0
O5 O0+ 4 i 0.5280(7) 0.1425(6) 0.1659(3) . 1. 0
O6 O0+ 4 i 0.0388(7) 0.0691(6) 0.1972(3) . 1. 0
O7 O0+ 4 i 0.2925(7) 0.7854(6) 0.2234(3) . 1. 0
loop_
_atom_site_aniso_label
_atom_site_aniso_type_symbol
_atom_site_aniso_beta_11
_atom_site_aniso_beta_22
_atom_site_aniso_beta_33
_atom_site_aniso_beta_12
_atom_site_aniso_beta_13
_atom_site_aniso_beta_23
Ti1 Ti0+ 0.0061(5) 0.0028(3) 0.00064(8) 0.0021(3) 0.0007(1) 0.0003(1)
Ti2 Ti0+ 0.0054(5) 0.0028(3) 0.00057(8) 0.0010(3) 0.0003(1) 0.0003(1)
Ti3 Ti0+ 0.0054(5) 0.0025(4) 0.00101(9) 0.0009(3) 0.0009(1) 0.0005(1)
Ti4 Ti0+ 0.0059(5) 0.0025(4) 0.00069(8) 0.0017(3) 0.0001(1) 0.0002(1)
O1 O0+ 0.0050(12) 0.0053(9) 0.0016(3) 0.0017(9) 0.0006(5) -.0002(4)
O2 O0+ 0.0076(13) 0.0023(8) 0.0015(2) 0.0014(8) -.0005(5) 0.0002(3)
O3 O0+ 0.0051(13) 0.0037(9) 0.0016(2) -.0002(9) -.0001(5) 0.0003(4)
O4 O0+ 0.0073(14) 0.0039(8) 0.0009(3) 0.0001(8) -.0005(5) 0.0004(4)
O5 O0+ 0.0037(13) 0.0052(9) 0.0013(3) 0.0005(9) -.0001(5) 0.0006(4)
O6 O0+ 0.0076(14) 0.0037(8) 0.0012(3) 0.0020(8) 0.0004(5) 0.0001(4)
O7 O0+ 0.0058(13) 0.0033(8) 0.0010(3) 0.0016(8) -.0001(4) -.0003(4)
#End of TTdata_19017-ICSD

File: Novel-Space/Tabulate_Reference-Phases/All-Possible-CIFs/190770.cif

#(C) 2019 by FIZ Karlsruhe - Leibniz Institute for Information Infrastructure.  All rights reserved.
data_190770-ICSD
_database_code_ICSD 190770
_audit_creation_date 2014-08-01
_chemical_name_systematic 'Lithium manganese oxide (1.1/1.9/4)'
_chemical_formula_structural 'Li1.1 Mn1.9 O4'
_chemical_formula_sum 'Li1.1 Mn1.9 O4'
_chemical_name_structure_type Spinel-Al2MgO4
_exptl_crystal_density_diffrn 4.21
_cell_measurement_temperature 298.
_publ_section_title

;
A new null matrix electrochemical cell for Rietveld refinements of in-situ or
operando neutron powder diffraction data
;
loop_
_citation_id
_citation_journal_full
_citation_year
_citation_journal_volume
_citation_page_first
_citation_page_last
_citation_journal_id_ASTM
primary 'Journal of the Electrochemical Society' 2013 160 A2176 A2183 JESOAN
loop_
_publ_author_name
'Bianchini, M.'
'Leriche, J.B.'
'Laborier, J.L.'
'Gendrin, L.'
'Suard, E.'
'Croguennec, L.'
'Masquelier, C.'
_cell_length_a 8.2187(1)
_cell_length_b 8.2187(1)
_cell_length_c 8.2187(1)
_cell_angle_alpha 90.
_cell_angle_beta 90.
_cell_angle_gamma 90.
_cell_volume 555.15
_cell_formula_units_Z 8
_symmetry_space_group_name_H-M 'F d -3 m Z'
_symmetry_Int_Tables_number 227
_refine_ls_R_factor_all 0.0479
loop_
_symmetry_equiv_pos_site_id
_symmetry_equiv_pos_as_xyz
1 '-z, y+3/4, x+3/4'
2 'z+3/4, -y, x+3/4'
3 'z+3/4, y+3/4, -x'
4 '-z, -y, -x'
5 'y+3/4, x+3/4, -z'
6 '-y, x+3/4, z+3/4'
7 'y+3/4, -x, z+3/4'
8 '-y, -x, -z'
9 'x+3/4, -z, y+3/4'
10 'x+3/4, z+3/4, -y'
11 '-x, z+3/4, y+3/4'
12 '-x, -z, -y'
13 '-z, x+3/4, y+3/4'
14 'z+3/4, x+3/4, -y'
15 'z+3/4, -x, y+3/4'
16 '-z, -x, -y'
17 'y+3/4, -z, x+3/4'
18 '-y, z+3/4, x+3/4'
19 'y+3/4, z+3/4, -x'
20 '-y, -z, -x'
21 'x+3/4, y+3/4, -z'
22 'x+3/4, -y, z+3/4'
23 '-x, y+3/4, z+3/4'
24 '-x, -y, -z'
25 'z, -y+1/4, -x+1/4'
26 '-z+1/4, y, -x+1/4'
27 '-z+1/4, -y+1/4, x'
28 'z, y, x'
29 '-y+1/4, -x+1/4, z'
30 'y, -x+1/4, -z+1/4'
31 '-y+1/4, x, -z+1/4'
32 'y, x, z'
33 '-x+1/4, z, -y+1/4'
34 '-x+1/4, -z+1/4, y'
35 'x, -z+1/4, -y+1/4'
36 'x, z, y'
37 'z, -x+1/4, -y+1/4'
38 '-z+1/4, -x+1/4, y'
39 '-z+1/4, x, -y+1/4'
40 'z, x, y'
41 '-y+1/4, z, -x+1/4'
42 'y, -z+1/4, -x+1/4'
43 '-y+1/4, -z+1/4, x'
44 'y, z, x'
45 '-x+1/4, -y+1/4, z'
46 '-x+1/4, y, -z+1/4'
47 'x, -y+1/4, -z+1/4'
48 'x, y, z'
49 '-z, y+1/4, x+1/4'
50 'z+3/4, -y+1/2, x+1/4'
51 'z+3/4, y+1/4, -x+1/2'
52 '-z, -y+1/2, -x+1/2'
53 'y+3/4, x+1/4, -z+1/2'
54 '-y, x+1/4, z+1/4'
55 'y+3/4, -x+1/2, z+1/4'
56 '-y, -x+1/2, -z+1/2'
57 'x+3/4, -z+1/2, y+1/4'
58 'x+3/4, z+1/4, -y+1/2'
59 '-x, z+1/4, y+1/4'
60 '-x, -z+1/2, -y+1/2'
61 '-z, x+1/4, y+1/4'
62 'z+3/4, x+1/4, -y+1/2'
63 'z+3/4, -x+1/2, y+1/4'
64 '-z, -x+1/2, -y+1/2'
65 'y+3/4, -z+1/2, x+1/4'
66 '-y, z+1/4, x+1/4'
67 'y+3/4, z+1/4, -x+1/2'
68 '-y, -z+1/2, -x+1/2'
69 'x+3/4, y+1/4, -z+1/2'
70 'x+3/4, -y+1/2, z+1/4'
71 '-x, y+1/4, z+1/4'
72 '-x, -y+1/2, -z+1/2'
73 'z, -y+3/4, -x+3/4'
74 '-z+1/4, y+1/2, -x+3/4'
75 '-z+1/4, -y+3/4, x+1/2'
76 'z, y+1/2, x+1/2'
77 '-y+1/4, -x+3/4, z+1/2'
78 'y, -x+3/4, -z+3/4'
79 '-y+1/4, x+1/2, -z+3/4'
80 'y, x+1/2, z+1/2'
81 '-x+1/4, z+1/2, -y+3/4'
82 '-x+1/4, -z+3/4, y+1/2'
83 'x, -z+3/4, -y+3/4'
84 'x, z+1/2, y+1/2'
85 'z, -x+3/4, -y+3/4'
86 '-z+1/4, -x+3/4, y+1/2'
87 '-z+1/4, x+1/2, -y+3/4'
88 'z, x+1/2, y+1/2'
89 '-y+1/4, z+1/2, -x+3/4'
90 'y, -z+3/4, -x+3/4'
91 '-y+1/4, -z+3/4, x+1/2'
92 'y, z+1/2, x+1/2'
93 '-x+1/4, -y+3/4, z+1/2'
94 '-x+1/4, y+1/2, -z+3/4'
95 'x, -y+3/4, -z+3/4'
96 'x, y+1/2, z+1/2'
97 '-z+1/2, y+3/4, x+1/4'
98 'z+1/4, -y, x+1/4'
99 'z+1/4, y+3/4, -x+1/2'
100 '-z+1/2, -y, -x+1/2'
101 'y+1/4, x+3/4, -z+1/2'
102 '-y+1/2, x+3/4, z+1/4'
103 'y+1/4, -x, z+1/4'
104 '-y+1/2, -x, -z+1/2'
105 'x+1/4, -z, y+1/4'
106 'x+1/4, z+3/4, -y+1/2'
107 '-x+1/2, z+3/4, y+1/4'
108 '-x+1/2, -z, -y+1/2'
109 '-z+1/2, x+3/4, y+1/4'
110 'z+1/4, x+3/4, -y+1/2'
111 'z+1/4, -x, y+1/4'
112 '-z+1/2, -x, -y+1/2'
113 'y+1/4, -z, x+1/4'
114 '-y+1/2, z+3/4, x+1/4'
115 'y+1/4, z+3/4, -x+1/2'
116 '-y+1/2, -z, -x+1/2'
117 'x+1/4, y+3/4, -z+1/2'
118 'x+1/4, -y, z+1/4'
119 '-x+1/2, y+3/4, z+1/4'
120 '-x+1/2, -y, -z+1/2'
121 'z+1/2, -y+1/4, -x+3/4'
122 '-z+3/4, y, -x+3/4'
123 '-z+3/4, -y+1/4, x+1/2'
124 'z+1/2, y, x+1/2'
125 '-y+3/4, -x+1/4, z+1/2'
126 'y+1/2, -x+1/4, -z+3/4'
127 '-y+3/4, x, -z+3/4'
128 'y+1/2, x, z+1/2'
129 '-x+3/4, z, -y+3/4'
130 '-x+3/4, -z+1/4, y+1/2'
131 'x+1/2, -z+1/4, -y+3/4'
132 'x+1/2, z, y+1/2'
133 'z+1/2, -x+1/4, -y+3/4'
134 '-z+3/4, -x+1/4, y+1/2'
135 '-z+3/4, x, -y+3/4'
136 'z+1/2, x, y+1/2'
137 '-y+3/4, z, -x+3/4'
138 'y+1/2, -z+1/4, -x+3/4'
139 '-y+3/4, -z+1/4, x+1/2'
140 'y+1/2, z, x+1/2'
141 '-x+3/4, -y+1/4, z+1/2'
142 '-x+3/4, y, -z+3/4'
143 'x+1/2, -y+1/4, -z+3/4'
144 'x+1/2, y, z+1/2'
145 '-z+1/2, y+1/4, x+3/4'
146 'z+1/4, -y+1/2, x+3/4'
147 'z+1/4, y+1/4, -x'
148 '-z+1/2, -y+1/2, -x'
149 'y+1/4, x+1/4, -z'
150 '-y+1/2, x+1/4, z+3/4'
151 'y+1/4, -x+1/2, z+3/4'
152 '-y+1/2, -x+1/2, -z'
153 'x+1/4, -z+1/2, y+3/4'
154 'x+1/4, z+1/4, -y'
155 '-x+1/2, z+1/4, y+3/4'
156 '-x+1/2, -z+1/2, -y'
157 '-z+1/2, x+1/4, y+3/4'
158 'z+1/4, x+1/4, -y'
159 'z+1/4, -x+1/2, y+3/4'
160 '-z+1/2, -x+1/2, -y'
161 'y+1/4, -z+1/2, x+3/4'
162 '-y+1/2, z+1/4, x+3/4'
163 'y+1/4, z+1/4, -x'
164 '-y+1/2, -z+1/2, -x'
165 'x+1/4, y+1/4, -z'
166 'x+1/4, -y+1/2, z+3/4'
167 '-x+1/2, y+1/4, z+3/4'
168 '-x+1/2, -y+1/2, -z'
169 'z+1/2, -y+3/4, -x+1/4'
170 '-z+3/4, y+1/2, -x+1/4'
171 '-z+3/4, -y+3/4, x'
172 'z+1/2, y+1/2, x'
173 '-y+3/4, -x+3/4, z'
174 'y+1/2, -x+3/4, -z+1/4'
175 '-y+3/4, x+1/2, -z+1/4'
176 'y+1/2, x+1/2, z'
177 '-x+3/4, z+1/2, -y+1/4'
178 '-x+3/4, -z+3/4, y'
179 'x+1/2, -z+3/4, -y+1/4'
180 'x+1/2, z+1/2, y'
181 'z+1/2, -x+3/4, -y+1/4'
182 '-z+3/4, -x+3/4, y'
183 '-z+3/4, x+1/2, -y+1/4'
184 'z+1/2, x+1/2, y'
185 '-y+3/4, z+1/2, -x+1/4'
186 'y+1/2, -z+3/4, -x+1/4'
187 '-y+3/4, -z+3/4, x'
188 'y+1/2, z+1/2, x'
189 '-x+3/4, -y+3/4, z'
190 '-x+3/4, y+1/2, -z+1/4'
191 'x+1/2, -y+3/4, -z+1/4'
192 'x+1/2, y+1/2, z'
loop_
_atom_type_symbol
_atom_type_oxidation_number
Li1+ 1
Mn3+ 3.61
O2- -2
loop_
_atom_site_label
_atom_site_type_symbol
_atom_site_symmetry_multiplicity
_atom_site_Wyckoff_symbol
_atom_site_fract_x
_atom_site_fract_y
_atom_site_fract_z
_atom_site_B_iso_or_equiv
_atom_site_occupancy
_atom_site_attached_hydrogens
Li1 Li1+ 8 b 0.375 0.375 0.375 1.3 1. 0
Li2 Li1+ 16 c 0 0 0 0.65 0.035(30) 0
Mn1 Mn3+ 16 c 0 0 0 0.65 0.96(3) 0
O1 O2- 32 e 0.2368(1) 0.2368(1) 0.2368(1) 1.07 1. 0
#End of TTdata_190770-ICSD
