Repository: njszym/XRD-AutoAnalyzer

# An automatic analysis tool for XRD

A package designed to automate the process of phase identification from XRD spectra using a probabilistic deep learning trained with physics-informed data augmentation.

The corresponding manuscript will be made available soon. Reproducing the published results can be accomplished using the data provided in [figshare](https://figshare.com/s/69030545b8020de35633).

## Usage example

A pre-trained model for the Li-Mn-Ti-O-F chemical space is available in the ```Example/``` directory. To classify the experimentally measured patterns tabulated in the ```Spectra/``` sub-folder, run the following:

```
python run_CNN.py
```

File: Novel-Space/Tabulate_Reference-Phases/All-Possible-CIFs/643197.cif

#(C) 2019 by FIZ Karlsruhe - Leibniz Institute for Information Infrastructure, and the U.S. Secretary of
#Commerce on behalf of the United States.  All rights reserved.
data_643197-ICSD
_database_code_ICSD 643197
_audit_creation_date 2012-08-01
_audit_update_record 2018-02-01
_chemical_name_systematic 'Manganese oxide (1/2)'
_chemical_formula_structural 'Mn O2'
_chemical_formula_sum 'Mn1 O2'
_chemical_name_structure_type Rutile-TiO2
_chemical_name_mineral Pyrolusite
_exptl_crystal_density_diffrn 5.21
_cell_measurement_temperature 298.
_publ_section_title

;
Thermal expansion data: II. Binary oxides with fluorite and rutile structures,
M O2, and the antifluorite structures M2 O
;
_publ_section_comment 'Cell and Type only determined'
loop_
_citation_id
_citation_journal_full
_citation_year
_citation_journal_volume
_citation_page_first
_citation_page_last
_citation_journal_id_ASTM
primary 'Transactions and Journal of the British Ceramic Society' 1984 83 32 37
TJBCAD
loop_
_publ_author_name
'Taylor, Derek'
_cell_length_a 4.397
_cell_length_b 4.397
_cell_length_c 2.869
_cell_angle_alpha 90.
_cell_angle_beta 90.
_cell_angle_gamma 90.
_cell_volume 55.47
_cell_formula_units_Z 2
_symmetry_space_group_name_H-M 'P 42/m n m'
_symmetry_Int_Tables_number 136
loop_
_symmetry_equiv_pos_site_id
_symmetry_equiv_pos_as_xyz
1 '-y+1/2, x+1/2, -z+1/2'
2 'y+1/2, -x+1/2, -z+1/2'
3 'y, x, -z'
4 '-y, -x, -z'
5 'y+1/2, -x+1/2, z+1/2'
6 '-y+1/2, x+1/2, z+1/2'
7 '-y, -x, z'
8 'y, x, z'
9 'x+1/2, -y+1/2, -z+1/2'
10 '-x+1/2, y+1/2, -z+1/2'
11 'x, y, -z'
12 '-x, -y, -z'
13 '-x+1/2, y+1/2, z+1/2'
14 'x+1/2, -y+1/2, z+1/2'
15 '-x, -y, z'
16 'x, y, z'
loop_
_atom_type_symbol
_atom_type_oxidation_number
Mn4+ 4
O2- -2
loop_
_atom_site_label
_atom_site_type_symbol
_atom_site_symmetry_multiplicity
_atom_site_Wyckoff_symbol
_atom_site_fract_x
_atom_site_fract_y
_atom_site_fract_z
_atom_site_B_iso_or_equiv
_atom_site_occupancy
_atom_site_attached_hydrogens
Mn1 Mn4+ 2 a 0 0 0 . 1. 0
O1 O2- 4 f 0.305 0.305 0 . 1. 0
#End of TTdata_643197-ICSD

File: Novel-Space/Tabulate_Reference-Phases/All-Possible-CIFs/647553.cif

#(C) 2019 by FIZ Karlsruhe - Leibniz Institute for Information Infrastructure, and the U.S. Secretary of
#Commerce on behalf of the United States.  All rights reserved.
data_647553-ICSD
_database_code_ICSD 647553
_audit_creation_date 2012-08-01
_audit_update_record 2018-02-01
_chemical_name_systematic 'Titanium dioxide'
_chemical_formula_structural 'Ti O2'
_chemical_formula_sum 'O2 Ti1'
_chemical_name_structure_type Rutile-TiO2
_chemical_name_mineral Rutile
_exptl_crystal_density_diffrn 4.29
_publ_section_title 'Geochemische Verteilungsgesetze der Elemente VI.'
_publ_section_comment 'Cell and Type only determined'
loop_
_citation_id
_citation_journal_full
_citation_year
_citation_journal_volume
_citation_page_first
_citation_page_last
_citation_journal_id_ASTM
primary

;
Papers - Norwegian Academy of Sciences and Letters, [Section] 1:
Mathematics-Natural Sciences Section
; 1926 1926 5 21 SUNVAQ
loop_
_publ_author_name
'Goldschmidt, V.M.'
'Barth, T.'
'Holmsen, D.'
'Lunde, G.'
'Zachariasen, W.'
_cell_length_a 4.58
_cell_length_b 4.58
_cell_length_c 2.95
_cell_angle_alpha 90.
_cell_angle_beta 90.
_cell_angle_gamma 90.
_cell_volume 61.88
_cell_formula_units_Z 2
_symmetry_space_group_name_H-M 'P 42/m n m'
_symmetry_Int_Tables_number 136
loop_
_symmetry_equiv_pos_site_id
_symmetry_equiv_pos_as_xyz
1 '-y+1/2, x+1/2, -z+1/2'
2 'y+1/2, -x+1/2, -z+1/2'
3 'y, x, -z'
4 '-y, -x, -z'
5 'y+1/2, -x+1/2, z+1/2'
6 '-y+1/2, x+1/2, z+1/2'
7 '-y, -x, z'
8 'y, x, z'
9 'x+1/2, -y+1/2, -z+1/2'
10 '-x+1/2, y+1/2, -z+1/2'
11 'x, y, -z'
12 '-x, -y, -z'
13 '-x+1/2, y+1/2, z+1/2'
14 'x+1/2, -y+1/2, z+1/2'
15 '-x, -y, z'
16 'x, y, z'
loop_
_atom_type_symbol
_atom_type_oxidation_number
Ti4+ 4
O2- -2
loop_
_atom_site_label
_atom_site_type_symbol
_atom_site_symmetry_multiplicity
_atom_site_Wyckoff_symbol
_atom_site_fract_x
_atom_site_fract_y
_atom_site_fract_z
_atom_site_B_iso_or_equiv
_atom_site_occupancy
_atom_site_attached_hydrogens
Ti1 Ti4+ 2 a 0 0 0 . 1. 0
O2 O2- 4 f 0.305 0.305 0 . 1. 0
#End of TTdata_647553-ICSD

File: Novel-Space/Tabulate_Reference-Phases/All-Possible-CIFs/658761.cif

#(C) 2019 by FIZ Karlsruhe - Leibniz Institute for Information Infrastructure, and the U.S. Secretary of
#Commerce on behalf of the United States.  All rights reserved.
data_658761-ICSD
_database_code_ICSD 658761
_audit_creation_date 2013-08-01
_chemical_name_systematic 'Titanium hydride (2/1)'
_chemical_formula_structural 'Ti2 H'
_chemical_formula_sum 'H1 Ti2'
_chemical_name_structure_type hcp(filled)-Nb2N
_exptl_crystal_density_diffrn 4.58
_publ_section_title

;
Investigation of the electrophysical properties of hydride phases in the
titanium-hydrogen system
;
_publ_section_comment 'Cell and Type only determined'
loop_
_citation_id
_citation_journal_full
_citation_year
_citation_journal_volume
_citation_page_first
_citation_page_last
_citation_journal_id_ASTM
primary 'Russian Journal of Inorganic Chemistry' 1994 39 1712 1714 RJICAQ
loop_
_publ_author_name
'Malov, Yu.I.'
'Fokin, V.N.'
'Troitskaya, S.L.'
'Fokina, E.E.'
'Shilkin, S.P.'
_cell_length_a 2.944
_cell_length_b 2.944
_cell_length_c 4.6711
_cell_angle_alpha 90.
_cell_angle_beta 90.
_cell_angle_gamma 120.
_cell_volume 35.06
_cell_formula_units_Z 1
_symmetry_space_group_name_H-M 'P 63/m m c'
_symmetry_Int_Tables_number 194
loop_
_symmetry_equiv_pos_site_id
_symmetry_equiv_pos_as_xyz
1 'x, x-y, -z+1/2'
2 '-x+y, y, -z+1/2'
3 '-y, -x, -z+1/2'
4 '-x+y, -x, -z+1/2'
5 '-y, x-y, -z+1/2'
6 'x, y, -z+1/2'
7 '-x, -x+y, z+1/2'
8 'x-y, -y, z+1/2'
9 'y, x, z+1/2'
10 'x-y, x, z+1/2'
11 'y, -x+y, z+1/2'
12 '-x, -y, z+1/2'
13 '-x, -x+y, -z'
14 'x-y, -y, -z'
15 'y, x, -z'
16 'x-y, x, -z'
17 'y, -x+y, -z'
18 '-x, -y, -z'
19 'x, x-y, z'
20 '-x+y, y, z'
21 '-y, -x, z'
22 '-x+y, -x, z'
23 '-y, x-y, z'
24 'x, y, z'
loop_
_atom_type_symbol
_atom_type_oxidation_number
Ti0+ 0
H0+ 0
loop_
_atom_site_label
_atom_site_type_symbol
_atom_site_symmetry_multiplicity
_atom_site_Wyckoff_symbol
_atom_site_fract_x
_atom_site_fract_y
_atom_site_fract_z
_atom_site_B_iso_or_equiv
_atom_site_occupancy
_atom_site_attached_hydrogens
Ti1 Ti0+ 2 c 0.3333 0.6667 0.25 . 1. 0
#End of TTdata_658761-ICSD

File: Novel-Space/Tabulate_Reference-Phases/All-Possible-CIFs/68174.cif

#(C) 2019 by FIZ Karlsruhe - Leibniz Institute for Information Infrastructure.  All rights reserved.
data_68174-ICSD
_database_code_ICSD 68174
_audit_creation_date 1991-07-10
_audit_update_record 2015-02-01
_chemical_name_systematic 'Dimanganese(III) manganese oxide'
_chemical_formula_structural 'Mn3 O4'
_chemical_formula_sum 'Mn3 O4'
_chemical_name_structure_type CdMn2O4
_chemical_name_mineral Hausmannite
_exptl_crystal_density_diffrn 4.84
_publ_section_title

;
Crystal structure refinement and reflectance measurements of hausmannite, Mn3
O4
;
loop_
_citation_id
_citation_journal_full
_citation_year
_citation_journal_volume
_citation_page_first
_citation_page_last
_citation_journal_id_ASTM
primary 'Mineralogy and Petrology' 1987 37 15 23 MIPEE9
loop_
_publ_author_name
'Jarosch, D.'
_cell_length_a 5.765(1)
_cell_length_b 5.765(1)
_cell_length_c 9.442(2)
_cell_angle_alpha 90.
_cell_angle_beta 90.
_cell_angle_gamma 90.
_cell_volume 313.81
_cell_formula_units_Z 4
_symmetry_space_group_name_H-M 'I 41/a m d Z'
_symmetry_Int_Tables_number 141
_refine_ls_R_factor_all 0.036
loop_
_symmetry_equiv_pos_site_id
_symmetry_equiv_pos_as_xyz
1 'y+1/4, x+3/4, -z+1/4'
2 'y+1/4, -x+3/4, -z+1/4'
3 'x, y+1/2, -z'
4 'x, -y, -z'
5 '-y+3/4, x+3/4, -z+1/4'
6 '-y+3/4, -x+3/4, -z+1/4'
7 '-x, y+1/2, -z'
8 '-x, -y, -z'
9 '-y+3/4, -x+1/4, z+3/4'
10 '-y+3/4, x+1/4, z+3/4'
11 '-x, -y+1/2, z'
12 '-x, y, z'
13 'y+1/4, -x+1/4, z+3/4'
14 'y+1/4, x+1/4, z+3/4'
15 'x, -y+1/2, z'
16 'x, y, z'
17 'y+3/4, x+1/4, -z+3/4'
18 'y+3/4, -x+1/4, -z+3/4'
19 'x+1/2, y, -z+1/2'
20 'x+1/2, -y+1/2, -z+1/2'
21 '-y+1/4, x+1/4, -z+3/4'
22 '-y+1/4, -x+1/4, -z+3/4'
23 '-x+1/2, y, -z+1/2'
24 '-x+1/2, -y+1/2, -z+1/2'
25 '-y+1/4, -x+3/4, z+1/4'
26 '-y+1/4, x+3/4, z+1/4'
27 '-x+1/2, -y, z+1/2'
28 '-x+1/2, y+1/2, z+1/2'
29 'y+3/4, -x+3/4, z+1/4'
30 'y+3/4, x+3/4, z+1/4'
31 'x+1/2, -y, z+1/2'
32 'x+1/2, y+1/2, z+1/2'
loop_
_atom_type_symbol
_atom_type_oxidation_number
Mn2+ 2
Mn3+ 3
O2- -2
loop_
_atom_site_label
_atom_site_type_symbol
_atom_site_symmetry_multiplicity
_atom_site_Wyckoff_symbol
_atom_site_fract_x
_atom_site_fract_y
_atom_site_fract_z
_atom_site_B_iso_or_equiv
_atom_site_occupancy
_atom_site_attached_hydrogens
Mn1 Mn2+ 4 a 0 0.25 0.875 . 1. 0
Mn2 Mn3+ 8 d 0 0.5 0.5 . 1. 0
O1 O2- 16 h 0 0.4722(2) 0.2589(2) . 1. 0
loop_
_atom_site_aniso_label
_atom_site_aniso_type_symbol
_atom_site_aniso_beta_11
_atom_site_aniso_beta_22
_atom_site_aniso_beta_33
_atom_site_aniso_beta_12
_atom_site_aniso_beta_13
_atom_site_aniso_beta_23
Mn1 Mn2+ 0.00359(6) 0.00359(6) 0.00123(4) 0 0 0
Mn2 Mn3+ 0.00233(6) 0.00187(6) 0.00127(4) 0 0 -.00027(4)
O1 O2- 0.00302(18) 0.00272(18) 0.00158(11) 0 0 0.00028(11)
#End of TTdata_68174-ICSD

File: Novel-Space/Tabulate_Reference-Phases/All-Possible-CIFs/78331.cif

#(C) 2019 by FIZ Karlsruhe - Leibniz Institute for Information Infrastructure.  All rights reserved.
data_78331-ICSD
_database_code_ICSD 78331
_audit_creation_date 1996-04-22
_audit_update_record 2005-10-01
_chemical_name_systematic 'Manganese oxide - gamma'
_chemical_formula_structural 'Mn O2'
_chemical_formula_sum 'Mn1 O2'
_chemical_name_structure_type VO2
_chemical_name_mineral Ramsdellite
_exptl_crystal_density_diffrn 4.88
_publ_section_title

;
A powder neutron diffraction study of lambda and gamma manganese dioxide and
of Li Mn2 O4
;
loop_
_citation_id
_citation_journal_full
_citation_year
_citation_journal_volume
_citation_page_first
_citation_page_last
_citation_journal_id_ASTM
primary 'Zeitschrift fuer Kristallographie' 1994 209 941 945 ZEKRDZ
loop_
_publ_author_name
'Fong, C.'
'Kennedy, B.J.'
'Elcombe, M.M.'
_cell_length_a 9.3229(11)
_cell_length_b 4.4533(7)
_cell_length_c 2.8482(3)
_cell_angle_alpha 90.
_cell_angle_beta 90.
_cell_angle_gamma 90.
_cell_volume 118.25
_cell_formula_units_Z 4
_symmetry_space_group_name_H-M 'P n a m'
_symmetry_Int_Tables_number 62
_refine_ls_R_factor_all 0.0427
loop_
_symmetry_equiv_pos_site_id
_symmetry_equiv_pos_as_xyz
1 'x+1/2, -y+1/2, z'
2 'x, y, -z+1/2'
3 '-x+1/2, y+1/2, z+1/2'
4 '-x, -y, -z'
5 '-x+1/2, y+1/2, -z'
6 '-x, -y, z+1/2'
7 'x+1/2, -y+1/2, -z+1/2'
8 'x, y, z'
loop_
_atom_type_symbol
_atom_type_oxidation_number
Mn4+ 4
O2- -2
loop_
_atom_site_label
_atom_site_type_symbol
_atom_site_symmetry_multiplicity
_atom_site_Wyckoff_symbol
_atom_site_fract_x
_atom_site_fract_y
_atom_site_fract_z
_atom_site_B_iso_or_equiv
_atom_site_occupancy
_atom_site_attached_hydrogens
Mn1 Mn4+ 4 c 0.1203(15) 0.0130(33) 0.25 . 1. 0
O1 O2- 4 c 0.0356(15) 0.2311(15) 0.75 0.025(3) 1. 0
O2 O2- 4 c 0.2842(12) 0.2934(20) 0.25 . 1. 0
loop_
_atom_site_aniso_label
_atom_site_aniso_type_symbol
_atom_site_aniso_U_11
_atom_site_aniso_U_22
_atom_site_aniso_U_33
_atom_site_aniso_U_12
_atom_site_aniso_U_13
_atom_site_aniso_U_23
Mn1 Mn4+ 0.020(4) 0.029(5) 0.017(3) 0.013(4) 0 0
O2 O2- 0.006(3) 0.050(5) 0.008(3) -.027(3) 0 0
#End of TTdata_78331-ICSD

File: Novel-Space/Tabulate_Reference-Phases/All-Possible-CIFs/84713.cif

#(C) 2019 by FIZ Karlsruhe - Leibniz Institute for Information Infrastructure.  All rights reserved.
data_84713-ICSD
_database_code_ICSD 84713
_audit_creation_date 1999-01-19
_chemical_name_systematic 'Lithium titanium oxide (0.74/3/6)'
_chemical_formula_structural 'Li0.74 (Ti3 O6)'
_chemical_formula_sum 'Li0.74 O6 Ti3'
_exptl_crystal_density_diffrn 3.96
_publ_section_title

;
Synthesis and crystal structure of Lix Ti3 O6 (x = 0.74): an intergrowth phase
of rutile and ramsdelite structure
;
loop_
_citation_id
_citation_journal_full
_citation_year
_citation_journal_volume
_citation_page_first
_citation_page_last
_citation_journal_id_ASTM
primary 'Journal of Solid State Chemistry' 1997 129 7 11 JSSCBI
loop_
_publ_author_name
'Akimoto, J.'
'Gotoh, Y.'
'Oosawa, Y.'
_cell_length_a 14.1198(11)
_cell_length_b 2.9486(11)
_cell_length_c 4.9373(13)
_cell_angle_alpha 90.
_cell_angle_beta 92.693(14)
_cell_angle_gamma 90.
_cell_volume 205.33
_cell_formula_units_Z 2
_symmetry_space_group_name_H-M 'C 1 2/m 1'
_symmetry_Int_Tables_number 12
_refine_ls_R_factor_all 0.043
loop_
_symmetry_equiv_pos_site_id
_symmetry_equiv_pos_as_xyz
1 '-x, y, -z'
2 '-x, -y, -z'
3 'x, -y, z'
4 'x, y, z'
5 '-x+1/2, y+1/2, -z'
6 '-x+1/2, -y+1/2, -z'
7 'x+1/2, -y+1/2, z'
8 'x+1/2, y+1/2, z'
loop_
_atom_type_symbol
_atom_type_oxidation_number
Li1+ 1
Ti3+ 3.753
O2- -2
loop_
_atom_site_label
_atom_site_type_symbol
_atom_site_symmetry_multiplicity
_atom_site_Wyckoff_symbol
_atom_site_fract_x
_atom_site_fract_y
_atom_site_fract_z
_atom_site_B_iso_or_equiv
_atom_site_occupancy
_atom_site_attached_hydrogens
Li1 Li1+ 4 i 0.212(2) 0 0.060(3) . 0.37(2) 0
Ti1 Ti3+ 2 a 0 0 0 . 1. 0
Ti2 Ti3+ 4 i 0.84720(4) 0.5 0.4739(1) . 1. 0
O1 O2- 4 i 0.7704(1) 0 0.2979(4) . 1. 0
O2 O2- 4 i -.0972(1) 0 0.6902(4) . 1. 0
O3 O2- 4 i -.0696(2) 0.5 0.1802(4) . 1. 0
loop_
_atom_site_aniso_label
_atom_site_aniso_type_symbol
_atom_site_aniso_U_11
_atom_site_aniso_U_22
_atom_site_aniso_U_33
_atom_site_aniso_U_12
_atom_site_aniso_U_13
_atom_site_aniso_U_23
Li1 Li1+ 0.04(1) 0.021(9) 0.001(6) 0 0.003(6) 0
Ti1 Ti3+ 0.0067(2) 0.0068(2) 0.0075(2) 0 0.0003(2) 0
Ti2 Ti3+ 0.0061(2) 0.0066(2) 0.0115(2) 0 0.0007(1) 0
O1 O2- 0.0072(7) 0.0061(6) 0.0085(6) 0 0.0009(5) 0
O2 O2- 0.0103(7) 0.0062(6) 0.0092(7) 0 -.0029(6) 0
O3 O2- 0.0120(8) 0.0074(7) 0.0111(7) 0 0.0044(6) 0
#End of TTdata_84713-ICSD

File: Novel-Space/Tabulate_Reference-Phases/All-Possible-CIFs/95640.cif

#(C) 2019 by FIZ Karlsruhe - Leibniz Institute for Information Infrastructure.  All rights reserved.
data_95640-ICSD
_database_code_ICSD 95640
_audit_creation_date 2003-10-01
_chemical_name_systematic 'Lithium manganate(III)'
_chemical_formula_structural 'Li (Mn O2)'
_chemical_formula_sum 'Li1 Mn1 O2'
_chemical_name_structure_type LiMnO2
_exptl_crystal_density_diffrn 4.21
_publ_section_title

;
Hydrothermal synthesis of high crystalline orthorhombic Li Mn O2 as a cathode
material for Li-ion batteries
;
loop_
_citation_id
_citation_journal_full
_citation_year
_citation_journal_volume
_citation_page_first
_citation_page_last
_citation_journal_id_ASTM
primary 'Solid State Ionics' 2002 152 311 318 SSIOD3
loop_
_publ_author_name
'Komaba, S.'
'Myung, S.T.'
'Kumagai, N.'
'Kanouchi, T.'
'Oikawa, K.'
'Kamiyama, T.'
_cell_length_a 4.5795(7)
_cell_length_b 5.7550(8)
_cell_length_c 2.8106(4)
_cell_angle_alpha 90
_cell_angle_beta 90
_cell_angle_gamma 90
_cell_volume 74.07
_cell_formula_units_Z 2
_symmetry_space_group_name_H-M 'P m n m Z'
_symmetry_Int_Tables_number 59
_refine_ls_R_factor_all 0.0754
loop_
_symmetry_equiv_pos_site_id
_symmetry_equiv_pos_as_xyz
1 'x+1/2, -y, z+1/2'
2 '-x, -y, z+1/2'
3 'x+1/2, -y, -z'
4 '-x, -y, -z'
5 '-x+1/2, y, -z+1/2'
6 'x, y, -z+1/2'
7 '-x+1/2, y, z'
8 'x, y, z'
loop_
_atom_type_symbol
_atom_type_oxidation_number
Li1+ 1
Mn3+ 3
O2- -2
loop_
_atom_site_label
_atom_site_type_symbol
_atom_site_symmetry_multiplicity
_atom_site_Wyckoff_symbol
_atom_site_fract_x
_atom_site_fract_y
_atom_site_fract_z
_atom_site_B_iso_or_equiv
_atom_site_occupancy
_atom_site_attached_hydrogens
Li1 Li1+ 2 a 0.25 0.111(3) 0.25 0.7 1. 0
Mn1 Mn3+ 2 a 0.25 0.6324(4) 0.25 0.57(11) 1. 0
O1 O2- 2 b 0.75 0.1406(14) 0.25 0.34(12) 1. 0
O2 O2- 2 b 0.75 0.5993(11) 0.25 0.34(12) 1. 0
#End of TTdata_95640-ICSD
