Repository: njszym/XRD-AutoAnalyzer

# An automatic analysis tool for XRD

A package designed to automate the process of phase identification from XRD spectra using a probabilistic deep learning trained with physics-informed data augmentation.

The corresponding manuscript will be made available soon. Reproducing the published results can be accomplished using the data provided in [figshare](https://figshare.com/s/69030545b8020de35633).

## Usage example

A pre-trained model for the Li-Mn-Ti-O-F chemical space is available in the ```Example/``` directory. To classify the experimentally measured patterns tabulated in the ```Spectra/``` sub-folder, run the following:

```
python run_CNN.py
```

The characterization of each spectrum should take around 1-2 minutes on a single processor. Once all classifications are made, the predicted phases will be printed along with their associated probabilities.

## Training the model for new compositions

To develop a model that can be used to perform phase identification in a new chemical space, place all relevant CIFs into ```Novel_Space/All_CIFs```. Then navigate to the ```Novel_Space/```directory and execute:

```
python construct_model.py --include_ns
```

This script will:

1) Filter all unique stoichiometric phases from the provided CIFs.

2) Generate hypothetical solid solutions between these materials (if ```--include_ns``` is specified).

3) Simulate augmented XRD spectra from the phases produced by (1) and (2).

4) Train a convolutional neural network on the augmented spectra.

This process may require a substantial amount of computational resources depending on the size of the composition space considered. For example: training our model in the Li-Mn-Ti-O-F space, which included 255 reference phases, required about 12 hours of computational runtime on 16 cores. Necessary computational time should scale linearly with the number of reference phases. Similarily, time is reduced linearly with the number of cores used as all processes executed here are perfectly parallel (i.e., independent of one another).

When the procedure is completed, a trained ```Model.h5``` file will be made available.

## Characterizing multi-phase spectra

In the directory containing ```Model.h5```, place all spectra to be classified in the ```Spectra/``` folder. Then execute:

```
python run_CNN.py
```

Output will appear as:

```
Filename: (name of the spectrum)
Predicted phases: (phase_1 + phase_2 + ...)
Confidence: (probabilities associated with the phases above)
```

Phase labels are denoted as ```formula_spacegroup```.

To plot the line profiles of the predicted phases in the measured spectrum for comparison, the ```--plot``` option may be used:

```
python run_CNN.py --plot
```

Note that the iterative process of phase identification and profile subtraction will proceed until all measured intensities fall below some cutoff value. By default, the cutoff is set to 10% of the maximum diffraction peak intensity. Alternatively, if you are only working with single-phase (or N-phase) patterns, the number of maximum phases considered can be manually set to 1 (or N).

File: Novel-Space/Tabulate_Reference-Phases/All-Possible-CIFs/10149.cif

#(C) 2019 by FIZ Karlsruhe - Leibniz Institute for Information Infrastructure.  All rights reserved.
data_10149-ICSD
_database_code_ICSD 10149
_audit_creation_date 1980-01-01
_audit_update_record 2004-04-01
_chemical_name_systematic 'Dititanium(III) dititanium oxide - LT'
_chemical_formula_structural 'Ti4 O7'
_chemical_formula_sum 'O7 Ti4'
_chemical_name_structure_type V4O7
_exptl_crystal_density_diffrn 4.34
_cell_measurement_temperature 135.
_publ_section_title

;
Structural aspects of the metal-insulator transition in (Ti0.9975 V0.0025)4 O7
;
loop_
_citation_id
_citation_journal_full
_citation_year
_citation_journal_volume
_citation_page_first
_citation_page_last
_citation_journal_id_ASTM
primary 'Journal of Solid State Chemistry' 1979 29 47 62 JSSCBI
loop_
_publ_author_name
'Hodeau, J.L.'
'Marezio, M.'
_cell_length_a 5.5943(5)
_cell_length_b 7.1297(7)
_cell_length_c 12.484(1)
_cell_angle_alpha 95.00(1)
_cell_angle_beta 95.426(9)
_cell_angle_gamma 109.023(9)
_cell_volume 464.93
_cell_formula_units_Z 4
_symmetry_space_group_name_H-M 'A -1'
_symmetry_Int_Tables_number 2
_refine_ls_R_factor_all 0.031
loop_
_symmetry_equiv_pos_site_id
_symmetry_equiv_pos_as_xyz
1 '-x, -y, -z'
2 'x, y, z'
3 '-x, -y+1/2, -z+1/2'
4 'x, y+1/2, z+1/2'
loop_
_atom_type_symbol
_atom_type_oxidation_number
Ti3+ 3.5
O2- -2
loop_
_atom_site_label
_atom_site_type_symbol
_atom_site_symmetry_multiplicity
_atom_site_Wyckoff_symbol
_atom_site_fract_x
_atom_site_fract_y
_atom_site_fract_z
_atom_site_B_iso_or_equiv
_atom_site_occupancy
_atom_site_attached_hydrogens
Ti1 Ti3+ 4 i 0.21736(9) 0.15555(7) 0.06404(3) . 1. 0
Ti2 Ti3+ 4 i 0.21720(8) 0.65514(7) 0.06595(3) . 1. 0
Ti3 Ti3+ 4 i 0.68133(8) 0.44247(7) 0.20064(4) . 1. 0
Ti4 Ti3+ 4 i 0.68747(8) 0.94245(7) 0.19977(4) . 1. 0
O1 O2- 4 i 0.1085(4) 0.8615(3) 0.0159(2) . 1. 0
O2 O2- 4 i 0.5862(4) 0.7938(3) 0.0569(2) . 1. 0
O3 O2- 4 i 0.8536(4) 0.4968(3) 0.0798(2) . 1. 0
O4 O2- 4 i 0.3238(4) 0.4397(3) 0.1396(2) . 1. 0
O5 O2- 4 i 0.5271(4) 0.1436(3) 0.1654(2) . 1. 0
O6 O2- 4 i 0.0398(4) 0.0708(3) 0.1978(2) . 1. 0
O7 O2- 4 i 0.2909(4) 0.7856(3) 0.2234(2) . 1. 0
loop_
_atom_site_aniso_label
_atom_site_aniso_type_symbol
_atom_site_aniso_beta_11
_atom_site_aniso_beta_22
_atom_site_aniso_beta_33
_atom_site_aniso_beta_12
_atom_site_aniso_beta_13
_atom_site_aniso_beta_23
Ti1 Ti3+ 0.0046(2) 0.0016(1) 0.00056(3) 0.00124(8) 0.00063(4) 0.00017(3)
Ti2 Ti3+ 0.0039(2) 0.0019(1) 0.00041(3) 0.00077(8) 0.00021(4) 0.00021(3)
Ti3 Ti3+ 0.0034(2) 0.0017(1) 0.00092(3) 0.00106(8) 0.00075(4) 0.00047(3)
Ti4 Ti3+ 0.0044(2) 0.0015(1) 0.00053(3) 0.00137(8) 0.00026(4) 0.00027(3)
O1 O2- 0.0045(4) 0.0026(3) 0.0012(1) 0.0018(3) 0.0000(2) 0.0005(1)
O2 O2- 0.0031(4) 0.0021(3) 0.0011(1) 0.0005(3) -.0003(2) 0.0003(1)
O3 O2- 0.0023(4) 0.0031(3) 0.0010(1) 0.0001(3) 0.0003(2) 0.0002(1)
O4 O2- 0.0043(4) 0.0015(3) 0.0007(1) 0.0009(3) 0.0003(2) 0.0005(1)
O5 O2- 0.0034(4) 0.0023(3) 0.0008(1) 0.0006(3) -.0004(2) 0.0001(1)
O6 O2- 0.0024(4) 0.0013(3) 0.0008(1) 0.0003(3) 0.0002(2) 0.0003(1)
O7 O2- 0.0034(4) 0.0008(3) 0.0007(1) -.0002(3) -.0001(2) 0.0003(1)
#End of TTdata_10149-ICSD

File: Novel-Space/Tabulate_Reference-Phases/All-Possible-CIFs/10150.cif

#(C) 2019 by FIZ Karlsruhe - Leibniz Institute for Information Infrastructure.  All rights reserved.
data_10150-ICSD
_database_code_ICSD 10150
_audit_creation_date 1980-01-01
_audit_update_record 2004-04-01
_chemical_name_systematic 'Dititanium(III) dititanium oxide'
_chemical_formula_structural 'Ti4 O7'
_chemical_formula_sum 'O7 Ti4'
_chemical_name_structure_type V4O7
_exptl_crystal_density_diffrn 4.32
_cell_measurement_temperature 100.
_publ_section_title

;
Structural aspects of the metal-insulator transition in (Ti0.9975 V0.0025)4 O7
;
loop_
_citation_id
_citation_journal_full
_citation_year
_citation_journal_volume
_citation_page_first
_citation_page_last
_citation_journal_id_ASTM
primary 'Journal of Solid State Chemistry' 1979 29 47 62 JSSCBI
loop_
_publ_author_name
'Hodeau, J.L.'
'Marezio, M.'
_cell_length_a 5.6235(3)
_cell_length_b 7.1984(4)
_cell_length_c 12.4018(5)
_cell_angle_alpha 95.056(2)
_cell_angle_beta 95.550(5)
_cell_angle_gamma 109.676(5)
_cell_volume 466.58
_cell_formula_units_Z 4
_symmetry_space_group_name_H-M 'A -1'
_symmetry_Int_Tables_number 2
_refine_ls_R_factor_all 0.022
loop_
_symmetry_equiv_pos_site_id
_symmetry_equiv_pos_as_xyz
1 '-x, -y, -z'
2 'x, y, z'
3 '-x, -y+1/2, -z+1/2'
4 'x, y+1/2, z+1/2'
loop_
_atom_type_symbol
_atom_type_oxidation_number
Ti3+ 3.5
O2- -2
loop_
_atom_site_label
_atom_site_type_symbol
_atom_site_symmetry_multiplicity
_atom_site_Wyckoff_symbol
_atom_site_fract_x
_atom_site_fract_y
_atom_site_fract_z
_atom_site_B_iso_or_equiv
_atom_site_occupancy
_atom_site_attached_hydrogens
Ti1 Ti3+ 4 i 0.23627(6) 0.16307(5) 0.06822(3) . 1. 0
Ti2 Ti3+ 4 i 0.21306(6) 0.67121(5) 0.06565(3) . 1. 0
Ti3 Ti3+ 4 i 0.66984(6) 0.43872(5) 0.19383(3) . 1. 0
Ti4 Ti3+ 4 i 0.70556(6) 0.94939(5) 0.20431(3) . 1. 0
O1 O2- 4 i 0.1079(3) 0.8615(2) 0.0168(1) . 1. 0
O2 O2- 4 i 0.5799(3) 0.7970(2) 0.0620(1) . 1. 0
O3 O2- 4 i 0.8570(3) 0.4966(2) 0.0744(1) . 1. 0
O4 O2- 4 i 0.3160(3) 0.4448(2) 0.1419(1) . 1. 0
O5 O2- 4 i 0.5278(3) 0.1364(2) 0.1688(1) . 1. 0
O6 O2- 4 i 0.0373(3) 0.0709(2) 0.1977(1) . 1. 0
O7 O2- 4 i 0.2846(3) 0.7796(2) 0.2226(1) . 1. 0
loop_
_atom_site_aniso_label
_atom_site_aniso_type_symbol
_atom_site_aniso_beta_11
_atom_site_aniso_beta_22
_atom_site_aniso_beta_33
_atom_site_aniso_beta_12
_atom_site_aniso_beta_13
_atom_site_aniso_beta_23
Ti1 Ti3+ 0.00267(9) 0.00127(6) 0.00037(2) 0.00069(6) 0.00014(3) 0.00004(2)
Ti2 Ti3+ 0.00227(9) 0.00136(6) 0.00043(2) 0.00049(6) 0.00004(3) 0.00009(2)
Ti3 Ti3+ 0.00231(9) 0.00135(6) 0.00041(2) 0.00056(6) 0.00025(3) 0.00012(2)
Ti4 Ti3+ 0.00214(9) 0.00137(6) 0.00042(2) 0.00053(6) 0.00014(3) 0.00009(2)
O1 O2- 0.0041(4) 0.0018(2) 0.00068(7) 0.0012(2) 0.0000(1) 0.0000(1)
O2 O2- 0.0030(4) 0.0021(2) 0.00056(7) 0.0006(2) 0.0003(1) 0.0000(1)
O3 O2- 0.0029(4) 0.0019(2) 0.00046(7) 0.0005(2) 0.0004(1) 0.0000(1)
O4 O2- 0.0038(4) 0.0018(2) 0.00056(7) 0.0012(2) 0.0001(1) 0.0000(1)
O5 O2- 0.0034(4) 0.0016(2) 0.00058(7) 0.0008(2) 0.0003(1) 0.0001(1)
O6 O2- 0.0033(4) 0.0022(2) 0.00054(7) 0.0008(2) 0.0002(1) 0.0002(1)
O7 O2- 0.0033(4) 0.0016(2) 0.00065(7) 0.0008(2) 0.0003(1) 0.0001(1)
#End of TTdata_10150-ICSD

File: Novel-Space/Tabulate_Reference-Phases/All-Possible-CIFs/104988.cif

#(C) 2019 by FIZ Karlsruhe - Leibniz Institute for Information Infrastructure.  All rights reserved.
data_104988-ICSD
_database_code_ICSD 104988
_audit_creation_date 2005-04-01
_chemical_name_systematic 'Manganese titanium (2/1)'
_chemical_formula_structural 'Mn2 Ti'
_chemical_formula_sum 'Mn2 Ti1'
_chemical_name_structure_type Laves(2H)-MgZn2
_exptl_crystal_density_diffrn 6.53
_publ_section_title
'Electron density in the Laves phase Ti Mn2 thorium-manganese system'
loop_
_citation_id
_citation_journal_full
_citation_year
_citation_journal_volume
_citation_page_first
_citation_page_last
_citation_journal_id_ASTM
primary 'Portugaliae Physica' 1986 17 173 180 POPYA4
loop_
_publ_author_name
'Costa, M.M.R.'
'de Almeida, M.J.M.'
_cell_length_a 4.8333(9)
_cell_length_b 4.8333
_cell_length_c 7.9384(11)
_cell_angle_alpha 90.
_cell_angle_beta 90.
_cell_angle_gamma 120.
_cell_volume 160.6
_cell_formula_units_Z 4
_symmetry_space_group_name_H-M 'P 63/m m c'
_symmetry_Int_Tables_number 194
_refine_ls_R_factor_all 0.027
loop_
_symmetry_equiv_pos_site_id
_symmetry_equiv_pos_as_xyz
1 'x, x-y, -z+1/2'
2 '-x+y, y, -z+1/2'
3 '-y, -x, -z+1/2'
4 '-x+y, -x, -z+1/2'
5 '-y, x-y, -z+1/2'
6 'x, y, -z+1/2'
7 '-x, -x+y, z+1/2'
8 'x-y, -y, z+1/2'
9 'y, x, z+1/2'
10 'x-y, x, z+1/2'
11 'y, -x+y, z+1/2'
12 '-x, -y, z+1/2'
13 '-x, -x+y, -z'
14 'x-y, -y, -z'
15 'y, x, -z'
16 'x-y, x, -z'
17 'y, -x+y, -z'
18 '-x, -y, -z'
19 'x, x-y, z'
20 '-x+y, y, z'
21 '-y, -x, z'
22 '-x+y, -x, z'
23 '-y, x-y, z'
24 'x, y, z'
loop_
_atom_type_symbol
_atom_type_oxidation_number
Mn0+ 0
Ti0+ 0
loop_
_atom_site_label
_atom_site_type_symbol
_atom_site_symmetry_multiplicity
_atom_site_Wyckoff_symbol
_atom_site_fract_x
_atom_site_fract_y
_atom_site_fract_z
_atom_site_B_iso_or_equiv
_atom_site_occupancy
_atom_site_attached_hydrogens
Mn1 Mn0+ 2 a 0 0 0 . 1. 0
Mn2 Mn0+ 6 h 0.82786 0.65572 0.25 . 1. 0
Ti1 Ti0+ 4 f 0.3333 0.6667 0.06398 . 1. 0
loop_
_atom_site_aniso_label
_atom_site_aniso_type_symbol
_atom_site_aniso_beta_11
_atom_site_aniso_beta_22
_atom_site_aniso_beta_33
_atom_site_aniso_beta_12
_atom_site_aniso_beta_13
_atom_site_aniso_beta_23
Mn1 Mn0+ .00428(19) .00428(19) .00109(9) 0 0 0
Mn2 Mn0+ -.00026(25) .00985(27) .00130(4) .00492(14) 0 0
Ti1 Ti0+ .00436(14) .00436(14) .00144(7) 0 0 0
#End of TTdata_104988-ICSD

File: Novel-Space/Tabulate_Reference-Phases/All-Possible-CIFs/104990.cif

#(C) 2019 by FIZ Karlsruhe - Leibniz Institute for Information Infrastructure.  All rights reserved.
data_104990-ICSD
_database_code_ICSD 104990
_audit_creation_date 2004-10-01
_chemical_name_systematic 'Manganese titanium (3.6/2.4)'
_chemical_formula_structural 'Mn3.6 Ti2.4'
_chemical_formula_sum 'Mn3.6 Ti2.4'
_chemical_name_structure_type Laves(2H)-MgZn2
_exptl_crystal_density_diffrn 6.37
_publ_section_title
'Neutron diffraction in Ti1.2 Mn1.8 deuteride. Structural and magnetic aspects'
loop_
_citation_id
_citation_journal_full
_citation_year
_citation_journal_volume
_citation_page_first
_citation_page_last
_citation_journal_id_ASTM
primary 'Journal of the Less-Common Metals' 1984 99 307 319 JCOMAH
loop_
_publ_author_name
'Fruchart, D.'
'Soubeyroux, J.L.'
'Hempelmann, R.'
_cell_length_a 4.862(1)
_cell_length_b 4.862
_cell_length_c 7.969(2)
_cell_angle_alpha 90.
_cell_angle_beta 90.
_cell_angle_gamma 120.
_cell_volume 163.14
_cell_formula_units_Z 2
_symmetry_space_group_name_H-M 'P 63/m m c'
_symmetry_Int_Tables_number 194
_refine_ls_R_factor_all 0.048
loop_
_symmetry_equiv_pos_site_id
_symmetry_equiv_pos_as_xyz
1 'x, x-y, -z+1/2'
2 '-x+y, y, -z+1/2'
3 '-y, -x, -z+1/2'
4 '-x+y, -x, -z+1/2'
5 '-y, x-y, -z+1/2'
6 'x, y, -z+1/2'
7 '-x, -x+y, z+1/2'
8 'x-y, -y, z+1/2'
9 'y, x, z+1/2'
10 'x-y, x, z+1/2'
11 'y, -x+y, z+1/2'
12 '-x, -y, z+1/2'
13 '-x, -x+y, -z'
14 'x-y, -y, -z'
15 'y, x, -z'
16 'x-y, x, -z'
17 'y, -x+y, -z'
18 '-x, -y, -z'
19 'x, x-y, z'
20 '-x+y, y, z'
21 '-y, -x, z'
22 '-x+y, -x, z'
23 '-y, x-y, z'
24 'x, y, z'
loop_
_atom_type_symbol
_atom_type_oxidation_number
Mn0+ 0
Ti0+ 0
Mn0+ 0
Ti0+ 0
loop_
_atom_site_label
_atom_site_type_symbol
_atom_site_symmetry_multiplicity
_atom_site_Wyckoff_symbol
_atom_site_fract_x
_atom_site_fract_y
_atom_site_fract_z
_atom_site_B_iso_or_equiv
_atom_site_occupancy
_atom_site_attached_hydrogens
Mn1 Mn0+ 2 a 0 0 0 0.8(6) 0.6 0
Ti1 Ti0+ 2 a 0 0 0 0.8(6) 0.4 0
Mn2 Mn0+ 6 h 0.833(1) 0.666 0.25 1.3(5) 1. 0
Ti2 Ti0+ 4 f 0.3333 0.6667 0.439(1) 1.4(6) 1. 0
#End of TTdata_104990-ICSD

File: Novel-Space/Tabulate_Reference-Phases/All-Possible-CIFs/105551.cif

#(C) 2019 by FIZ Karlsruhe - Leibniz Institute for Information Infrastructure.  All rights reserved.
data_105551-ICSD
_database_code_ICSD 105551
_audit_creation_date 2004-10-01
_audit_update_record 2018-08-01
_chemical_name_systematic 'Titanium(II) oxide'
_chemical_formula_structural 'Ti O'
_chemical_formula_sum 'O1 Ti1'
_chemical_name_structure_type NaCl
_chemical_name_mineral Hongquiite
_exptl_crystal_density_diffrn 5.79
_publ_section_title 'Electrical and magnetic properties of TiO and VO'
loop_
_citation_id
_citation_journal_full
_citation_year
_citation_journal_volume
_citation_page_first
_citation_page_last
_citation_journal_id_ASTM
primary 'Physical Review  B: Solid State' 1972 5 2775 2784 PLRBAQ
loop_
_publ_author_name
'Banus, M.D.'
'Reed, T.B.'
'Strauss, A.J.'
_cell_length_a 4.184(1)
_cell_length_b 4.184
_cell_length_c 4.184
_cell_angle_alpha 90.
_cell_angle_beta 90.
_cell_angle_gamma 90.
_cell_volume 73.24
_cell_formula_units_Z 4
_symmetry_space_group_name_H-M 'F m -3 m'
_symmetry_Int_Tables_number 225
loop_
_symmetry_equiv_pos_site_id
_symmetry_equiv_pos_as_xyz
1 'z, y, -x'
2 'y, x, -z'
3 'x, z, -y'
4 'z, x, -y'
5 'y, z, -x'
6 'x, y, -z'
7 'z, -y, x'
8 'y, -x, z'
9 'x, -z, y'
10 'z, -x, y'
11 'y, -z, x'
12 'x, -y, z'
13 '-z, y, x'
14 '-y, x, z'
15 '-x, z, y'
16 '-z, x, y'
17 '-y, z, x'
18 '-x, y, z'
19 '-z, -y, -x'
20 '-y, -x, -z'
21 '-x, -z, -y'
22 '-z, -x, -y'
23 '-y, -z, -x'
24 '-x, -y, -z'
25 '-z, -y, x'
26 '-y, -x, z'
27 '-x, -z, y'
28 '-z, -x, y'
29 '-y, -z, x'
30 '-x, -y, z'
31 '-z, y, -x'
32 '-y, x, -z'
33 '-x, z, -y'
34 '-z, x, -y'
35 '-y, z, -x'
36 '-x, y, -z'
37 'z, -y, -x'
38 'y, -x, -z'
39 'x, -z, -y'
40 'z, -x, -y'
41 'y, -z, -x'
42 'x, -y, -z'
43 'z, y, x'
44 'y, x, z'
45 'x, z, y'
46 'z, x, y'
47 'y, z, x'
48 'x, y, z'
49 'z, y+1/2, -x+1/2'
50 'y, x+1/2, -z+1/2'
51 'x, z+1/2, -y+1/2'
52 'z, x+1/2, -y+1/2'
53 'y, z+1/2, -x+1/2'
54 'x, y+1/2, -z+1/2'
55 'z, -y+1/2, x+1/2'
56 'y, -x+1/2, z+1/2'
57 'x, -z+1/2, y+1/2'
58 'z, -x+1/2, y+1/2'
59 'y, -z+1/2, x+1/2'
60 'x, -y+1/2, z+1/2'
61 '-z, y+1/2, x+1/2'
62 '-y, x+1/2, z+1/2'
63 '-x, z+1/2, y+1/2'
64 '-z, x+1/2, y+1/2'
65 '-y, z+1/2, x+1/2'
66 '-x, y+1/2, z+1/2'
67 '-z, -y+1/2, -x+1/2'
68 '-y, -x+1/2, -z+1/2'
69 '-x, -z+1/2, -y+1/2'
70 '-z, -x+1/2, -y+1/2'
71 '-y, -z+1/2, -x+1/2'
72 '-x, -y+1/2, -z+1/2'
73 '-z, -y+1/2, x+1/2'
74 '-y, -x+1/2, z+1/2'
75 '-x, -z+1/2, y+1/2'
76 '-z, -x+1/2, y+1/2'
77 '-y, -z+1/2, x+1/2'
78 '-x, -y+1/2, z+1/2'
79 '-z, y+1/2, -x+1/2'
80 '-y, x+1/2, -z+1/2'
81 '-x, z+1/2, -y+1/2'
82 '-z, x+1/2, -y+1/2'
83 '-y, z+1/2, -x+1/2'
84 '-x, y+1/2, -z+1/2'
85 'z, -y+1/2, -x+1/2'
86 'y, -x+1/2, -z+1/2'
87 'x, -z+1/2, -y+1/2'
88 'z, -x+1/2, -y+1/2'
89 'y, -z+1/2, -x+1/2'
90 'x, -y+1/2, -z+1/2'
91 'z, y+1/2, x+1/2'
92 'y, x+1/2, z+1/2'
93 'x, z+1/2, y+1/2'
94 'z, x+1/2, y+1/2'
95 'y, z+1/2, x+1/2'
96 'x, y+1/2, z+1/2'
97 'z+1/2, y, -x+1/2'
98 'y+1/2, x, -z+1/2'
99 'x+1/2, z, -y+1/2'
100 'z+1/2, x, -y+1/2'
101 'y+1/2, z, -x+1/2'
102 'x+1/2, y, -z+1/2'
103 'z+1/2, -y, x+1/2'
104 'y+1/2, -x, z+1/2'
105 'x+1/2, -z, y+1/2'
106 'z+1/2, -x, y+1/2'
107 'y+1/2, -z, x+1/2'
108 'x+1/2, -y, z+1/2'
109 '-z+1/2, y, x+1/2'
110 '-y+1/2, x, z+1/2'
111 '-x+1/2, z, y+1/2'
112 '-z+1/2, x, y+1/2'
113 '-y+1/2, z, x+1/2'
114 '-x+1/2, y, z+1/2'
115 '-z+1/2, -y, -x+1/2'
116 '-y+1/2, -x, -z+1/2'
117 '-x+1/2, -z, -y+1/2'
118 '-z+1/2, -x, -y+1/2'
119 '-y+1/2, -z, -x+1/2'
120 '-x+1/2, -y, -z+1/2'
121 '-z+1/2, -y, x+1/2'
122 '-y+1/2, -x, z+1/2'
123 '-x+1/2, -z, y+1/2'
124 '-z+1/2, -x, y+1/2'
125 '-y+1/2, -z, x+1/2'
126 '-x+1/2, -y, z+1/2'
127 '-z+1/2, y, -x+1/2'
128 '-y+1/2, x, -z+1/2'
129 '-x+1/2, z, -y+1/2'
130 '-z+1/2, x, -y+1/2'
131 '-y+1/2, z, -x+1/2'
132 '-x+1/2, y, -z+1/2'
133 'z+1/2, -y, -x+1/2'
134 'y+1/2, -x, -z+1/2'
135 'x+1/2, -z, -y+1/2'
136 'z+1/2, -x, -y+1/2'
137 'y+1/2, -z, -x+1/2'
138 'x+1/2, -y, -z+1/2'
139 'z+1/2, y, x+1/2'
140 'y+1/2, x, z+1/2'
141 'x+1/2, z, y+1/2'
142 'z+1/2, x, y+1/2'
143 'y+1/2, z, x+1/2'
144 'x+1/2, y, z+1/2'
145 'z+1/2, y+1/2, -x'
146 'y+1/2, x+1/2, -z'
147 'x+1/2, z+1/2, -y'
148 'z+1/2, x+1/2, -y'
149 'y+1/2, z+1/2, -x'
150 'x+1/2, y+1/2, -z'
151 'z+1/2, -y+1/2, x'
152 'y+1/2, -x+1/2, z'
153 'x+1/2, -z+1/2, y'
154 'z+1/2, -x+1/2, y'
155 'y+1/2, -z+1/2, x'
156 'x+1/2, -y+1/2, z'
157 '-z+1/2, y+1/2, x'
158 '-y+1/2, x+1/2, z'
159 '-x+1/2, z+1/2, y'
160 '-z+1/2, x+1/2, y'
161 '-y+1/2, z+1/2, x'
162 '-x+1/2, y+1/2, z'
163 '-z+1/2, -y+1/2, -x'
164 '-y+1/2, -x+1/2, -z'
165 '-x+1/2, -z+1/2, -y'
166 '-z+1/2, -x+1/2, -y'
167 '-y+1/2, -z+1/2, -x'
168 '-x+1/2, -y+1/2, -z'
169 '-z+1/2, -y+1/2, x'
170 '-y+1/2, -x+1/2, z'
171 '-x+1/2, -z+1/2, y'
172 '-z+1/2, -x+1/2, y'
173 '-y+1/2, -z+1/2, x'
174 '-x+1/2, -y+1/2, z'
175 '-z+1/2, y+1/2, -x'
176 '-y+1/2, x+1/2, -z'
177 '-x+1/2, z+1/2, -y'
178 '-z+1/2, x+1/2, -y'
179 '-y+1/2, z+1/2, -x'
180 '-x+1/2, y+1/2, -z'
181 'z+1/2, -y+1/2, -x'
182 'y+1/2, -x+1/2, -z'
183 'x+1/2, -z+1/2, -y'
184 'z+1/2, -x+1/2, -y'
185 'y+1/2, -z+1/2, -x'
186 'x+1/2, -y+1/2, -z'
187 'z+1/2, y+1/2, x'
188 'y+1/2, x+1/2, z'
189 'x+1/2, z+1/2, y'
190 'z+1/2, x+1/2, y'
191 'y+1/2, z+1/2, x'
192 'x+1/2, y+1/2, z'
loop_
_atom_type_symbol
_atom_type_oxidation_number
Ti2+ 2
O2- -2
loop_
_atom_site_label
_atom_site_type_symbol
_atom_site_symmetry_multiplicity
_atom_site_Wyckoff_symbol
_atom_site_fract_x
_atom_site_fract_y
_atom_site_fract_z
_atom_site_B_iso_or_equiv
_atom_site_occupancy
_atom_site_attached_hydrogens
Ti1 Ti2+ 4 a 0 0 0 . 1. 0
O1 O2- 4 b 0.5 0.5 0.5 . 1. 0
#End of TTdata_105551-ICSD

File: Novel-Space/Tabulate_Reference-Phases/All-Possible-CIFs/107981.cif

#(C) 2019 by FIZ Karlsruhe - Leibniz Institute for Information Infrastructure.  All rights reserved.
data_107981-ICSD
_database_code_ICSD 107981
_audit_creation_date 2009-02-01
_chemical_name_systematic 'Titanium oxide hydroxide (3/4/4)'
_chemical_formula_structural 'Ti0.374 O0.5 (O H)0.5'
_chemical_formula_sum 'H0.5 O1 Ti0.374'
_chemical_name_mineral Kleberite
_exptl_crystal_density_diffrn 3.53
_publ_section_title
'Erste Ergebnisse der Strukturbestimmung eines neuen Minerals vom TiOx-Typ'
loop_
_citation_id
_citation_journal_full
_citation_year
_citation_journal_volume
_citation_page_first
_citation_page_last
_citation_journal_id_ASTM
primary 'Zeitschrift fuer Geologische Wissenschaften' 1978 6 673 679 ZGWSA7
loop_
_publ_author_name
'Zedler, A.'
'Sedlacek, P.'
'Rohde, G.'
'Bautsch, H.J.'
_cell_length_a 2.8542(3)
_cell_length_b 4.9448(7)
_cell_length_c 4.5857(6)
_cell_angle_alpha 90.
_cell_angle_beta 90.
_cell_angle_gamma 90.
_cell_volume 64.72
_cell_formula_units_Z 4
_symmetry_space_group_name_H-M 'C m c m'
_symmetry_Int_Tables_number 63
_refine_ls_R_factor_all 0.16
loop_
_symmetry_equiv_pos_site_id
_symmetry_equiv_pos_as_xyz
1 '-x, y, -z+1/2'
2 '-x, -y, z+1/2'
3 '-x, y, z'
4 '-x, -y, -z'
5 'x, -y, z+1/2'
6 'x, y, -z+1/2'
7 'x, -y, -z'
8 'x, y, z'
9 '-x+1/2, y+1/2, -z+1/2'
10 '-x+1/2, -y+1/2, z+1/2'
11 '-x+1/2, y+1/2, z'
12 '-x+1/2, -y+1/2, -z'
13 'x+1/2, -y+1/2, z+1/2'
14 'x+1/2, y+1/2, -z+1/2'
15 'x+1/2, -y+1/2, -z'
16 'x+1/2, y+1/2, z'
loop_
_atom_type_symbol
_atom_type_oxidation_number
Ti4+ 4
O2- -2
H1+ 1
loop_
_atom_site_label
_atom_site_type_symbol
_atom_site_symmetry_multiplicity
_atom_site_Wyckoff_symbol
_atom_site_fract_x
_atom_site_fract_y
_atom_site_fract_z
_atom_site_B_iso_or_equiv
_atom_site_occupancy
_atom_site_attached_hydrogens
Ti1 Ti4+ 8 f 0 0.033 0 1.6(5) .065(3) 0
Ti2 Ti4+ 16 h 0.051 0.017 0 1.5(5) .061(2) 0
O1 O2- 16 h 0.017 0.333 0.264 2.2(2) .25 0
#End of TTdata_107981-ICSD

File: Novel-Space/Tabulate_Reference-Phases/All-Possible-CIFs/109135.cif

#(C) 2019 by FIZ Karlsruhe - Leibniz Institute for Information Infrastructure.  All rights reserved.
data_109135-ICSD
_database_code_ICSD 109135
_audit_creation_date 2007-04-01
_chemical_name_systematic Lithium
_chemical_formula_structural Li
_chemical_formula_sum Li1
_chemical_name_structure_type bcc-W
_exptl_crystal_density_diffrn 0.55
_cell_measurement_temperature 20.
_publ_section_title

;
Temperature dependence of the effect of isotopic composition on the size of
the lattice constant in lithium
;
loop_
_citation_id
_citation_journal_full
_citation_year
_citation_journal_volume
_citation_page_first
_citation_page_last
_citation_journal_id_ASTM
primary 'Zhurnal Eksperimental'noi i Teoreticheskoi Fiziki' 1962 42 916 917
ZETFA7
loop_
_publ_author_name
'Kogan, V.S.'
'Khotkevich, V.I.'
_cell_length_a 3.480(1)
_cell_length_b 3.480(1)
_cell_length_c 3.480(1)
_cell_angle_alpha 90.
_cell_angle_beta 90.
_cell_angle_gamma 90.
_cell_volume 42.14
_cell_formula_units_Z 2
_symmetry_space_group_name_H-M 'I m -3 m'
_symmetry_Int_Tables_number 229
loop_
_symmetry_equiv_pos_site_id
_symmetry_equiv_pos_as_xyz
1 'z, y, -x'
2 'y, x, -z'
3 'x, z, -y'
4 'z, x, -y'
5 'y, z, -x'
6 'x, y, -z'
7 'z, -y, x'
8 'y, -x, z'
9 'x, -z, y'
10 'z, -x, y'
11 'y, -z, x'
12 'x, -y, z'
13 '-z, y, x'
14 '-y, x, z'
15 '-x, z, y'
16 '-z, x, y'
17 '-y, z, x'
18 '-x, y, z'
19 '-z, -y, -x'
20 '-y, -x, -z'
21 '-x, -z, -y'
22 '-z, -x, -y'
23 '-y, -z, -x'
24 '-x, -y, -z'
25 '-z, -y, x'
26 '-y, -x, z'
27 '-x, -z, y'
28 '-z, -x, y'
29 '-y, -z, x'
30 '-x, -y, z'
31 '-z, y, -x'
32 '-y, x, -z'
33 '-x, z, -y'
34 '-z, x, -y'
35 '-y, z, -x'
36 '-x, y, -z'
37 'z, -y, -x'
38 'y, -x, -z'
39 'x, -z, -y'
40 'z, -x, -y'
41 'y, -z, -x'
42 'x, -y, -z'
43 'z, y, x'
44 'y, x, z'
45 'x, z, y'
46 'z, x, y'
47 'y, z, x'
48 'x, y, z'
49 'z+1/2, y+1/2, -x+1/2'
50 'y+1/2, x+1/2, -z+1/2'
51 'x+1/2, z+1/2, -y+1/2'
52 'z+1/2, x+1/2, -y+1/2'
53 'y+1/2, z+1/2, -x+1/2'
54 'x+1/2, y+1/2, -z+1/2'
55 'z+1/2, -y+1/2, x+1/2'
56 'y+1/2, -x+1/2, z+1/2'
57 'x+1/2, -z+1/2, y+1/2'
58 'z+1/2, -x+1/2, y+1/2'
59 'y+1/2, -z+1/2, x+1/2'
60 'x+1/2, -y+1/2, z+1/2'
61 '-z+1/2, y+1/2, x+1/2'
62 '-y+1/2, x+1/2, z+1/2'
63 '-x+1/2, z+1/2, y+1/2'
64 '-z+1/2, x+1/2, y+1/2'
65 '-y+1/2, z+1/2, x+1/2'
66 '-x+1/2, y+1/2, z+1/2'
67 '-z+1/2, -y+1/2, -x+1/2'
68 '-y+1/2, -x+1/2, -z+1/2'
69 '-x+1/2, -z+1/2, -y+1/2'
70 '-z+1/2, -x+1/2, -y+1/2'
71 '-y+1/2, -z+1/2, -x+1/2'
72 '-x+1/2, -y+1/2, -z+1/2'
73 '-z+1/2, -y+1/2, x+1/2'
74 '-y+1/2, -x+1/2, z+1/2'
75 '-x+1/2, -z+1/2, y+1/2'
76 '-z+1/2, -x+1/2, y+1/2'
77 '-y+1/2, -z+1/2, x+1/2'
78 '-x+1/2, -y+1/2, z+1/2'
79 '-z+1/2, y+1/2, -x+1/2'
80 '-y+1/2, x+1/2, -z+1/2'
81 '-x+1/2, z+1/2, -y+1/2'
82 '-z+1/2, x+1/2, -y+1/2'
83 '-y+1/2, z+1/2, -x+1/2'
84 '-x+1/2, y+1/2, -z+1/2'
85 'z+1/2, -y+1/2, -x+1/2'
86 'y+1/2, -x+1/2, -z+1/2'
87 'x+1/2, -z+1/2, -y+1/2'
88 'z+1/2, -x+1/2, -y+1/2'
89 'y+1/2, -z+1/2, -x+1/2'
90 'x+1/2, -y+1/2, -z+1/2'
91 'z+1/2, y+1/2, x+1/2'
92 'y+1/2, x+1/2, z+1/2'
93 'x+1/2, z+1/2, y+1/2'
94 'z+1/2, x+1/2, y+1/2'
95 'y+1/2, z+1/2, x+1/2'
96 'x+1/2, y+1/2, z+1/2'
loop_
_atom_type_symbol
_atom_type_oxidation_number
Li0+ 0
loop_
_atom_site_label
_atom_site_type_symbol
_atom_site_symmetry_multiplicity
_atom_site_Wyckoff_symbol
_atom_site_fract_x
_atom_site_fract_y
_atom_site_fract_z
_atom_site_B_iso_or_equiv
_atom_site_occupancy
_atom_site_attached_hydrogens
Li1 Li0+ 2 a 0 0 0 . 1. 0
#End of TTdata_109135-ICSD

File: Novel-Space/Tabulate_Reference-Phases/All-Possible-CIFs/14121.cif

#(C) 2019 by FIZ Karlsruhe - Leibniz Institute for Information Infrastructure.  All rights reserved.
data_14121-ICSD
_database_code_ICSD 14121
_audit_creation_date 1986-09-29
_audit_update_record 2007-04-01
_chemical_name_systematic 'Hydrogen fluoride'
_chemical_formula_structural 'H F'
_chemical_formula_sum 'H1 F1'
_exptl_crystal_density_diffrn 1.66
_publ_section_title 'The crystal structure of hydrogen fluoride'
loop_
_citation_id
_citation_journal_full
_citation_year
_citation_journal_volume
_citation_page_first
_citation_page_last
_citation_journal_id_ASTM
primary 'Acta Crystallographica' 1954 7 173 175 ACCRA9
loop_
_publ_author_name
'Atoji, M.'
'Lipscomb, W.N.'
_cell_length_a 3.42
_cell_length_b 4.32
_cell_length_c 5.41
_cell_angle_alpha 90.
_cell_angle_beta 90.
_cell_angle_gamma 90.
_cell_volume 79.93
_cell_formula_units_Z 4
_symmetry_space_group_name_H-M 'B m m b'
_symmetry_Int_Tables_number 63
_refine_ls_R_factor_all 0.079
loop_
_symmetry_equiv_pos_site_id
_symmetry_equiv_pos_as_xyz
1 '-x, -y+1/2, z'
2 '-x, y+1/2, -z'
3 '-x, y, z'
4 '-x, -y, -z'
5 'x, y+1/2, -z'
6 'x, -y+1/2, z'
7 'x, -y, -z'
8 'x, y, z'
9 '-x+1/2, -y+1/2, z+1/2'
10 '-x+1/2, y+1/2, -z+1/2'
11 '-x+1/2, y, z+1/2'
12 '-x+1/2, -y, -z+1/2'
13 'x+1/2, y+1/2, -z+1/2'
14 'x+1/2, -y+1/2, z+1/2'
15 'x+1/2, -y, -z+1/2'
16 'x+1/2, y, z+1/2'
loop_
_atom_type_symbol
_atom_type_oxidation_number
F1- -1
H1+ 1
loop_
_atom_site_label
_atom_site_type_symbol
_atom_site_symmetry_multiplicity
_atom_site_Wyckoff_symbol
_atom_site_fract_x
_atom_site_fract_y
_atom_site_fract_z
_atom_site_B_iso_or_equiv
_atom_site_occupancy
_atom_site_attached_hydrogens
F1 F1- 4 c 0 0.25 0.115 . 1. 0
#End of TTdata_14121-ICSD

File: Novel-Space/Tabulate_Reference-Phases/All-Possible-CIFs/14142.cif

#(C) 2019 by FIZ Karlsruhe - Leibniz Institute for Information Infrastructure.  All rights reserved.
data_14142-ICSD
_database_code_ICSD 14142
_audit_creation_date 1986-09-30
_audit_update_record 2006-04-01
_chemical_name_systematic 'Manganese fluoride'
_chemical_formula_structural 'Mn F2'
_chemical_formula_sum 'F2 Mn1'
_chemical_name_structure_type Rutile-TiO2
_exptl_crystal_density_diffrn 3.93
_publ_section_title

;
Ueber die Verfeinerung der Kristallstrukturbestimmung einiger Vertreter des
Rutiltyps, II. Die Difluoride von Mn, Fe, Co, Ni und Zn
;
loop_
_citation_id
_citation_journal_full
_citation_year
_citation_journal_volume
_citation_page_first
_citation_page_last
_citation_journal_id_ASTM
primary 'Acta Crystallographica' 1958 11 488 490 ACCRA9
loop_
_publ_author_name
'Baur, W.H.'
_cell_length_a 4.8734(2)
_cell_length_b 4.8734(2)
_cell_length_c 3.3099(5)
_cell_angle_alpha 90.
_cell_angle_beta 90.
_cell_angle_gamma 90.
_cell_volume 78.61
_cell_formula_units_Z 2
_symmetry_space_group_name_H-M 'P 42/m n m'
_symmetry_Int_Tables_number 136
_refine_ls_R_factor_all 0.056
loop_
_symmetry_equiv_pos_site_id
_symmetry_equiv_pos_as_xyz
1 '-y+1/2, x+1/2, -z+1/2'
2 'y+1/2, -x+1/2, -z+1/2'
3 'y, x, -z'
4 '-y, -x, -z'
5 'y+1/2, -x+1/2, z+1/2'
6 '-y+1/2, x+1/2, z+1/2'
7 '-y, -x, z'
8 'y, x, z'
9 'x+1/2, -y+1/2, -z+1/2'
10 '-x+1/2, y+1/2, -z+1/2'
11 'x, y, -z'
12 '-x, -y, -z'
13 '-x+1/2, y+1/2, z+1/2'
14 'x+1/2, -y+1/2, z+1/2'
15 '-x, -y, z'
16 'x, y, z'
loop_
_atom_type_symbol
_atom_type_oxidation_number
Mn2+ 2
F1- -1
loop_
_atom_site_label
_atom_site_type_symbol
_atom_site_symmetry_multiplicity
_atom_site_Wyckoff_symbol
_atom_site_fract_x
_atom_site_fract_y
_atom_site_fract_z
_atom_site_B_iso_or_equiv
_atom_site_occupancy
_atom_site_attached_hydrogens
Mn1 Mn2+ 2 a 0 0 0 0.9 1. 0
F1 F1- 4 f 0.305 0.305 0 1.1 1. 0
#End of TTdata_14142-ICSD

File: Novel-Space/Tabulate_Reference-Phases/All-Possible-CIFs/15150.cif

#(C) 2019 by FIZ Karlsruhe - Leibniz Institute for Information Infrastructure.  All rights reserved.
data_15150-ICSD
_database_code_ICSD 15150
_audit_creation_date 1980-01-01
_audit_update_record 2000-12-16
_chemical_name_systematic 'Dilithium titanium oxide'
_chemical_formula_structural 'Li2 Ti O3'
_chemical_formula_sum 'Li2 O3 Ti1'
_chemical_name_structure_type Li2SnO3
_exptl_crystal_density_diffrn 3.43
_publ_section_title 'Refinement of the structure of Li2 Ti O3'
loop_
_citation_id
_citation_journal_full
_citation_year
_citation_journal_volume
_citation_page_first
_citation_page_last
_citation_journal_id_ASTM
primary 'Materials Research Bulletin' 1969 4 179 184 MRBUAC
loop_
_publ_author_name
'Dorrian, J.F.'
'Newnham, R.E.'
_cell_length_a 5.041(2)
_cell_length_b 8.806(2)
_cell_length_c 9.727(2)
_cell_angle_alpha 90.
_cell_angle_beta 100.008(50)
_cell_angle_gamma 90.
_cell_volume 425.22
_cell_formula_units_Z 8
_symmetry_space_group_name_H-M 'C 1 2/c 1'
_symmetry_Int_Tables_number 15
_refine_ls_R_factor_all 0.086
loop_
_symmetry_equiv_pos_site_id
_symmetry_equiv_pos_as_xyz
1 'x, -y, z+1/2'
2 '-x, -y, -z'
3 '-x, y, -z+1/2'
4 'x, y, z'
5 'x+1/2, -y+1/2, z+1/2'
6 '-x+1/2, -y+1/2, -z'
7 '-x+1/2, y+1/2, -z+1/2'
8 'x+1/2, y+1/2, z'
loop_
_atom_type_symbol
_atom_type_oxidation_number
Li1+ 1
Ti4+ 4
O2- -2
loop_
_atom_site_label
_atom_site_type_symbol
_atom_site_symmetry_multiplicity
_atom_site_Wyckoff_symbol
_atom_site_fract_x
_atom_site_fract_y
_atom_site_fract_z
_atom_site_B_iso_or_equiv
_atom_site_occupancy
_atom_site_attached_hydrogens
Li1 Li1+ 8 f 0.238(4) 0.077(3) 0.000(2) 1.2 1. 0
Li2 Li1+ 4 d 0.25 0.25 0.5 1.8 1. 0
Li3 Li1+ 4 e 0 0.045 0.25 1.5 1. 0
Ti1 Ti4+ 4 e 0 0.415(1) 0.25 0.36 1. 0
Ti2 Ti4+ 4 e 0 0.747(1) 0.25 0.26 1. 0
O1 O2- 8 f 0.141(2) 0.265(2) 0.138(1) 0.6 1. 0
O2 O2- 8 f 0.102(2) 0.586(2) 0.138(1) 0.7 1. 0
O3 O2- 8 f 0.138(2) 0.906(2) 0.135(1) 0.6 1. 0
#End of TTdata_15150-ICSD

File: Novel-Space/Tabulate_Reference-Phases/All-Possible-CIFs/151828.cif

#(C) 2019 by FIZ Karlsruhe - Leibniz Institute for Information Infrastructure.  All rights reserved.
data_151828-ICSD
_database_code_ICSD 151828
_audit_creation_date 2006-10-01
_chemical_name_systematic '(7)Lithium manganese oxide (0.51/2/4)'
_chemical_formula_structural 'Li0.511 (Mn2 O4)'
_chemical_formula_sum 'Li0.511 Mn2 O4'
_chemical_name_structure_type Spinel-defect
_exptl_crystal_density_diffrn 4.34
_publ_section_title

;
Thermodynamic stability and crystal structure dependence of Li content for Lix
Mn2-y My O4 (M = Mg, Al, Cr, Mn) as a cathode active material for Li secondary
battery
;
loop_
_citation_id
_citation_journal_full
_citation_year
_citation_journal_volume
_citation_page_first
_citation_page_last
_citation_journal_id_ASTM
primary 'Electrochemistry (Tokyo, Japan)' 2004 72 680 687 EECTFA
loop_
_publ_author_name
'Idemoto, Y.'
'Horiko, K.'
'Ui, K.'
'Koura, N.'
_cell_length_a 8.157(9)
_cell_length_b 8.157(9)
_cell_length_c 8.157(9)
_cell_angle_alpha 90.
_cell_angle_beta 90.
_cell_angle_gamma 90.
_cell_volume 542.74
_cell_formula_units_Z 8
_symmetry_space_group_name_H-M 'F d -3 m S'
_symmetry_Int_Tables_number 227
loop_
_symmetry_equiv_pos_site_id
_symmetry_equiv_pos_as_xyz
1 'z+1/4, y+1/4, -x+1/4'
2 'y+1/4, x+1/4, -z+1/4'
3 'x+1/4, z+1/4, -y+1/4'
4 'z+1/4, x+1/4, -y+1/4'
5 'y+1/4, z+1/4, -x+1/4'
6 'x+1/4, y+1/4, -z+1/4'
7 'z+1/4, -y+1/4, x+1/4'
8 'y+1/4, -x+1/4, z+1/4'
9 'x+1/4, -z+1/4, y+1/4'
10 'z+1/4, -x+1/4, y+1/4'
11 'y+1/4, -z+1/4, x+1/4'
12 'x+1/4, -y+1/4, z+1/4'
13 '-z+1/4, y+1/4, x+1/4'
14 '-y+1/4, x+1/4, z+1/4'
15 '-x+1/4, z+1/4, y+1/4'
16 '-z+1/4, x+1/4, y+1/4'
17 '-y+1/4, z+1/4, x+1/4'
18 '-x+1/4, y+1/4, z+1/4'
19 '-z+1/4, -y+1/4, -x+1/4'
20 '-y+1/4, -x+1/4, -z+1/4'
21 '-x+1/4, -z+1/4, -y+1/4'
22 '-z+1/4, -x+1/4, -y+1/4'
23 '-y+1/4, -z+1/4, -x+1/4'
24 '-x+1/4, -y+1/4, -z+1/4'
25 '-z, -y, x'
26 '-y, -x, z'
27 '-x, -z, y'
28 '-z, -x, y'
29 '-y, -z, x'
30 '-x, -y, z'
31 '-z, y, -x'
32 '-y, x, -z'
33 '-x, z, -y'
34 '-z, x, -y'
35 '-y, z, -x'
36 '-x, y, -z'
37 'z, -y, -x'
38 'y, -x, -z'
39 'x, -z, -y'
40 'z, -x, -y'
41 'y, -z, -x'
42 'x, -y, -z'
43 'z, y, x'
44 'y, x, z'
45 'x, z, y'
46 'z, x, y'
47 'y, z, x'
48 'x, y, z'
49 'z+1/4, y+3/4, -x+3/4'
50 'y+1/4, x+3/4, -z+3/4'
51 'x+1/4, z+3/4, -y+3/4'
52 'z+1/4, x+3/4, -y+3/4'
53 'y+1/4, z+3/4, -x+3/4'
54 'x+1/4, y+3/4, -z+3/4'
55 'z+1/4, -y+3/4, x+3/4'
56 'y+1/4, -x+3/4, z+3/4'
57 'x+1/4, -z+3/4, y+3/4'
58 'z+1/4, -x+3/4, y+3/4'
59 'y+1/4, -z+3/4, x+3/4'
60 'x+1/4, -y+3/4, z+3/4'
61 '-z+1/4, y+3/4, x+3/4'
62 '-y+1/4, x+3/4, z+3/4'
63 '-x+1/4, z+3/4, y+3/4'
64 '-z+1/4, x+3/4, y+3/4'
65 '-y+1/4, z+3/4, x+3/4'
66 '-x+1/4, y+3/4, z+3/4'
67 '-z+1/4, -y+3/4, -x+3/4'
68 '-y+1/4, -x+3/4, -z+3/4'
69 '-x+1/4, -z+3/4, -y+3/4'
70 '-z+1/4, -x+3/4, -y+3/4'
71 '-y+1/4, -z+3/4, -x+3/4'
72 '-x+1/4, -y+3/4, -z+3/4'
73 '-z, -y+1/2, x+1/2'
74 '-y, -x+1/2, z+1/2'
75 '-x, -z+1/2, y+1/2'
76 '-z, -x+1/2, y+1/2'
77 '-y, -z+1/2, x+1/2'
78 '-x, -y+1/2, z+1/2'
79 '-z, y+1/2, -x+1/2'
80 '-y, x+1/2, -z+1/2'
81 '-x, z+1/2, -y+1/2'
82 '-z, x+1/2, -y+1/2'
83 '-y, z+1/2, -x+1/2'
84 '-x, y+1/2, -z+1/2'
85 'z, -y+1/2, -x+1/2'
86 'y, -x+1/2, -z+1/2'
87 'x, -z+1/2, -y+1/2'
88 'z, -x+1/2, -y+1/2'
89 'y, -z+1/2, -x+1/2'
90 'x, -y+1/2, -z+1/2'
91 'z, y+1/2, x+1/2'
92 'y, x+1/2, z+1/2'
93 'x, z+1/2, y+1/2'
94 'z, x+1/2, y+1/2'
95 'y, z+1/2, x+1/2'
96 'x, y+1/2, z+1/2'
97 'z+3/4, y+1/4, -x+3/4'
98 'y+3/4, x+1/4, -z+3/4'
99 'x+3/4, z+1/4, -y+3/4'
100 'z+3/4, x+1/4, -y+3/4'
101 'y+3/4, z+1/4, -x+3/4'
102 'x+3/4, y+1/4, -z+3/4'
103 'z+3/4, -y+1/4, x+3/4'
104 'y+3/4, -x+1/4, z+3/4'
105 'x+3/4, -z+1/4, y+3/4'
106 'z+3/4, -x+1/4, y+3/4'
107 'y+3/4, -z+1/4, x+3/4'
108 'x+3/4, -y+1/4, z+3/4'
109 '-z+3/4, y+1/4, x+3/4'
110 '-y+3/4, x+1/4, z+3/4'
111 '-x+3/4, z+1/4, y+3/4'
112 '-z+3/4, x+1/4, y+3/4'
113 '-y+3/4, z+1/4, x+3/4'
114 '-x+3/4, y+1/4, z+3/4'
115 '-z+3/4, -y+1/4, -x+3/4'
116 '-y+3/4, -x+1/4, -z+3/4'
117 '-x+3/4, -z+1/4, -y+3/4'
118 '-z+3/4, -x+1/4, -y+3/4'
119 '-y+3/4, -z+1/4, -x+3/4'
120 '-x+3/4, -y+1/4, -z+3/4'
121 '-z+1/2, -y, x+1/2'
122 '-y+1/2, -x, z+1/2'
123 '-x+1/2, -z, y+1/2'
124 '-z+1/2, -x, y+1/2'
125 '-y+1/2, -z, x+1/2'
126 '-x+1/2, -y, z+1/2'
127 '-z+1/2, y, -x+1/2'
128 '-y+1/2, x, -z+1/2'
129 '-x+1/2, z, -y+1/2'
130 '-z+1/2, x, -y+1/2'
131 '-y+1/2, z, -x+1/2'
132 '-x+1/2, y, -z+1/2'
133 'z+1/2, -y, -x+1/2'
134 'y+1/2, -x, -z+1/2'
135 'x+1/2, -z, -y+1/2'
136 'z+1/2, -x, -y+1/2'
137 'y+1/2, -z, -x+1/2'
138 'x+1/2, -y, -z+1/2'
139 'z+1/2, y, x+1/2'
140 'y+1/2, x, z+1/2'
141 'x+1/2, z, y+1/2'
142 'z+1/2, x, y+1/2'
143 'y+1/2, z, x+1/2'
144 'x+1/2, y, z+1/2'
145 'z+3/4, y+3/4, -x+1/4'
146 'y+3/4, x+3/4, -z+1/4'
147 'x+3/4, z+3/4, -y+1/4'
148 'z+3/4, x+3/4, -y+1/4'
149 'y+3/4, z+3/4, -x+1/4'
150 'x+3/4, y+3/4, -z+1/4'
151 'z+3/4, -y+3/4, x+1/4'
152 'y+3/4, -x+3/4, z+1/4'
153 'x+3/4, -z+3/4, y+1/4'
154 'z+3/4, -x+3/4, y+1/4'
155 'y+3/4, -z+3/4, x+1/4'
156 'x+3/4, -y+3/4, z+1/4'
157 '-z+3/4, y+3/4, x+1/4'
158 '-y+3/4, x+3/4, z+1/4'
159 '-x+3/4, z+3/4, y+1/4'
160 '-z+3/4, x+3/4, y+1/4'
161 '-y+3/4, z+3/4, x+1/4'
162 '-x+3/4, y+3/4, z+1/4'
163 '-z+3/4, -y+3/4, -x+1/4'
164 '-y+3/4, -x+3/4, -z+1/4'
165 '-x+3/4, -z+3/4, -y+1/4'
166 '-z+3/4, -x+3/4, -y+1/4'
167 '-y+3/4, -z+3/4, -x+1/4'
168 '-x+3/4, -y+3/4, -z+1/4'
169 '-z+1/2, -y+1/2, x'
170 '-y+1/2, -x+1/2, z'
171 '-x+1/2, -z+1/2, y'
172 '-z+1/2, -x+1/2, y'
173 '-y+1/2, -z+1/2, x'
174 '-x+1/2, -y+1/2, z'
175 '-z+1/2, y+1/2, -x'
176 '-y+1/2, x+1/2, -z'
177 '-x+1/2, z+1/2, -y'
178 '-z+1/2, x+1/2, -y'
179 '-y+1/2, z+1/2, -x'
180 '-x+1/2, y+1/2, -z'
181 'z+1/2, -y+1/2, -x'
182 'y+1/2, -x+1/2, -z'
183 'x+1/2, -z+1/2, -y'
184 'z+1/2, -x+1/2, -y'
185 'y+1/2, -z+1/2, -x'
186 'x+1/2, -y+1/2, -z'
187 'z+1/2, y+1/2, x'
188 'y+1/2, x+1/2, z'
189 'x+1/2, z+1/2, y'
190 'z+1/2, x+1/2, y'
191 'y+1/2, z+1/2, x'
192 'x+1/2, y+1/2, z'
loop_
_atom_type_symbol
_atom_type_oxidation_number
Li1+ 1
Mn3+ 3.74
O2- -2
loop_
_atom_site_label
_atom_site_type_symbol
_atom_site_symmetry_multiplicity
_atom_site_Wyckoff_symbol
_atom_site_fract_x
_atom_site_fract_y
_atom_site_fract_z
_atom_site_B_iso_or_equiv
_atom_site_occupancy
_atom_site_attached_hydrogens
Li1 Li1+ 8 a 0 0 0 . 0.511 0
Mn1 Mn3+ 16 d 0.625 0.625 0.625 . 1. 0
O1 O2- 32 e 0.3864(1) 0.3864(1) 0.3864(1) . 1. 0
#End of TTdata_151828-ICSD

File: Novel-Space/Tabulate_Reference-Phases/All-Possible-CIFs/152183.cif

#(C) 2019 by FIZ Karlsruhe - Leibniz Institute for Information Infrastructure.  All rights reserved.
data_152183-ICSD
_database_code_ICSD 152183
_audit_creation_date 2006-10-01
_chemical_name_systematic 'Dilithium peroxide'
_chemical_formula_structural 'Li2 O2'
_chemical_formula_sum 'Li2 O2'
_chemical_name_structure_type Li2O2
_exptl_crystal_density_diffrn 2.25
_publ_section_title 'On the structure of lithium peroxide'
loop_
_citation_id
_citation_journal_full
_citation_year
_citation_journal_volume
_citation_page_first
_citation_page_last
_citation_journal_id_ASTM
primary 'Acta Crystallographica, Section B: Structural Science' 2005 61 133 136
ASBSDK
loop_
_publ_author_name
'Cota, L.G.'
'de la Mora, P.'
_cell_length_a 3.183
_cell_length_b 3.183
_cell_length_c 7.7258
_cell_angle_alpha 90.
_cell_angle_beta 90.
_cell_angle_gamma 120.
_cell_volume 67.79
_cell_formula_units_Z 2
_symmetry_space_group_name_H-M 'P 63/m m c'
_symmetry_Int_Tables_number 194
loop_
_symmetry_equiv_pos_site_id
_symmetry_equiv_pos_as_xyz
1 'x, x-y, -z+1/2'
2 '-x+y, y, -z+1/2'
3 '-y, -x, -z+1/2'
4 '-x+y, -x, -z+1/2'
5 '-y, x-y, -z+1/2'
6 'x, y, -z+1/2'
7 '-x, -x+y, z+1/2'
8 'x-y, -y, z+1/2'
9 'y, x, z+1/2'
10 'x-y, x, z+1/2'
11 'y, -x+y, z+1/2'
12 '-x, -y, z+1/2'
13 '-x, -x+y, -z'
14 'x-y, -y, -z'
15 'y, x, -z'
16 'x-y, x, -z'
17 'y, -x+y, -z'
18 '-x, -y, -z'
19 'x, x-y, z'
20 '-x+y, y, z'
21 '-y, -x, z'
22 '-x+y, -x, z'
23 '-y, x-y, z'
24 'x, y, z'
loop_
_atom_type_symbol
_atom_type_oxidation_number
Li1+ 1
O1- -1
loop_
_atom_site_label
_atom_site_type_symbol
_atom_site_symmetry_multiplicity
_atom_site_Wyckoff_symbol
_atom_site_fract_x
_atom_site_fract_y
_atom_site_fract_z
_atom_site_B_iso_or_equiv
_atom_site_occupancy
_atom_site_attached_hydrogens
Li1 Li1+ 2 a 0 0 0 . 1. 0
Li2 Li1+ 2 c 0.3333 0.6667 0.25 . 1. 0
O1 O1- 4 f 0.3333 0.6667 -0.3503 . 1. 0
#End of TTdata_152183-ICSD

File: Novel-Space/Tabulate_Reference-Phases/All-Possible-CIFs/15327.cif

#(C) 2019 by FIZ Karlsruhe - Leibniz Institute for Information Infrastructure.  All rights reserved.
data_15327-ICSD
_database_code_ICSD 15327
_audit_creation_date 1986-09-24
_audit_update_record 2006-04-01
_chemical_name_systematic 'Titanium(II) oxide'
_chemical_formula_structural 'Ti O'
_chemical_formula_sum 'O1 Ti1'
_exptl_crystal_density_diffrn 4.91
_publ_section_title 'The ordered structure of Ti O'
loop_
_citation_id
_citation_journal_full
_citation_year
_citation_journal_volume
_citation_page_first
_citation_page_last
_citation_journal_id_ASTM
primary 'Acta Crystallographica' 1967 23 307 313 ACCRA9
loop_
_publ_author_name
'Watanabe, D.'
'Castles, J.R.'
'Jostsons, A.'
'Malin, A.S.'
_cell_length_a 5.855(3)
_cell_length_b 9.340(5)
_cell_length_c 4.142(2)
_cell_angle_alpha 90.
_cell_angle_beta 90.
_cell_angle_gamma 107.53(5)
_cell_volume 215.99
_cell_formula_units_Z 10
_symmetry_space_group_name_H-M 'A 1 1 2/m'
_symmetry_Int_Tables_number 12
loop_
_symmetry_equiv_pos_site_id
_symmetry_equiv_pos_as_xyz
1 'x, y, -z'
2 '-x, -y, -z'
3 '-x, -y, z'
4 'x, y, z'
5 'x, y+1/2, -z+1/2'
6 '-x, -y+1/2, -z+1/2'
7 '-x, -y+1/2, z+1/2'
8 'x, y+1/2, z+1/2'
loop_
_atom_type_symbol
_atom_type_oxidation_number
Ti2+ 2
O2- -2
loop_
_atom_site_label
_atom_site_type_symbol
_atom_site_symmetry_multiplicity
_atom_site_Wyckoff_symbol
_atom_site_fract_x
_atom_site_fract_y
_atom_site_fract_z
_atom_site_B_iso_or_equiv
_atom_site_occupancy
_atom_site_attached_hydrogens
Ti1 Ti2+ 2 c 0.5 0 0 0.37(5) 1. 0
Ti2 Ti2+ 4 i 0.164(5) 0.336(3) 0 0.37(5) 1. 0
Ti3 Ti2+ 4 i 0.6666(5) 0.340(2) 0 0.37(5) 1. 0
O1 O2- 4 i 0.324(16) 0.181(9) 0 0.37(5) 1. 0
O2 O2- 4 i 0.819(16) 0.165(10) 0 0.37(5) 1. 0
O3 O2- 2 b 0 0.5 0 0.37(5) 1. 0
#End of TTdata_15327-ICSD

File: Novel-Space/Tabulate_Reference-Phases/All-Possible-CIFs/154602.cif

#(C) 2019 by FIZ Karlsruhe - Leibniz Institute for Information Infrastructure.  All rights reserved.
data_154602-ICSD
_database_code_ICSD 154602
_audit_creation_date 2007-04-01
_chemical_name_systematic 'Titanium oxide - anatase, nanocrystalline'
_chemical_formula_structural 'Ti O2'
_chemical_formula_sum 'O2 Ti1'
_chemical_name_structure_type Anatase-TiO2
_chemical_name_mineral 'Anatase, nanocrystalline'
_exptl_crystal_density_diffrn 3.87
_publ_section_title 'Structural investigations of nanocrystalline Ti O2 samples'
loop_
_citation_id
_citation_journal_full
_citation_year
_citation_journal_volume
_citation_page_first
_citation_page_last
_citation_journal_id_ASTM
primary 'Journal of Alloys and Compounds' 2006 413 159 174 JALCEU
loop_
_publ_author_name
'Djerdj, I.'
'Tonejc, A.M.'
_cell_length_a 3.799(1)
_cell_length_b 3.799(1)
_cell_length_c 9.509(3)
_cell_angle_alpha 90.
_cell_angle_beta 90.
_cell_angle_gamma 90.
_cell_volume 137.24
_cell_formula_units_Z 4
_symmetry_space_group_name_H-M 'I 41/a m d Z'
_symmetry_Int_Tables_number 141
_refine_ls_R_factor_all 0.081
loop_
_symmetry_equiv_pos_site_id
_symmetry_equiv_pos_as_xyz
1 'y+1/4, x+3/4, -z+1/4'
2 'y+1/4, -x+3/4, -z+1/4'
3 'x, y+1/2, -z'
4 'x, -y, -z'
5 '-y+3/4, x+3/4, -z+1/4'
6 '-y+3/4, -x+3/4, -z+1/4'
7 '-x, y+1/2, -z'
8 '-x, -y, -z'
9 '-y+3/4, -x+1/4, z+3/4'
10 '-y+3/4, x+1/4, z+3/4'
11 '-x, -y+1/2, z'
12 '-x, y, z'
13 'y+1/4, -x+1/4, z+3/4'
14 'y+1/4, x+1/4, z+3/4'
15 'x, -y+1/2, z'
16 'x, y, z'
17 'y+3/4, x+1/4, -z+3/4'
18 'y+3/4, -x+1/4, -z+3/4'
19 'x+1/2, y, -z+1/2'
20 'x+1/2, -y+1/2, -z+1/2'
21 '-y+1/4, x+1/4, -z+3/4'
22 '-y+1/4, -x+1/4, -z+3/4'
23 '-x+1/2, y, -z+1/2'
24 '-x+1/2, -y+1/2, -z+1/2'
25 '-y+1/4, -x+3/4, z+1/4'
26 '-y+1/4, x+3/4, z+1/4'
27 '-x+1/2, -y, z+1/2'
28 '-x+1/2, y+1/2, z+1/2'
29 'y+3/4, -x+3/4, z+1/4'
30 'y+3/4, x+3/4, z+1/4'
31 'x+1/2, -y, z+1/2'
32 'x+1/2, y+1/2, z+1/2'
loop_
_atom_type_symbol
_atom_type_oxidation_number
Ti4+ 4
O2- -2
loop_
_atom_site_label
_atom_site_type_symbol
_atom_site_symmetry_multiplicity
_atom_site_Wyckoff_symbol
_atom_site_fract_x
_atom_site_fract_y
_atom_site_fract_z
_atom_site_B_iso_or_equiv
_atom_site_occupancy
_atom_site_attached_hydrogens
Ti1 Ti4+ 4 b 0 0.25 0.375 1.1(1) 1. 0
O1 O2- 8 e 0 0.25 0.1706(4) 1.0(2) 1. 0
#End of TTdata_154602-ICSD

File: Novel-Space/Tabulate_Reference-Phases/All-Possible-CIFs/154603.cif

#(C) 2019 by FIZ Karlsruhe - Leibniz Institute for Information Infrastructure.  All rights reserved.
data_154603-ICSD
_database_code_ICSD 154603
_audit_creation_date 2007-04-01
_chemical_name_systematic 'Titanium oxide - anatase, nanocrystalline'
_chemical_formula_structural 'Ti O2'
_chemical_formula_sum 'O2 Ti1'
_chemical_name_structure_type Anatase-TiO2
_chemical_name_mineral 'Anatase, nanocrystalline'
_exptl_crystal_density_diffrn 3.91
_publ_section_title 'Structural investigations of nanocrystalline Ti O2 samples'
loop_
_citation_id
_citation_journal_full
_citation_year
_citation_journal_volume
_citation_page_first
_citation_page_last
_citation_journal_id_ASTM
primary 'Journal of Alloys and Compounds' 2006 413 159 174 JALCEU
loop_
_publ_author_name
'Djerdj, I.'
'Tonejc, A.M.'
_cell_length_a 3.785(1)
_cell_length_b 3.785(1)
_cell_length_c 9.482(3)
_cell_angle_alpha 90.
_cell_angle_beta 90.
_cell_angle_gamma 90.
_cell_volume 135.84
_cell_formula_units_Z 4
_symmetry_space_group_name_H-M 'I 41/a m d Z'
_symmetry_Int_Tables_number 141
_refine_ls_R_factor_all 0.103
loop_
_symmetry_equiv_pos_site_id
_symmetry_equiv_pos_as_xyz
1 'y+1/4, x+3/4, -z+1/4'
2 'y+1/4, -x+3/4, -z+1/4'
3 'x, y+1/2, -z'
4 'x, -y, -z'
5 '-y+3/4, x+3/4, -z+1/4'
6 '-y+3/4, -x+3/4, -z+1/4'
7 '-x, y+1/2, -z'
8 '-x, -y, -z'
9 '-y+3/4, -x+1/4, z+3/4'
10 '-y+3/4, x+1/4, z+3/4'
11 '-x, -y+1/2, z'
12 '-x, y, z'
13 'y+1/4, -x+1/4, z+3/4'
14 'y+1/4, x+1/4, z+3/4'
15 'x, -y+1/2, z'
16 'x, y, z'
17 'y+3/4, x+1/4, -z+3/4'
18 'y+3/4, -x+1/4, -z+3/4'
19 'x+1/2, y, -z+1/2'
20 'x+1/2, -y+1/2, -z+1/2'
21 '-y+1/4, x+1/4, -z+3/4'
22 '-y+1/4, -x+1/4, -z+3/4'
23 '-x+1/2, y, -z+1/2'
24 '-x+1/2, -y+1/2, -z+1/2'
25 '-y+1/4, -x+3/4, z+1/4'
26 '-y+1/4, x+3/4, z+1/4'
27 '-x+1/2, -y, z+1/2'
28 '-x+1/2, y+1/2, z+1/2'
29 'y+3/4, -x+3/4, z+1/4'
30 'y+3/4, x+3/4, z+1/4'
31 'x+1/2, -y, z+1/2'
32 'x+1/2, y+1/2, z+1/2'
loop_
_atom_type_symbol
_atom_type_oxidation_number
Ti4+ 4
O2- -2
loop_
_atom_site_label
_atom_site_type_symbol
_atom_site_symmetry_multiplicity
_atom_site_Wyckoff_symbol
_atom_site_fract_x
_atom_site_fract_y
_atom_site_fract_z
_atom_site_B_iso_or_equiv
_atom_site_occupancy
_atom_site_attached_hydrogens
Ti1 Ti4+ 4 b 0 0.25 0.375 1.3(1) 1. 0
O1 O2- 8 e 0 0.25 0.166(1) 1.1(2) 1. 0
#End of TTdata_154603-ICSD
