Repository: njszym/XRD-AutoAnalyzer

# An automatic analysis tool for XRD

A package designed to automate the process of phase identification from XRD spectra using a probabilistic deep learning trained with physics-informed data augmentation.

The corresponding manuscript will be made available soon. Reproducing the published results can be accomplished using the data provided in [figshare](https://figshare.com/s/69030545b8020de35633).

## Usage example

A pre-trained model for the Li-Mn-Ti-O-F chemical space is available in the ```Example/``` directory. To classify the experimentally measured patterns tabulated in the ```Spectra/``` sub-folder, run the following:

```
python run_CNN.py
```

File: Novel-Space/Tabulate_Reference-Phases/All-Possible-CIFs/162215.cif

#(C) 2019 by FIZ Karlsruhe - Leibniz Institute for Information Infrastructure.  All rights reserved.
data_162215-ICSD
_database_code_ICSD 162215
_audit_creation_date 2009-08-01
_chemical_name_systematic 'Dilithium titanate'
_chemical_formula_structural 'Li2 (Ti O3)'
_chemical_formula_sum 'Li2 O3 Ti1'
_chemical_name_structure_type Li2SnO3
_exptl_crystal_density_diffrn 3.42
_cell_measurement_temperature 295.
_publ_section_title
'Crystal growth and structure refinement of monoclinic Li2 Ti O3'
loop_
_citation_id
_citation_journal_full
_citation_year
_citation_journal_volume
_citation_page_first
_citation_page_last
_citation_journal_id_ASTM
primary 'Materials Research Bulletin' 2009 44 168 172 MRBUAC
loop_
_publ_author_name
'Kataoka, K.'
'Takahashi, Y.'
'Kijima, N.'
'Nagai, H.'
'Akimoto, J.'
'Idemoto, Y.'
'Ohshima, K.'
_cell_length_a 5.0623(5)
_cell_length_b 8.7876(9)
_cell_length_c 9.7533(15)
_cell_angle_alpha 90.
_cell_angle_beta 100.212(11)
_cell_angle_gamma 90.
_cell_volume 427.01
_cell_formula_units_Z 8
_symmetry_space_group_name_H-M 'C 1 2/c 1'
_symmetry_Int_Tables_number 15
_refine_ls_R_factor_all 0.024
loop_
_symmetry_equiv_pos_site_id
_symmetry_equiv_pos_as_xyz
1 'x, -y, z+1/2'
2 '-x, -y, -z'
3 '-x, y, -z+1/2'
4 'x, y, z'
5 'x+1/2, -y+1/2, z+1/2'
6 '-x+1/2, -y+1/2, -z'
7 '-x+1/2, y+1/2, -z+1/2'
8 'x+1/2, y+1/2, z'
loop_
_atom_type_symbol
_atom_type_oxidation_number
Li1+ 1
Ti4+ 4
O2- -2
loop_
_atom_site_label
_atom_site_type_symbol
_atom_site_symmetry_multiplicity
_atom_site_Wyckoff_symbol
_atom_site_fract_x
_atom_site_fract_y
_atom_site_fract_z
_atom_site_B_iso_or_equiv
_atom_site_occupancy
_atom_site_attached_hydrogens
Li1 Li1+ 8 f 0.2383(6) 0.0795(3) -0.0001(3) 0.0147(10) 1. 0
Li2 Li1+ 4 d 0.25 0.25 0.5 0.0161(15) 1. 0
Li3 Li1+ 4 e 0 0.0852(7) 0.25 0.0040(8) 1. 0
Ti1 Ti4+ 4 e 0 0.41749 0.25 0.00581(6) 1. 0
Ti2 Ti4+ 4 e 0 0.74971(6) 0.25 0.00575(7) 1. 0
O1 O2- 8 f 0.14116(15) 0.26356(12) 0.13720(7) 0.0054(2) 1. 0
O2 O2- 8 f 0.10555(14) 0.58444(16) 0.13719(7) 0.00549(18) 1. 0
O3 O2- 8 f 0.13958(15) 0.90588(14) 0.13454(7) 0.0056(2) 1. 0
loop_
_atom_site_aniso_label
_atom_site_aniso_type_symbol
_atom_site_aniso_U_11
_atom_site_aniso_U_22
_atom_site_aniso_U_33
_atom_site_aniso_U_12
_atom_site_aniso_U_13
_atom_site_aniso_U_23
Li1 Li1+ 0.0141(10) 0.0161(12) 0.0130(9) -0.0030(18) 0.0003(8) 0.0008(19)
Li2 Li1+ 0.0196(17) 0.0138(16) 0.0154(15) 0.000(2) 0.0042(12) 0.007(2)
Li3 Li1+ 0.0047(9) 0.0022(9) 0.0046(8) 0. -0.0006(7) 0.
Ti1 Ti4+ 0.00560(7) 0.00529(7) 0.00649(7) 0. 0.00092(5) 0.
Ti2 Ti4+ 0.00548(7) 0.00528(7) 0.00647(7) 0. 0.00098(5) 0.
O1 O2- 0.0051(2) 0.0062(4) 0.00480(17) 0.00053(18) 0.00034(14) -0.00063(17)
O2 O2- 0.0069(2) 0.0051(2) 0.00466(17) 0.0004(3) 0.00173(14) 0.0001(2)
O3 O2- 0.0052(2) 0.0066(3) 0.00474(17) -0.00058(19) 0.00025(14) 0.00081(17)
#End of TTdata_162215-ICSD

File: Novel-Space/Tabulate_Reference-Phases/All-Possible-CIFs/163148.cif

#(C) 2019 by FIZ Karlsruhe - Leibniz Institute for Information Infrastructure.  All rights reserved.
data_163148-ICSD
_database_code_ICSD 163148
_audit_creation_date 2009-08-01
_chemical_name_systematic 'Titanium deuteriooxide fluoride (0.82/1.5/1.5)'
_chemical_formula_structural 'Ti0.818 ((O D)1.5 F1.5)'
_chemical_formula_sum 'D1.5 F1.5 O1.5 Ti0.818'
_exptl_crystal_density_diffrn 2.85
_cell_measurement_temperature 293.
_publ_section_title
'New titanium hydroxyfluoride Ti0.75 (O H)1.5 F1.5 as a UV absorber'
loop_
_citation_id
_citation_journal_full
_citation_year
_citation_journal_volume
_citation_page_first
_citation_page_last
_citation_journal_id_ASTM
primary 'Chemistry of Materials' 2009 21 1275 1283 CMATEX
loop_
_publ_author_name
'Demourgues, A.'
'Penin, N.'
'Durand, E.'
'Weill, F.'
'Dambournet, D.'
'Viadere, N.'
'Tressaud, A.'
_cell_length_a 7.6177(2)
_cell_length_b 7.6177(2)
_cell_length_c 7.6177(2)
_cell_angle_alpha 90.
_cell_angle_beta 90.
_cell_angle_gamma 90.
_cell_volume 442.05
_cell_formula_units_Z 8
_symmetry_space_group_name_H-M 'P n -3 m S'
_symmetry_Int_Tables_number 224
_refine_ls_R_factor_all 0.015
loop_
_symmetry_equiv_pos_site_id
_symmetry_equiv_pos_as_xyz
1 'y+1/2, x+1/2, -z+1/2'
2 'z+1/2, x+1/2, -y+1/2'
3 'z+1/2, y+1/2, -x+1/2'
4 'y+1/2, z+1/2, -x+1/2'
5 'x+1/2, z+1/2, -y+1/2'
6 'x+1/2, y+1/2, -z+1/2'
7 'y+1/2, -x+1/2, z+1/2'
8 'z+1/2, -x+1/2, y+1/2'
9 'z+1/2, -y+1/2, x+1/2'
10 'y+1/2, -z+1/2, x+1/2'
11 'x+1/2, -z+1/2, y+1/2'
12 'x+1/2, -y+1/2, z+1/2'
13 '-y+1/2, x+1/2, z+1/2'
14 '-z+1/2, x+1/2, y+1/2'
15 '-z+1/2, y+1/2, x+1/2'
16 '-y+1/2, z+1/2, x+1/2'
17 '-x+1/2, z+1/2, y+1/2'
18 '-x+1/2, y+1/2, z+1/2'
19 '-y+1/2, -x+1/2, -z+1/2'
20 '-z+1/2, -x+1/2, -y+1/2'
21 '-z+1/2, -y+1/2, -x+1/2'
22 '-y+1/2, -z+1/2, -x+1/2'
23 '-x+1/2, -z+1/2, -y+1/2'
24 '-x+1/2, -y+1/2, -z+1/2'
25 '-y, -x, z'
26 '-z, -x, y'
27 '-z, -y, x'
28 '-y, -z, x'
29 '-x, -z, y'
30 '-x, -y, z'
31 '-y, x, -z'
32 '-z, x, -y'
33 '-z, y, -x'
34 '-y, z, -x'
35 '-x, z, -y'
36 '-x, y, -z'
37 'y, -x, -z'
38 'z, -x, -y'
39 'z, -y, -x'
40 'y, -z, -x'
41 'x, -z, -y'
42 'x, -y, -z'
43 'y, x, z'
44 'z, x, y'
45 'z, y, x'
46 'y, z, x'
47 'x, z, y'
48 'x, y, z'
loop_
_atom_type_symbol
_atom_type_oxidation_number
Ti3+ 3.667
O2- -2
F1- -1
O2- -2
F1- -1
D1+ 1
loop_
_atom_site_label
_atom_site_type_symbol
_atom_site_symmetry_multiplicity
_atom_site_Wyckoff_symbol
_atom_site_fract_x
_atom_site_fract_y
_atom_site_fract_z
_atom_site_B_iso_or_equiv
_atom_site_occupancy
_atom_site_attached_hydrogens
Ti1 Ti3+ 2 a 0 0 0 0.9(2) 0.87(3) 0
Ti2 Ti3+ 6 d 0 0.5 0.5 0.9(3) 0.80(3) 0
O1 O2- 12 f 0.25 0 0.5 1.38(3) 0.5 0
F1 F1- 12 f 0.25 0 0.5 1.38(3) 0.5 0
O2 O2- 24 k 0.027(1) 0.027(1) 0.246(3) 1.22(4) 0.25 0
F2 F1- 24 k 0.027(1) 0.027(1) 0.246(3) 1.22(4) 0.25 0
#End of TTdata_163148-ICSD

File: Novel-Space/Tabulate_Reference-Phases/All-Possible-CIFs/163411.cif

#(C) 2019 by FIZ Karlsruhe - Leibniz Institute for Information Infrastructure.  All rights reserved.
data_163411-ICSD
_database_code_ICSD 163411
_audit_creation_date 2009-08-01
_audit_update_record 2015-08-01
_chemical_name_systematic 'Manganese - beta'
_chemical_formula_structural Mn
_chemical_formula_sum Mn1
_chemical_name_structure_type Mn(cP20)
_chemical_name_mineral Manganese-beta
_exptl_crystal_density_diffrn 7.25
_cell_measurement_temperature 298.
_publ_section_title
'Structure and magnetism of the beta-Mn-Co solid solution phase'
loop_
_citation_id
_citation_journal_full
_citation_year
_citation_journal_volume
_citation_page_first
_citation_page_last
_citation_journal_id_ASTM
primary 'Journal of Alloys and Compounds' 2009 476 9 13 JALCEU
loop_
_publ_author_name
'Karlsen, O.B.'
'Kjekshus, A.'
'Fjellvag, H.'
'Ravindran, P.'
'Vidya, R.'
'Hauback, B.C.'
_cell_length_a 6.315(2)
_cell_length_b 6.315(2)
_cell_length_c 6.315(2)
_cell_angle_alpha 90.
_cell_angle_beta 90.
_cell_angle_gamma 90.
_cell_volume 251.84
_cell_formula_units_Z 20
_symmetry_space_group_name_H-M 'P 41 3 2'
_symmetry_Int_Tables_number 213
_refine_ls_R_factor_all 0.03
loop_
_symmetry_equiv_pos_site_id
_symmetry_equiv_pos_as_xyz
1 '-z+1/4, y+3/4, x+1/4'
2 'z+1/4, -y+1/4, x+3/4'
3 'z+3/4, y+1/4, -x+1/4'
4 '-z+3/4, -y+3/4, -x+3/4'
5 'y+3/4, x+1/4, -z+1/4'
6 '-y+1/4, x+3/4, z+1/4'
7 'y+1/4, -x+1/4, z+3/4'
8 '-y+3/4, -x+3/4, -z+3/4'
9 'x+1/4, -z+1/4, y+3/4'
10 'x+3/4, z+1/4, -y+1/4'
11 '-x+1/4, z+3/4, y+1/4'
12 '-x+3/4, -z+3/4, -y+3/4'
13 'z+1/2, -x+1/2, -y'
14 '-z+1/2, -x, y+1/2'
15 '-z, x+1/2, -y+1/2'
16 'z, x, y'
17 '-y, z+1/2, -x+1/2'
18 'y+1/2, -z+1/2, -x'
19 '-y+1/2, -z, x+1/2'
20 'y, z, x'
21 '-x+1/2, -y, z+1/2'
22 '-x, y+1/2, -z+1/2'
23 'x+1/2, -y+1/2, -z'
24 'x, y, z'
loop_
_atom_type_symbol
_atom_type_oxidation_number
Mn0+ 0
loop_
_atom_site_label
_atom_site_type_symbol
_atom_site_symmetry_multiplicity
_atom_site_Wyckoff_symbol
_atom_site_fract_x
_atom_site_fract_y
_atom_site_fract_z
_atom_site_B_iso_or_equiv
_atom_site_occupancy
_atom_site_attached_hydrogens
Mn1 Mn0+ 8 c 0.0636(1) 0.0636(1) 0.0636(1) . 1. 0
Mn2 Mn0+ 12 d 0.125 0.2022(1) 0.4522(1) . 1. 0
#End of TTdata_163411-ICSD

File: Novel-Space/Tabulate_Reference-Phases/All-Possible-CIFs/164349.cif

#(C) 2019 by FIZ Karlsruhe - Leibniz Institute for Information Infrastructure.  All rights reserved.
data_164349-ICSD
_database_code_ICSD 164349
_audit_creation_date 2010-02-01
_audit_update_record 2015-08-01
_chemical_name_systematic 'Manganese - alpha'
_chemical_formula_structural Mn
_chemical_formula_sum Mn1
_chemical_name_structure_type Mn(alpha)-Mn(cI58)
_chemical_name_mineral Manganese-alpha
_exptl_crystal_density_diffrn 7.49
_cell_measurement_temperature 305.
_publ_section_title 'Magnetic and crystallographic order in alpha-manganese'
loop_
_citation_id
_citation_journal_full
_citation_year
_citation_journal_volume
_citation_page_first
_citation_page_last
_citation_journal_id_ASTM
primary 'Journal of Applied Physics (Melville, NY, United States)' 1994 76 7049
7051 JAPIAU
loop_
_publ_author_name
'Lawson, A.C.'
'Larson, A.C.'
'Aronson, M.C.'
'Johnson, S.'
'Fisk, Z.'
'Canfield, P.C.'
'Thompson, J.D.'
'von Dreele, R.B.'
_cell_length_a 8.905
_cell_length_b 8.905
_cell_length_c 8.905
_cell_angle_alpha 90.
_cell_angle_beta 90.
_cell_angle_gamma 90.
_cell_volume 706.16
_cell_formula_units_Z 58
_symmetry_space_group_name_H-M 'I -4 3 m'
_symmetry_Int_Tables_number 217
loop_
_symmetry_equiv_pos_site_id
_symmetry_equiv_pos_as_xyz
1 '-z, -y, x'
2 '-y, -x, z'
3 '-x, -z, y'
4 '-z, -x, y'
5 '-y, -z, x'
6 '-x, -y, z'
7 '-z, y, -x'
8 '-y, x, -z'
9 '-x, z, -y'
10 '-z, x, -y'
11 '-y, z, -x'
12 '-x, y, -z'
13 'z, -y, -x'
14 'y, -x, -z'
15 'x, -z, -y'
16 'z, -x, -y'
17 'y, -z, -x'
18 'x, -y, -z'
19 'z, y, x'
20 'y, x, z'
21 'x, z, y'
22 'z, x, y'
23 'y, z, x'
24 'x, y, z'
25 '-z+1/2, -y+1/2, x+1/2'
26 '-y+1/2, -x+1/2, z+1/2'
27 '-x+1/2, -z+1/2, y+1/2'
28 '-z+1/2, -x+1/2, y+1/2'
29 '-y+1/2, -z+1/2, x+1/2'
30 '-x+1/2, -y+1/2, z+1/2'
31 '-z+1/2, y+1/2, -x+1/2'
32 '-y+1/2, x+1/2, -z+1/2'
33 '-x+1/2, z+1/2, -y+1/2'
34 '-z+1/2, x+1/2, -y+1/2'
35 '-y+1/2, z+1/2, -x+1/2'
36 '-x+1/2, y+1/2, -z+1/2'
37 'z+1/2, -y+1/2, -x+1/2'
38 'y+1/2, -x+1/2, -z+1/2'
39 'x+1/2, -z+1/2, -y+1/2'
40 'z+1/2, -x+1/2, -y+1/2'
41 'y+1/2, -z+1/2, -x+1/2'
42 'x+1/2, -y+1/2, -z+1/2'
43 'z+1/2, y+1/2, x+1/2'
44 'y+1/2, x+1/2, z+1/2'
45 'x+1/2, z+1/2, y+1/2'
46 'z+1/2, x+1/2, y+1/2'
47 'y+1/2, z+1/2, x+1/2'
48 'x+1/2, y+1/2, z+1/2'
loop_
_atom_type_symbol
_atom_type_oxidation_number
Mn0+ 0
loop_
_atom_site_label
_atom_site_type_symbol
_atom_site_symmetry_multiplicity
_atom_site_Wyckoff_symbol
_atom_site_fract_x
_atom_site_fract_y
_atom_site_fract_z
_atom_site_B_iso_or_equiv
_atom_site_occupancy
_atom_site_attached_hydrogens
Mn1 Mn0+ 2 a 0 0 0 . 1. 0
Mn2 Mn0+ 8 c 0.31836(5) 0.31836(5) 0.31836(5) . 1. 0
Mn3 Mn0+ 24 g 0.35776(3) 0.35776(3) 0.03543(4) . 1. 0
Mn4 Mn0+ 24 g 0.09081(4) 0.09081(4) 0.28276(5) . 1. 0
#End of TTdata_164349-ICSD

File: Novel-Space/Tabulate_Reference-Phases/All-Possible-CIFs/164724.cif

#(C) 2019 by FIZ Karlsruhe - Leibniz Institute for Information Infrastructure.  All rights reserved.
data_164724-ICSD
_database_code_ICSD 164724
_audit_creation_date 2010-02-01
_chemical_name_systematic 'Oxygen - eta'
_chemical_formula_structural O2
_chemical_formula_sum O2
_exptl_crystal_density_diffrn 2.85
_cell_measurement_temperature 625.
_cell_measurement_pressure 15900000.
_publ_section_title 'On the structure of high-pressure high-temperature eta-O2'
loop_
_citation_id
_citation_journal_full
_citation_year
_citation_journal_volume
_citation_page_first
_citation_page_last
_citation_journal_id_ASTM
primary 'Journal of Chemical Physics' 2009 130 164516-1 164516-5 JCPSA6
loop_
_publ_author_name
'Lundegaard, L.F.'
'Guillaume, C.'
'McMahon, M.I.'
'Gregoryanz, E.'
'Merlini, M.'
_cell_length_a 2.561(2)
_cell_length_b 2.561(2)
_cell_length_c 6.575(6)
_cell_angle_alpha 90.
_cell_angle_beta 90.
_cell_angle_gamma 120.
_cell_volume 37.35
_cell_formula_units_Z 2
_symmetry_space_group_name_H-M 'P 63/m m c'
_symmetry_Int_Tables_number 194
_refine_ls_R_factor_all 0.022
loop_
_symmetry_equiv_pos_site_id
_symmetry_equiv_pos_as_xyz
1 'x, x-y, -z+1/2'
2 '-x+y, y, -z+1/2'
3 '-y, -x, -z+1/2'
4 '-x+y, -x, -z+1/2'
5 '-y, x-y, -z+1/2'
6 'x, y, -z+1/2'
7 '-x, -x+y, z+1/2'
8 'x-y, -y, z+1/2'
9 'y, x, z+1/2'
10 'x-y, x, z+1/2'
11 'y, -x+y, z+1/2'
12 '-x, -y, z+1/2'
13 '-x, -x+y, -z'
14 'x-y, -y, -z'
15 'y, x, -z'
16 'x-y, x, -z'
17 'y, -x+y, -z'
18 '-x, -y, -z'
19 'x, x-y, z'
20 '-x+y, y, z'
21 '-y, -x, z'
22 '-x+y, -x, z'
23 '-y, x-y, z'
24 'x, y, z'
loop_
_atom_type_symbol
_atom_type_oxidation_number
O0+ 0
loop_
_atom_site_label
_atom_site_type_symbol
_atom_site_symmetry_multiplicity
_atom_site_Wyckoff_symbol
_atom_site_fract_x
_atom_site_fract_y
_atom_site_fract_z
_atom_site_B_iso_or_equiv
_atom_site_occupancy
_atom_site_attached_hydrogens
O1 O0+ 4 f 0.3333 0.6667 0.161(1) . 1. 0
loop_
_atom_site_aniso_label
_atom_site_aniso_type_symbol
_atom_site_aniso_U_11
_atom_site_aniso_U_22
_atom_site_aniso_U_33
_atom_site_aniso_U_12
_atom_site_aniso_U_13
_atom_site_aniso_U_23
O1 O0+ 0.0498(8) 0.0498(8) 0.030(15) 0.0249(4) 0. 0.
#End of TTdata_164724-ICSD

File: Novel-Space/Tabulate_Reference-Phases/All-Possible-CIFs/165871.cif

#(C) 2019 by FIZ Karlsruhe - Leibniz Institute for Information Infrastructure.  All rights reserved.
data_165871-ICSD
_database_code_ICSD 165871
_audit_creation_date 2010-08-01
_chemical_name_systematic 'Lithium manganese oxide (1/2/4)'
_chemical_formula_structural 'Li (Mn2 O4)'
_chemical_formula_sum 'Li1 Mn2 O4'
_chemical_name_structure_type Spinel-Al2MgO4
_chemical_name_mineral Unnamed_Spinel
_exptl_crystal_density_diffrn 4.29
_publ_section_title

;
Synthesis, characterization and electrochemical cycling behavior of the
Ru-doped spinel, Li (Mn2-x Rux) O4 (x= 0, 0.1 and 0.25)
;
loop_
_citation_id
_citation_journal_full
_citation_year
_citation_journal_volume
_citation_page_first
_citation_page_last
_citation_journal_id_ASTM
primary 'Journal of the Electrochemical Society' 2009 156 A652 A660 JESOAN
loop_
_publ_author_name
'Reddy, M.V.'
'Manoharan, S.S.'
'John, J.'
'Singh, B.'
'Subba Rao, G.V.'
'Chowdari, B.V.R.'
_cell_length_a 8.2419(5)
_cell_length_b 8.2419(5)
_cell_length_c 8.2419(5)
_cell_angle_alpha 90.
_cell_angle_beta 90.
_cell_angle_gamma 90.
_cell_volume 559.86
_cell_formula_units_Z 8
_symmetry_space_group_name_H-M 'F d -3 m Z'
_symmetry_Int_Tables_number 227
_refine_ls_R_factor_all 0.0636
loop_
_symmetry_equiv_pos_site_id
_symmetry_equiv_pos_as_xyz
1 '-z, y+3/4, x+3/4'
2 'z+3/4, -y, x+3/4'
3 'z+3/4, y+3/4, -x'
4 '-z, -y, -x'
5 'y+3/4, x+3/4, -z'
6 '-y, x+3/4, z+3/4'
7 'y+3/4, -x, z+3/4'
8 '-y, -x, -z'
9 'x+3/4, -z, y+3/4'
10 'x+3/4, z+3/4, -y'
11 '-x, z+3/4, y+3/4'
12 '-x, -z, -y'
13 '-z, x+3/4, y+3/4'
14 'z+3/4, x+3/4, -y'
15 'z+3/4, -x, y+3/4'
16 '-z, -x, -y'
17 'y+3/4, -z, x+3/4'
18 '-y, z+3/4, x+3/4'
19 'y+3/4, z+3/4, -x'
20 '-y, -z, -x'
21 'x+3/4, y+3/4, -z'
22 'x+3/4, -y, z+3/4'
23 '-x, y+3/4, z+3/4'
24 '-x, -y, -z'
25 'z, -y+1/4, -x+1/4'
26 '-z+1/4, y, -x+1/4'
27 '-z+1/4, -y+1/4, x'
28 'z, y, x'
29 '-y+1/4, -x+1/4, z'
30 'y, -x+1/4, -z+1/4'
31 '-y+1/4, x, -z+1/4'
32 'y, x, z'
33 '-x+1/4, z, -y+1/4'
34 '-x+1/4, -z+1/4, y'
35 'x, -z+1/4, -y+1/4'
36 'x, z, y'
37 'z, -x+1/4, -y+1/4'
38 '-z+1/4, -x+1/4, y'
39 '-z+1/4, x, -y+1/4'
40 'z, x, y'
41 '-y+1/4, z, -x+1/4'
42 'y, -z+1/4, -x+1/4'
43 '-y+1/4, -z+1/4, x'
44 'y, z, x'
45 '-x+1/4, -y+1/4, z'
46 '-x+1/4, y, -z+1/4'
47 'x, -y+1/4, -z+1/4'
48 'x, y, z'
49 '-z, y+1/4, x+1/4'
50 'z+3/4, -y+1/2, x+1/4'
51 'z+3/4, y+1/4, -x+1/2'
52 '-z, -y+1/2, -x+1/2'
53 'y+3/4, x+1/4, -z+1/2'
54 '-y, x+1/4, z+1/4'
55 'y+3/4, -x+1/2, z+1/4'
56 '-y, -x+1/2, -z+1/2'
57 'x+3/4, -z+1/2, y+1/4'
58 'x+3/4, z+1/4, -y+1/2'
59 '-x, z+1/4, y+1/4'
60 '-x, -z+1/2, -y+1/2'
61 '-z, x+1/4, y+1/4'
62 'z+3/4, x+1/4, -y+1/2'
63 'z+3/4, -x+1/2, y+1/4'
64 '-z, -x+1/2, -y+1/2'
65 'y+3/4, -z+1/2, x+1/4'
66 '-y, z+1/4, x+1/4'
67 'y+3/4, z+1/4, -x+1/2'
68 '-y, -z+1/2, -x+1/2'
69 'x+3/4, y+1/4, -z+1/2'
70 'x+3/4, -y+1/2, z+1/4'
71 '-x, y+1/4, z+1/4'
72 '-x, -y+1/2, -z+1/2'
73 'z, -y+3/4, -x+3/4'
74 '-z+1/4, y+1/2, -x+3/4'
75 '-z+1/4, -y+3/4, x+1/2'
76 'z, y+1/2, x+1/2'
77 '-y+1/4, -x+3/4, z+1/2'
78 'y, -x+3/4, -z+3/4'
79 '-y+1/4, x+1/2, -z+3/4'
80 'y, x+1/2, z+1/2'
81 '-x+1/4, z+1/2, -y+3/4'
82 '-x+1/4, -z+3/4, y+1/2'
83 'x, -z+3/4, -y+3/4'
84 'x, z+1/2, y+1/2'
85 'z, -x+3/4, -y+3/4'
86 '-z+1/4, -x+3/4, y+1/2'
87 '-z+1/4, x+1/2, -y+3/4'
88 'z, x+1/2, y+1/2'
89 '-y+1/4, z+1/2, -x+3/4'
90 'y, -z+3/4, -x+3/4'
91 '-y+1/4, -z+3/4, x+1/2'
92 'y, z+1/2, x+1/2'
93 '-x+1/4, -y+3/4, z+1/2'
94 '-x+1/4, y+1/2, -z+3/4'
95 'x, -y+3/4, -z+3/4'
96 'x, y+1/2, z+1/2'
97 '-z+1/2, y+3/4, x+1/4'
98 'z+1/4, -y, x+1/4'
99 'z+1/4, y+3/4, -x+1/2'
100 '-z+1/2, -y, -x+1/2'
101 'y+1/4, x+3/4, -z+1/2'
102 '-y+1/2, x+3/4, z+1/4'
103 'y+1/4, -x, z+1/4'
104 '-y+1/2, -x, -z+1/2'
105 'x+1/4, -z, y+1/4'
106 'x+1/4, z+3/4, -y+1/2'
107 '-x+1/2, z+3/4, y+1/4'
108 '-x+1/2, -z, -y+1/2'
109 '-z+1/2, x+3/4, y+1/4'
110 'z+1/4, x+3/4, -y+1/2'
111 'z+1/4, -x, y+1/4'
112 '-z+1/2, -x, -y+1/2'
113 'y+1/4, -z, x+1/4'
114 '-y+1/2, z+3/4, x+1/4'
115 'y+1/4, z+3/4, -x+1/2'
116 '-y+1/2, -z, -x+1/2'
117 'x+1/4, y+3/4, -z+1/2'
118 'x+1/4, -y, z+1/4'
119 '-x+1/2, y+3/4, z+1/4'
120 '-x+1/2, -y, -z+1/2'
121 'z+1/2, -y+1/4, -x+3/4'
122 '-z+3/4, y, -x+3/4'
123 '-z+3/4, -y+1/4, x+1/2'
124 'z+1/2, y, x+1/2'
125 '-y+3/4, -x+1/4, z+1/2'
126 'y+1/2, -x+1/4, -z+3/4'
127 '-y+3/4, x, -z+3/4'
128 'y+1/2, x, z+1/2'
129 '-x+3/4, z, -y+3/4'
130 '-x+3/4, -z+1/4, y+1/2'
131 'x+1/2, -z+1/4, -y+3/4'
132 'x+1/2, z, y+1/2'
133 'z+1/2, -x+1/4, -y+3/4'
134 '-z+3/4, -x+1/4, y+1/2'
135 '-z+3/4, x, -y+3/4'
136 'z+1/2, x, y+1/2'
137 '-y+3/4, z, -x+3/4'
138 'y+1/2, -z+1/4, -x+3/4'
139 '-y+3/4, -z+1/4, x+1/2'
140 'y+1/2, z, x+1/2'
141 '-x+3/4, -y+1/4, z+1/2'
142 '-x+3/4, y, -z+3/4'
143 'x+1/2, -y+1/4, -z+3/4'
144 'x+1/2, y, z+1/2'
145 '-z+1/2, y+1/4, x+3/4'
146 'z+1/4, -y+1/2, x+3/4'
147 'z+1/4, y+1/4, -x'
148 '-z+1/2, -y+1/2, -x'
149 'y+1/4, x+1/4, -z'
150 '-y+1/2, x+1/4, z+3/4'
151 'y+1/4, -x+1/2, z+3/4'
152 '-y+1/2, -x+1/2, -z'
153 'x+1/4, -z+1/2, y+3/4'
154 'x+1/4, z+1/4, -y'
155 '-x+1/2, z+1/4, y+3/4'
156 '-x+1/2, -z+1/2, -y'
157 '-z+1/2, x+1/4, y+3/4'
158 'z+1/4, x+1/4, -y'
159 'z+1/4, -x+1/2, y+3/4'
160 '-z+1/2, -x+1/2, -y'
161 'y+1/4, -z+1/2, x+3/4'
162 '-y+1/2, z+1/4, x+3/4'
163 'y+1/4, z+1/4, -x'
164 '-y+1/2, -z+1/2, -x'
165 'x+1/4, y+1/4, -z'
166 'x+1/4, -y+1/2, z+3/4'
167 '-x+1/2, y+1/4, z+3/4'
168 '-x+1/2, -y+1/2, -z'
169 'z+1/2, -y+3/4, -x+1/4'
170 '-z+3/4, y+1/2, -x+1/4'
171 '-z+3/4, -y+3/4, x'
172 'z+1/2, y+1/2, x'
173 '-y+3/4, -x+3/4, z'
174 'y+1/2, -x+3/4, -z+1/4'
175 '-y+3/4, x+1/2, -z+1/4'
176 'y+1/2, x+1/2, z'
177 '-x+3/4, z+1/2, -y+1/4'
178 '-x+3/4, -z+3/4, y'
179 'x+1/2, -z+3/4, -y+1/4'
180 'x+1/2, z+1/2, y'
181 'z+1/2, -x+3/4, -y+1/4'
182 '-z+3/4, -x+3/4, y'
183 '-z+3/4, x+1/2, -y+1/4'
184 'z+1/2, x+1/2, y'
185 '-y+3/4, z+1/2, -x+1/4'
186 'y+1/2, -z+3/4, -x+1/4'
187 '-y+3/4, -z+3/4, x'
188 'y+1/2, z+1/2, x'
189 '-x+3/4, -y+3/4, z'
190 '-x+3/4, y+1/2, -z+1/4'
191 'x+1/2, -y+3/4, -z+1/4'
192 'x+1/2, y+1/2, z'
loop_
_atom_type_symbol
_atom_type_oxidation_number
Li1+ 1
Mn3+ 3.5
O2- -2
loop_
_atom_site_label
_atom_site_type_symbol
_atom_site_symmetry_multiplicity
_atom_site_Wyckoff_symbol
_atom_site_fract_x
_atom_site_fract_y
_atom_site_fract_z
_atom_site_B_iso_or_equiv
_atom_site_occupancy
_atom_site_attached_hydrogens
Li1 Li1+ 8 a 0.125 0.125 0.125 . 1. 0
Mn1 Mn3+ 16 d 0.5 0.5 0.5 . 1. 0
O1 O2- 32 e 0.26214 0.26214 0.26214 . 1. 0
#End of TTdata_165871-ICSD

File: Novel-Space/Tabulate_Reference-Phases/All-Possible-CIFs/165925.cif

#(C) 2019 by FIZ Karlsruhe - Leibniz Institute for Information Infrastructure.  All rights reserved.
data_165925-ICSD
_database_code_ICSD 165925
_audit_creation_date 2010-08-01
_chemical_name_systematic 'Titanium dioxide - rutile thin film, nanostructured'
_chemical_formula_structural 'Ti O2'
_chemical_formula_sum 'O2 Ti1'
_chemical_name_structure_type Rutile-TiO2
_chemical_name_mineral Rutile
_exptl_crystal_density_diffrn 4.26
_publ_section_title

;
Rietveld X-ray diffraction analysis of nanostructured rutile films of titania
prepared by pulsed laser deposition
;
loop_
_citation_id
_citation_journal_full
_citation_year
_citation_journal_volume
_citation_page_first
_citation_page_last
_citation_journal_id_ASTM
primary 'Materials Research Bulletin' 2010 45 6 8 MRBUAC
loop_
_publ_author_name
'Murugesan, M.'
'Kuppusami, P.'
'Mohandas, E.'
_cell_length_a 4.5853(3)
_cell_length_b 4.5853(3)
_cell_length_c 2.966(1)
_cell_angle_alpha 90.
_cell_angle_beta 90.
_cell_angle_gamma 90.
_cell_volume 62.36
_cell_formula_units_Z 2
_symmetry_space_group_name_H-M 'P 42/m n m'
_symmetry_Int_Tables_number 136
loop_
_symmetry_equiv_pos_site_id
_symmetry_equiv_pos_as_xyz
1 '-y+1/2, x+1/2, -z+1/2'
2 'y+1/2, -x+1/2, -z+1/2'
3 'y, x, -z'
4 '-y, -x, -z'
5 'y+1/2, -x+1/2, z+1/2'
6 '-y+1/2, x+1/2, z+1/2'
7 '-y, -x, z'
8 'y, x, z'
9 'x+1/2, -y+1/2, -z+1/2'
10 '-x+1/2, y+1/2, -z+1/2'
11 'x, y, -z'
12 '-x, -y, -z'
13 '-x+1/2, y+1/2, z+1/2'
14 'x+1/2, -y+1/2, z+1/2'
15 '-x, -y, z'
16 'x, y, z'
loop_
_atom_type_symbol
_atom_type_oxidation_number
Ti4+ 4
O2- -2
loop_
_atom_site_label
_atom_site_type_symbol
_atom_site_symmetry_multiplicity
_atom_site_Wyckoff_symbol
_atom_site_fract_x
_atom_site_fract_y
_atom_site_fract_z
_atom_site_B_iso_or_equiv
_atom_site_occupancy
_atom_site_attached_hydrogens
Ti1 Ti4+ 2 a 0 0 0 . 1. 0
O1 O2- 4 f 0.315(2) 0.315(2) 0 . 1. 0
#End of TTdata_165925-ICSD

File: Novel-Space/Tabulate_Reference-Phases/All-Possible-CIFs/16649.cif

#(C) 2019 by FIZ Karlsruhe - Leibniz Institute for Information Infrastructure.  All rights reserved.
data_16649-ICSD
_database_code_ICSD 16649
_audit_creation_date 1986-09-30
_audit_update_record 2005-10-01
_chemical_name_systematic 'Titanium(III) fluoride'
_chemical_formula_structural 'Ti F3'
_chemical_formula_sum 'F3 Ti1'
_chemical_name_structure_type FeF3
_exptl_crystal_density_diffrn 2.99
_publ_section_title 'The structure of Ti F3'
loop_
_citation_id
_citation_journal_full
_citation_year
_citation_journal_volume
_citation_page_first
_citation_page_last
_citation_journal_id_ASTM
primary 'Acta Crystallographica' 1956 9 684 684 ACCRA9
loop_
_publ_author_name
'Siegel, S.'
_cell_length_a 5.519(2)
_cell_length_b 5.519(2)
_cell_length_c 5.519(2)
_cell_angle_alpha 59.07(7)
_cell_angle_beta 59.07(7)
_cell_angle_gamma 59.07(7)
_cell_volume 116.35
_cell_formula_units_Z 2
_symmetry_space_group_name_H-M 'R -3 c R'
_symmetry_Int_Tables_number 167
loop_
_symmetry_equiv_pos_site_id
_symmetry_equiv_pos_as_xyz
1 '-x+1/2, -z+1/2, -y+1/2'
2 '-z+1/2, -y+1/2, -x+1/2'
3 '-y+1/2, -x+1/2, -z+1/2'
4 'x+1/2, z+1/2, y+1/2'
5 'z+1/2, y+1/2, x+1/2'
6 'y+1/2, x+1/2, z+1/2'
7 '-z, -x, -y'
8 '-y, -z, -x'
9 '-x, -y, -z'
10 'z, x, y'
11 'y, z, x'
12 'x, y, z'
loop_
_atom_type_symbol
_atom_type_oxidation_number
Ti3+ 3
F1- -1
loop_
_atom_site_label
_atom_site_type_symbol
_atom_site_symmetry_multiplicity
_atom_site_Wyckoff_symbol
_atom_site_fract_x
_atom_site_fract_y
_atom_site_fract_z
_atom_site_B_iso_or_equiv
_atom_site_occupancy
_atom_site_attached_hydrogens
Ti1 Ti3+ 2 b 0 0 0 . 1. 0
F1 F1- 6 e -.183(11) 0.683(11) 0.25 . 1. 0
#End of TTdata_16649-ICSD

File: Novel-Space/Tabulate_Reference-Phases/All-Possible-CIFs/166742.cif

#(C) 2019 by FIZ Karlsruhe - Leibniz Institute for Information Infrastructure.  All rights reserved.
data_166742-ICSD
_database_code_ICSD 166742
_audit_creation_date 2010-08-01
_chemical_name_systematic 'Lithium manganese(III) titanium oxide'
_chemical_formula_structural 'Li ((Mn Ti) O4)'
_chemical_formula_sum 'Li1 Mn1 O4 Ti1'
_chemical_name_structure_type Spinel-Al2MgO4
_exptl_crystal_density_diffrn 4.04
_publ_section_title
'The structure of some new mixed metal oxides containing lithium'
loop_
_citation_id
_citation_journal_full
_citation_year
_citation_journal_volume
_citation_page_first
_citation_page_last
_citation_journal_id_ASTM
primary 'Journal of Inorganic and Nuclear Chemistry' 1963 25 743 744 JINCAO
loop_
_publ_author_name
'Blasse, G.'
_cell_length_a 8.3
_cell_length_b 8.3
_cell_length_c 8.3
_cell_angle_alpha 90.
_cell_angle_beta 90.
_cell_angle_gamma 90.
_cell_volume 571.79
_cell_formula_units_Z 8
_symmetry_space_group_name_H-M 'F d -3 m S'
_symmetry_Int_Tables_number 227
loop_
_symmetry_equiv_pos_site_id
_symmetry_equiv_pos_as_xyz
1 'z+1/4, y+1/4, -x+1/4'
2 'y+1/4, x+1/4, -z+1/4'
3 'x+1/4, z+1/4, -y+1/4'
4 'z+1/4, x+1/4, -y+1/4'
5 'y+1/4, z+1/4, -x+1/4'
6 'x+1/4, y+1/4, -z+1/4'
7 'z+1/4, -y+1/4, x+1/4'
8 'y+1/4, -x+1/4, z+1/4'
9 'x+1/4, -z+1/4, y+1/4'
10 'z+1/4, -x+1/4, y+1/4'
11 'y+1/4, -z+1/4, x+1/4'
12 'x+1/4, -y+1/4, z+1/4'
13 '-z+1/4, y+1/4, x+1/4'
14 '-y+1/4, x+1/4, z+1/4'
15 '-x+1/4, z+1/4, y+1/4'
16 '-z+1/4, x+1/4, y+1/4'
17 '-y+1/4, z+1/4, x+1/4'
18 '-x+1/4, y+1/4, z+1/4'
19 '-z+1/4, -y+1/4, -x+1/4'
20 '-y+1/4, -x+1/4, -z+1/4'
21 '-x+1/4, -z+1/4, -y+1/4'
22 '-z+1/4, -x+1/4, -y+1/4'
23 '-y+1/4, -z+1/4, -x+1/4'
24 '-x+1/4, -y+1/4, -z+1/4'
25 '-z, -y, x'
26 '-y, -x, z'
27 '-x, -z, y'
28 '-z, -x, y'
29 '-y, -z, x'
30 '-x, -y, z'
31 '-z, y, -x'
32 '-y, x, -z'
33 '-x, z, -y'
34 '-z, x, -y'
35 '-y, z, -x'
36 '-x, y, -z'
37 'z, -y, -x'
38 'y, -x, -z'
39 'x, -z, -y'
40 'z, -x, -y'
41 'y, -z, -x'
42 'x, -y, -z'
43 'z, y, x'
44 'y, x, z'
45 'x, z, y'
46 'z, x, y'
47 'y, z, x'
48 'x, y, z'
49 'z+1/4, y+3/4, -x+3/4'
50 'y+1/4, x+3/4, -z+3/4'
51 'x+1/4, z+3/4, -y+3/4'
52 'z+1/4, x+3/4, -y+3/4'
53 'y+1/4, z+3/4, -x+3/4'
54 'x+1/4, y+3/4, -z+3/4'
55 'z+1/4, -y+3/4, x+3/4'
56 'y+1/4, -x+3/4, z+3/4'
57 'x+1/4, -z+3/4, y+3/4'
58 'z+1/4, -x+3/4, y+3/4'
59 'y+1/4, -z+3/4, x+3/4'
60 'x+1/4, -y+3/4, z+3/4'
61 '-z+1/4, y+3/4, x+3/4'
62 '-y+1/4, x+3/4, z+3/4'
63 '-x+1/4, z+3/4, y+3/4'
64 '-z+1/4, x+3/4, y+3/4'
65 '-y+1/4, z+3/4, x+3/4'
66 '-x+1/4, y+3/4, z+3/4'
67 '-z+1/4, -y+3/4, -x+3/4'
68 '-y+1/4, -x+3/4, -z+3/4'
69 '-x+1/4, -z+3/4, -y+3/4'
70 '-z+1/4, -x+3/4, -y+3/4'
71 '-y+1/4, -z+3/4, -x+3/4'
72 '-x+1/4, -y+3/4, -z+3/4'
73 '-z, -y+1/2, x+1/2'
74 '-y, -x+1/2, z+1/2'
75 '-x, -z+1/2, y+1/2'
76 '-z, -x+1/2, y+1/2'
77 '-y, -z+1/2, x+1/2'
78 '-x, -y+1/2, z+1/2'
79 '-z, y+1/2, -x+1/2'
80 '-y, x+1/2, -z+1/2'
81 '-x, z+1/2, -y+1/2'
82 '-z, x+1/2, -y+1/2'
83 '-y, z+1/2, -x+1/2'
84 '-x, y+1/2, -z+1/2'
85 'z, -y+1/2, -x+1/2'
86 'y, -x+1/2, -z+1/2'
87 'x, -z+1/2, -y+1/2'
88 'z, -x+1/2, -y+1/2'
89 'y, -z+1/2, -x+1/2'
90 'x, -y+1/2, -z+1/2'
91 'z, y+1/2, x+1/2'
92 'y, x+1/2, z+1/2'
93 'x, z+1/2, y+1/2'
94 'z, x+1/2, y+1/2'
95 'y, z+1/2, x+1/2'
96 'x, y+1/2, z+1/2'
97 'z+3/4, y+1/4, -x+3/4'
98 'y+3/4, x+1/4, -z+3/4'
99 'x+3/4, z+1/4, -y+3/4'
100 'z+3/4, x+1/4, -y+3/4'
101 'y+3/4, z+1/4, -x+3/4'
102 'x+3/4, y+1/4, -z+3/4'
103 'z+3/4, -y+1/4, x+3/4'
104 'y+3/4, -x+1/4, z+3/4'
105 'x+3/4, -z+1/4, y+3/4'
106 'z+3/4, -x+1/4, y+3/4'
107 'y+3/4, -z+1/4, x+3/4'
108 'x+3/4, -y+1/4, z+3/4'
109 '-z+3/4, y+1/4, x+3/4'
110 '-y+3/4, x+1/4, z+3/4'
111 '-x+3/4, z+1/4, y+3/4'
112 '-z+3/4, x+1/4, y+3/4'
113 '-y+3/4, z+1/4, x+3/4'
114 '-x+3/4, y+1/4, z+3/4'
115 '-z+3/4, -y+1/4, -x+3/4'
116 '-y+3/4, -x+1/4, -z+3/4'
117 '-x+3/4, -z+1/4, -y+3/4'
118 '-z+3/4, -x+1/4, -y+3/4'
119 '-y+3/4, -z+1/4, -x+3/4'
120 '-x+3/4, -y+1/4, -z+3/4'
121 '-z+1/2, -y, x+1/2'
122 '-y+1/2, -x, z+1/2'
123 '-x+1/2, -z, y+1/2'
124 '-z+1/2, -x, y+1/2'
125 '-y+1/2, -z, x+1/2'
126 '-x+1/2, -y, z+1/2'
127 '-z+1/2, y, -x+1/2'
128 '-y+1/2, x, -z+1/2'
129 '-x+1/2, z, -y+1/2'
130 '-z+1/2, x, -y+1/2'
131 '-y+1/2, z, -x+1/2'
132 '-x+1/2, y, -z+1/2'
133 'z+1/2, -y, -x+1/2'
134 'y+1/2, -x, -z+1/2'
135 'x+1/2, -z, -y+1/2'
136 'z+1/2, -x, -y+1/2'
137 'y+1/2, -z, -x+1/2'
138 'x+1/2, -y, -z+1/2'
139 'z+1/2, y, x+1/2'
140 'y+1/2, x, z+1/2'
141 'x+1/2, z, y+1/2'
142 'z+1/2, x, y+1/2'
143 'y+1/2, z, x+1/2'
144 'x+1/2, y, z+1/2'
145 'z+3/4, y+3/4, -x+1/4'
146 'y+3/4, x+3/4, -z+1/4'
147 'x+3/4, z+3/4, -y+1/4'
148 'z+3/4, x+3/4, -y+1/4'
149 'y+3/4, z+3/4, -x+1/4'
150 'x+3/4, y+3/4, -z+1/4'
151 'z+3/4, -y+3/4, x+1/4'
152 'y+3/4, -x+3/4, z+1/4'
153 'x+3/4, -z+3/4, y+1/4'
154 'z+3/4, -x+3/4, y+1/4'
155 'y+3/4, -z+3/4, x+1/4'
156 'x+3/4, -y+3/4, z+1/4'
157 '-z+3/4, y+3/4, x+1/4'
158 '-y+3/4, x+3/4, z+1/4'
159 '-x+3/4, z+3/4, y+1/4'
160 '-z+3/4, x+3/4, y+1/4'
161 '-y+3/4, z+3/4, x+1/4'
162 '-x+3/4, y+3/4, z+1/4'
163 '-z+3/4, -y+3/4, -x+1/4'
164 '-y+3/4, -x+3/4, -z+1/4'
165 '-x+3/4, -z+3/4, -y+1/4'
166 '-z+3/4, -x+3/4, -y+1/4'
167 '-y+3/4, -z+3/4, -x+1/4'
168 '-x+3/4, -y+3/4, -z+1/4'
169 '-z+1/2, -y+1/2, x'
170 '-y+1/2, -x+1/2, z'
171 '-x+1/2, -z+1/2, y'
172 '-z+1/2, -x+1/2, y'
173 '-y+1/2, -z+1/2, x'
174 '-x+1/2, -y+1/2, z'
175 '-z+1/2, y+1/2, -x'
176 '-y+1/2, x+1/2, -z'
177 '-x+1/2, z+1/2, -y'
178 '-z+1/2, x+1/2, -y'
179 '-y+1/2, z+1/2, -x'
180 '-x+1/2, y+1/2, -z'
181 'z+1/2, -y+1/2, -x'
182 'y+1/2, -x+1/2, -z'
183 'x+1/2, -z+1/2, -y'
184 'z+1/2, -x+1/2, -y'
185 'y+1/2, -z+1/2, -x'
186 'x+1/2, -y+1/2, -z'
187 'z+1/2, y+1/2, x'
188 'y+1/2, x+1/2, z'
189 'x+1/2, z+1/2, y'
190 'z+1/2, x+1/2, y'
191 'y+1/2, z+1/2, x'
192 'x+1/2, y+1/2, z'
loop_
_atom_type_symbol
_atom_type_oxidation_number
Li1+ 1
Mn3+ 3
Ti4+ 4
O2- -2
loop_
_atom_site_label
_atom_site_type_symbol
_atom_site_symmetry_multiplicity
_atom_site_Wyckoff_symbol
_atom_site_fract_x
_atom_site_fract_y
_atom_site_fract_z
_atom_site_B_iso_or_equiv
_atom_site_occupancy
_atom_site_attached_hydrogens
Li1 Li1+ 8 a 0 0 0 . 1. 0
Mn2 Mn3+ 16 d 0.625 0.625 0.625 . 0.5 0
Ti1 Ti4+ 16 d 0.625 0.625 0.625 . 0.5 0
O1 O2- 32 e 0.375 0.375 0.375 . 1. 0
#End of TTdata_166742-ICSD

File: Novel-Space/Tabulate_Reference-Phases/All-Possible-CIFs/166861.cif

#(C) 2019 by FIZ Karlsruhe - Leibniz Institute for Information Infrastructure.  All rights reserved.
data_166861-ICSD
_database_code_ICSD 166861
_audit_creation_date 2010-08-01
_chemical_name_systematic 'Dilitium manganate(IV)'
_chemical_formula_structural 'Li2 (Mn O3)'
_chemical_formula_sum 'Li2 Mn1 O3'
_chemical_name_structure_type Li2MnO3
_exptl_crystal_density_diffrn 3.89
_cell_measurement_temperature 293.
_publ_section_title 'Structure of Li2 Mn O3 with different degrees of defects'
loop_
_citation_id
_citation_journal_full
_citation_year
_citation_journal_volume
_citation_page_first
_citation_page_last
_citation_journal_id_ASTM
primary 'Solid State Ionics' 2010 180 1652 1659 SSIOD3
loop_
_publ_author_name
'Boulineau, A.'
'Croguennec, L.'
'Delmas, C.'
'Weill, F.'
_cell_length_a 4.9292(2)
_cell_length_b 8.5315(2)
_cell_length_c 5.0251(1)
_cell_angle_alpha 90.
_cell_angle_beta 109.337(2)
_cell_angle_gamma 90.
_cell_volume 199.4
_cell_formula_units_Z 4
_symmetry_space_group_name_H-M 'C 1 2/m 1'
_symmetry_Int_Tables_number 12
_refine_ls_R_factor_all 0.078
loop_
_symmetry_equiv_pos_site_id
_symmetry_equiv_pos_as_xyz
1 '-x, y, -z'
2 '-x, -y, -z'
3 'x, -y, z'
4 'x, y, z'
5 '-x+1/2, y+1/2, -z'
6 '-x+1/2, -y+1/2, -z'
7 'x+1/2, -y+1/2, z'
8 'x+1/2, y+1/2, z'
loop_
_atom_type_symbol
_atom_type_oxidation_number
Li1+ 1
Mn4+ 4
Li1+ 1
Mn4+ 4
Li1+ 1
Mn4+ 4
O2- -2
loop_
_atom_site_label
_atom_site_type_symbol
_atom_site_symmetry_multiplicity
_atom_site_Wyckoff_symbol
_atom_site_fract_x
_atom_site_fract_y
_atom_site_fract_z
_atom_site_B_iso_or_equiv
_atom_site_occupancy
_atom_site_attached_hydrogens
Li1 Li1+ 2 b 0 0.5 0 1. 0.854(4) 0
Mn1 Mn4+ 2 b 0 0.5 0 1. 0.146(4) 0
Li2 Li1+ 2 c 0 0 0.5 1. 1. 0
Li3 Li1+ 4 h 0 0.681(2) 0.5 1. 0.986(3) 0
Mn2 Mn4+ 4 h 0 0.681(2) 0.5 1. 0.014(3) 0
Li4 Li1+ 4 g 0 0.1687(3) 0 0.5 0.087(5) 0
Mn3 Mn4+ 4 g 0 0.1687(3) 0 0.5 0.913(5) 0
O1 O2- 4 i 0.224(2) 0 0.225(1) 0.8 1. 0
O2 O2- 8 j 0.253(1) 0.3230(6) 0.2275(9) 0.8 1. 0
#End of TTdata_166861-ICSD

File: Novel-Space/Tabulate_Reference-Phases/All-Possible-CIFs/167828.cif

#(C) 2019 by FIZ Karlsruhe - Leibniz Institute for Information Infrastructure.  All rights reserved.
data_167828-ICSD
_database_code_ICSD 167828
_audit_creation_date 2011-02-01
_chemical_name_systematic 'Lithium manganese oxide (1/2/4)'
_chemical_formula_structural 'Li (Mn2 O4)'
_chemical_formula_sum 'Li1 Mn2 O4'
_chemical_name_structure_type LiMn2O4
_exptl_crystal_density_diffrn 4.02
_publ_section_title

;
A first-principles study on phase transition induced by charge ordering of
Mn3+/Mn4+ in spinel Li Mn2 O4
;
loop_
_citation_id
_citation_journal_full
_citation_year
_citation_journal_volume
_citation_page_first
_citation_page_last
_citation_journal_id_ASTM
primary 'Solid State Communications' 2010 150 1329 1333 SSCOA4
loop_
_publ_author_name
'Nakayama, M.'
'Nogami, M.'
_cell_length_a 25.4788
_cell_length_b 25.5137
_cell_length_c 8.2687
_cell_angle_alpha 90.
_cell_angle_beta 90.
_cell_angle_gamma 90.
_cell_volume 5375.14
_cell_formula_units_Z 72
_symmetry_space_group_name_H-M 'F d d d Z'
_symmetry_Int_Tables_number 70
loop_
_symmetry_equiv_pos_site_id
_symmetry_equiv_pos_as_xyz
1 'x+3/4, y+3/4, -z'
2 'x+3/4, -y, z+3/4'
3 '-x, y+3/4, z+3/4'
4 '-x, -y, -z'
5 '-x+1/4, -y+1/4, z'
6 '-x+1/4, y, -z+1/4'
7 'x, -y+1/4, -z+1/4'
8 'x, y, z'
9 'x+3/4, y+1/4, -z+1/2'
10 'x+3/4, -y+1/2, z+1/4'
11 '-x, y+1/4, z+1/4'
12 '-x, -y+1/2, -z+1/2'
13 '-x+1/4, -y+3/4, z+1/2'
14 '-x+1/4, y+1/2, -z+3/4'
15 'x, -y+3/4, -z+3/4'
16 'x, y+1/2, z+1/2'
17 'x+1/4, y+3/4, -z+1/2'
18 'x+1/4, -y, z+1/4'
19 '-x+1/2, y+3/4, z+1/4'
20 '-x+1/2, -y, -z+1/2'
21 '-x+3/4, -y+1/4, z+1/2'
22 '-x+3/4, y, -z+3/4'
23 'x+1/2, -y+1/4, -z+3/4'
24 'x+1/2, y, z+1/2'
25 'x+1/4, y+1/4, -z'
26 'x+1/4, -y+1/2, z+3/4'
27 '-x+1/2, y+1/4, z+3/4'
28 '-x+1/2, -y+1/2, -z'
29 '-x+3/4, -y+3/4, z'
30 '-x+3/4, y+1/2, -z+1/4'
31 'x+1/2, -y+3/4, -z+1/4'
32 'x+1/2, y+1/2, z'
loop_
_atom_type_symbol
_atom_type_oxidation_number
Mn3+ 3
Mn3+ 3.25
Mn3+ 3
Mn4+ 4
Li1+ 1
O2- -2
loop_
_atom_site_label
_atom_site_type_symbol
_atom_site_symmetry_multiplicity
_atom_site_Wyckoff_symbol
_atom_site_fract_x
_atom_site_fract_y
_atom_site_fract_z
_atom_site_B_iso_or_equiv
_atom_site_occupancy
_atom_site_attached_hydrogens
Mn1 Mn3+ 16 d 0.25 0.25 0.5 . 1. 0
Mn2 Mn3+ 32 h 0.0813 0.0854 0.5011 . 1. 0
Mn3 Mn3+ 32 h 0.0838 0.3303 0.25 . 1. 0
Mn4 Mn4+ 32 h 0.2528 0.1678 0.2461 . 1. 0
Mn5 Mn4+ 32 h 0.167 0.2447 0.2441 . 1. 0
Li1 Li1+ 8 a 0.125 0.125 0.125 . 1. 0
Li2 Li1+ 16 f 0.375 0.2125 0.375 . 1. 0
Li3 Li1+ 16 e 0.2063 0.375 0.375 . 1. 0
Li4 Li1+ 32 h 0.2908 0.2945 0.1229 . 1. 0
O1 O2- 32 h 0.1749 0.1686 0.2584 . 1. 0
O2 O2- 32 h 0.0781 0.0077 0.4808 . 1. 0
O3 O2- 32 h 0.0787 0.3322 0.4828 . 1. 0
O4 O2- 32 h 0.2545 0.1737 0.4762 . 1. 0
O5 O2- 32 h 0.0068 0.007 0.2351 . 1. 0
O6 O2- 32 h 0.2559 0.0908 0.2411 . 1. 0
O7 O2- 32 h 0.1628 0.3225 0.2366 . 1. 0
O8 O2- 32 h 0.091 0.2447 0.2375 . 1. 0
O9 O2- 32 h 0.0825 0.1613 0.5132 . 1. 0
#End of TTdata_167828-ICSD

File: Novel-Space/Tabulate_Reference-Phases/All-Possible-CIFs/167957.cif

#(C) 2019 by FIZ Karlsruhe - Leibniz Institute for Information Infrastructure.  All rights reserved.
data_167957-ICSD
_database_code_ICSD 167957
_audit_creation_date 2011-02-01
_chemical_name_systematic 'Titanium dioxide - rutile'
_chemical_formula_structural 'Ti O2'
_chemical_formula_sum 'O2 Ti1'
_chemical_name_structure_type Rutile-TiO2
_chemical_name_mineral Rutile
_exptl_crystal_density_diffrn 4.25
_publ_section_title

;
Effects of Si O2 addition on Ti O2 crystal structure and photocatalytic
activity
;
loop_
_citation_id
_citation_journal_full
_citation_year
_citation_journal_volume
_citation_page_first
_citation_page_last
_citation_journal_id_ASTM
primary 'Journal of the European Ceramic Society' 2010 30 2481 2490 JECSER
loop_
_publ_author_name
'Tobaldi, D.M.'
'Tucci, A.'
'Sever Skapin, A.'
'Esposito, L.'
_cell_length_a 4.5935(1)
_cell_length_b 4.5935(1)
_cell_length_c 2.9595(1)
_cell_angle_alpha 90.
_cell_angle_beta 90.
_cell_angle_gamma 90.
_cell_volume 62.45
_cell_formula_units_Z 2
_symmetry_space_group_name_H-M 'P 42/m n m'
_symmetry_Int_Tables_number 136
_refine_ls_R_factor_all 0.06
loop_
_symmetry_equiv_pos_site_id
_symmetry_equiv_pos_as_xyz
1 '-y+1/2, x+1/2, -z+1/2'
2 'y+1/2, -x+1/2, -z+1/2'
3 'y, x, -z'
4 '-y, -x, -z'
5 'y+1/2, -x+1/2, z+1/2'
6 '-y+1/2, x+1/2, z+1/2'
7 '-y, -x, z'
8 'y, x, z'
9 'x+1/2, -y+1/2, -z+1/2'
10 '-x+1/2, y+1/2, -z+1/2'
11 'x, y, -z'
12 '-x, -y, -z'
13 '-x+1/2, y+1/2, z+1/2'
14 'x+1/2, -y+1/2, z+1/2'
15 '-x, -y, z'
16 'x, y, z'
loop_
_atom_type_symbol
_atom_type_oxidation_number
Ti4+ 4
O2- -2
loop_
_atom_site_label
_atom_site_type_symbol
_atom_site_symmetry_multiplicity
_atom_site_Wyckoff_symbol
_atom_site_fract_x
_atom_site_fract_y
_atom_site_fract_z
_atom_site_B_iso_or_equiv
_atom_site_occupancy
_atom_site_attached_hydrogens
Ti1 Ti4+ 2 a 0 0 0 0.007 1. 0
O1 O2- 4 f 0.3061(6) 0.3061(6) 0 0.004 1. 0
#End of TTdata_167957-ICSD
