Repository: njszym/XRD-AutoAnalyzer

# An automatic analysis tool for XRD

A package designed to automate the process of phase identification from XRD spectra using a probabilistic deep learning trained with physics-informed data augmentation.

The corresponding manuscript will be made available soon. Reproducing the published results can be accomplished using the data provided in [figshare](https://figshare.com/s/69030545b8020de35633).

## Usage example

A pre-trained model for the Li-Mn-Ti-O-F chemical space is available in the ```Example/``` directory. To classify the experimentally measured patterns tabulated in the ```Spectra/``` sub-folder, run the following:

```
python run_CNN.py
```

File: Novel-Space/Tabulate_Reference-Phases/All-Possible-CIFs/167959.cif

#(C) 2019 by FIZ Karlsruhe - Leibniz Institute for Information Infrastructure.  All rights reserved.
data_167959-ICSD
_database_code_ICSD 167959
_audit_creation_date 2011-02-01
_chemical_name_systematic 'Titanium dioxide - rutile'
_chemical_formula_structural 'Ti O2'
_chemical_formula_sum 'O2 Ti1'
_chemical_name_structure_type Rutile-TiO2
_chemical_name_mineral Rutile
_exptl_crystal_density_diffrn 4.25
_publ_section_title

;
Effects of Si O2 addition on Ti O2 crystal structure and photocatalytic
activity
;
loop_
_citation_id
_citation_journal_full
_citation_year
_citation_journal_volume
_citation_page_first
_citation_page_last
_citation_journal_id_ASTM
primary 'Journal of the European Ceramic Society' 2010 30 2481 2490 JECSER
loop_
_publ_author_name
'Tobaldi, D.M.'
'Tucci, A.'
'Sever Skapin, A.'
'Esposito, L.'
_cell_length_a 4.5938(1)
_cell_length_b 4.5938(1)
_cell_length_c 2.9594(1)
_cell_angle_alpha 90.
_cell_angle_beta 90.
_cell_angle_gamma 90.
_cell_volume 62.45
_cell_formula_units_Z 2
_symmetry_space_group_name_H-M 'P 42/m n m'
_symmetry_Int_Tables_number 136
_refine_ls_R_factor_all 0.11
loop_
_symmetry_equiv_pos_site_id
_symmetry_equiv_pos_as_xyz
1 '-y+1/2, x+1/2, -z+1/2'
2 'y+1/2, -x+1/2, -z+1/2'
3 'y, x, -z'
4 '-y, -x, -z'
5 'y+1/2, -x+1/2, z+1/2'
6 '-y+1/2, x+1/2, z+1/2'
7 '-y, -x, z'
8 'y, x, z'
9 'x+1/2, -y+1/2, -z+1/2'
10 '-x+1/2, y+1/2, -z+1/2'
11 'x, y, -z'
12 '-x, -y, -z'
13 '-x+1/2, y+1/2, z+1/2'
14 'x+1/2, -y+1/2, z+1/2'
15 '-x, -y, z'
16 'x, y, z'
loop_
_atom_type_symbol
_atom_type_oxidation_number
Ti4+ 4
O2- -2
loop_
_atom_site_label
_atom_site_type_symbol
_atom_site_symmetry_multiplicity
_atom_site_Wyckoff_symbol
_atom_site_fract_x
_atom_site_fract_y
_atom_site_fract_z
_atom_site_B_iso_or_equiv
_atom_site_occupancy
_atom_site_attached_hydrogens
Ti1 Ti4+ 2 a 0 0 0 0.004 1. 0
O1 O2- 4 f 0.3058(4) 0.3058(4) 0 0.005 1. 0
#End of TTdata_167959-ICSD

File: Novel-Space/Tabulate_Reference-Phases/All-Possible-CIFs/167961.cif

#(C) 2019 by FIZ Karlsruhe - Leibniz Institute for Information Infrastructure.  All rights reserved.
data_167961-ICSD
_database_code_ICSD 167961
_audit_creation_date 2011-02-01
_chemical_name_systematic 'Titanium dioxide - rutile'
_chemical_formula_structural 'Ti O2'
_chemical_formula_sum 'O2 Ti1'
_chemical_name_structure_type Rutile-TiO2
_chemical_name_mineral Rutile
_exptl_crystal_density_diffrn 4.25
_publ_section_title

;
Effects of Si O2 addition on Ti O2 crystal structure and photocatalytic
activity
;
loop_
_citation_id
_citation_journal_full
_citation_year
_citation_journal_volume
_citation_page_first
_citation_page_last
_citation_journal_id_ASTM
primary 'Journal of the European Ceramic Society' 2010 30 2481 2490 JECSER
loop_
_publ_author_name
'Tobaldi, D.M.'
'Tucci, A.'
'Sever Skapin, A.'
'Esposito, L.'
_cell_length_a 4.5935(1)
_cell_length_b 4.5935(1)
_cell_length_c 2.9595(1)
_cell_angle_alpha 90.
_cell_angle_beta 90.
_cell_angle_gamma 90.
_cell_volume 62.45
_cell_formula_units_Z 2
_symmetry_space_group_name_H-M 'P 42/m n m'
_symmetry_Int_Tables_number 136
_refine_ls_R_factor_all 0.06
loop_
_symmetry_equiv_pos_site_id
_symmetry_equiv_pos_as_xyz
1 '-y+1/2, x+1/2, -z+1/2'
2 'y+1/2, -x+1/2, -z+1/2'
3 'y, x, -z'
4 '-y, -x, -z'
5 'y+1/2, -x+1/2, z+1/2'
6 '-y+1/2, x+1/2, z+1/2'
7 '-y, -x, z'
8 'y, x, z'
9 'x+1/2, -y+1/2, -z+1/2'
10 '-x+1/2, y+1/2, -z+1/2'
11 'x, y, -z'
12 '-x, -y, -z'
13 '-x+1/2, y+1/2, z+1/2'
14 'x+1/2, -y+1/2, z+1/2'
15 '-x, -y, z'
16 'x, y, z'
loop_
_atom_type_symbol
_atom_type_oxidation_number
Ti4+ 4
O2- -2
loop_
_atom_site_label
_atom_site_type_symbol
_atom_site_symmetry_multiplicity
_atom_site_Wyckoff_symbol
_atom_site_fract_x
_atom_site_fract_y
_atom_site_fract_z
_atom_site_B_iso_or_equiv
_atom_site_occupancy
_atom_site_attached_hydrogens
Ti1 Ti4+ 2 a 0 0 0 0.008 1. 0
O1 O2- 4 f 0.3063(6) 0.3063(6) 0 0.005 1. 0
#End of TTdata_167961-ICSD

File: Novel-Space/Tabulate_Reference-Phases/All-Possible-CIFs/168137.cif

#(C) 2019 by FIZ Karlsruhe - Leibniz Institute for Information Infrastructure.  All rights reserved.
data_168137-ICSD
_database_code_ICSD 168137
_audit_creation_date 2011-02-01
_chemical_name_systematic 'Lithium titanium oxide (1.34/1.66/4)'
_chemical_formula_structural 'Li (Li0.34 Ti1.66) O4'
_chemical_formula_sum 'Li1.34 O4 Ti1.66'
_chemical_name_structure_type Spinel-Al2MgO4
_chemical_name_mineral Spinel-(Li,Ti)
_exptl_crystal_density_diffrn 3.47
_publ_section_title

;
Ionic conductivity of lithium in spinel-type (Li1.333 Ti1.667 O4) - (Li Mg0.5
Ti1.5 O4)
;
loop_
_citation_id
_citation_journal_full
_citation_year
_citation_journal_volume
_citation_page_first
_citation_page_last
_citation_journal_id_ASTM
primary 'Solid State Ionics' 2010 181 994 1001 SSIOD3
loop_
_publ_author_name
'Shiiba, H.'
'Nakayama, M.'
'Nogami, M.'
_cell_length_a 8.3620(8)
_cell_length_b 8.3620(8)
_cell_length_c 8.3620(8)
_cell_angle_alpha 90.
_cell_angle_beta 90.
_cell_angle_gamma 90.
_cell_volume 584.7
_cell_formula_units_Z 8
_symmetry_space_group_name_H-M 'F d -3 m S'
_symmetry_Int_Tables_number 227
_refine_ls_R_factor_all 0.0646
loop_
_symmetry_equiv_pos_site_id
_symmetry_equiv_pos_as_xyz
1 'z+1/4, y+1/4, -x+1/4'
2 'y+1/4, x+1/4, -z+1/4'
3 'x+1/4, z+1/4, -y+1/4'
4 'z+1/4, x+1/4, -y+1/4'
5 'y+1/4, z+1/4, -x+1/4'
6 'x+1/4, y+1/4, -z+1/4'
7 'z+1/4, -y+1/4, x+1/4'
8 'y+1/4, -x+1/4, z+1/4'
9 'x+1/4, -z+1/4, y+1/4'
10 'z+1/4, -x+1/4, y+1/4'
11 'y+1/4, -z+1/4, x+1/4'
12 'x+1/4, -y+1/4, z+1/4'
13 '-z+1/4, y+1/4, x+1/4'
14 '-y+1/4, x+1/4, z+1/4'
15 '-x+1/4, z+1/4, y+1/4'
16 '-z+1/4, x+1/4, y+1/4'
17 '-y+1/4, z+1/4, x+1/4'
18 '-x+1/4, y+1/4, z+1/4'
19 '-z+1/4, -y+1/4, -x+1/4'
20 '-y+1/4, -x+1/4, -z+1/4'
21 '-x+1/4, -z+1/4, -y+1/4'
22 '-z+1/4, -x+1/4, -y+1/4'
23 '-y+1/4, -z+1/4, -x+1/4'
24 '-x+1/4, -y+1/4, -z+1/4'
25 '-z, -y, x'
26 '-y, -x, z'
27 '-x, -z, y'
28 '-z, -x, y'
29 '-y, -z, x'
30 '-x, -y, z'
31 '-z, y, -x'
32 '-y, x, -z'
33 '-x, z, -y'
34 '-z, x, -y'
35 '-y, z, -x'
36 '-x, y, -z'
37 'z, -y, -x'
38 'y, -x, -z'
39 'x, -z, -y'
40 'z, -x, -y'
41 'y, -z, -x'
42 'x, -y, -z'
43 'z, y, x'
44 'y, x, z'
45 'x, z, y'
46 'z, x, y'
47 'y, z, x'
48 'x, y, z'
49 'z+1/4, y+3/4, -x+3/4'
50 'y+1/4, x+3/4, -z+3/4'
51 'x+1/4, z+3/4, -y+3/4'
52 'z+1/4, x+3/4, -y+3/4'
53 'y+1/4, z+3/4, -x+3/4'
54 'x+1/4, y+3/4, -z+3/4'
55 'z+1/4, -y+3/4, x+3/4'
56 'y+1/4, -x+3/4, z+3/4'
57 'x+1/4, -z+3/4, y+3/4'
58 'z+1/4, -x+3/4, y+3/4'
59 'y+1/4, -z+3/4, x+3/4'
60 'x+1/4, -y+3/4, z+3/4'
61 '-z+1/4, y+3/4, x+3/4'
62 '-y+1/4, x+3/4, z+3/4'
63 '-x+1/4, z+3/4, y+3/4'
64 '-z+1/4, x+3/4, y+3/4'
65 '-y+1/4, z+3/4, x+3/4'
66 '-x+1/4, y+3/4, z+3/4'
67 '-z+1/4, -y+3/4, -x+3/4'
68 '-y+1/4, -x+3/4, -z+3/4'
69 '-x+1/4, -z+3/4, -y+3/4'
70 '-z+1/4, -x+3/4, -y+3/4'
71 '-y+1/4, -z+3/4, -x+3/4'
72 '-x+1/4, -y+3/4, -z+3/4'
73 '-z, -y+1/2, x+1/2'
74 '-y, -x+1/2, z+1/2'
75 '-x, -z+1/2, y+1/2'
76 '-z, -x+1/2, y+1/2'
77 '-y, -z+1/2, x+1/2'
78 '-x, -y+1/2, z+1/2'
79 '-z, y+1/2, -x+1/2'
80 '-y, x+1/2, -z+1/2'
81 '-x, z+1/2, -y+1/2'
82 '-z, x+1/2, -y+1/2'
83 '-y, z+1/2, -x+1/2'
84 '-x, y+1/2, -z+1/2'
85 'z, -y+1/2, -x+1/2'
86 'y, -x+1/2, -z+1/2'
87 'x, -z+1/2, -y+1/2'
88 'z, -x+1/2, -y+1/2'
89 'y, -z+1/2, -x+1/2'
90 'x, -y+1/2, -z+1/2'
91 'z, y+1/2, x+1/2'
92 'y, x+1/2, z+1/2'
93 'x, z+1/2, y+1/2'
94 'z, x+1/2, y+1/2'
95 'y, z+1/2, x+1/2'
96 'x, y+1/2, z+1/2'
97 'z+3/4, y+1/4, -x+3/4'
98 'y+3/4, x+1/4, -z+3/4'
99 'x+3/4, z+1/4, -y+3/4'
100 'z+3/4, x+1/4, -y+3/4'
101 'y+3/4, z+1/4, -x+3/4'
102 'x+3/4, y+1/4, -z+3/4'
103 'z+3/4, -y+1/4, x+3/4'
104 'y+3/4, -x+1/4, z+3/4'
105 'x+3/4, -z+1/4, y+3/4'
106 'z+3/4, -x+1/4, y+3/4'
107 'y+3/4, -z+1/4, x+3/4'
108 'x+3/4, -y+1/4, z+3/4'
109 '-z+3/4, y+1/4, x+3/4'
110 '-y+3/4, x+1/4, z+3/4'
111 '-x+3/4, z+1/4, y+3/4'
112 '-z+3/4, x+1/4, y+3/4'
113 '-y+3/4, z+1/4, x+3/4'
114 '-x+3/4, y+1/4, z+3/4'
115 '-z+3/4, -y+1/4, -x+3/4'
116 '-y+3/4, -x+1/4, -z+3/4'
117 '-x+3/4, -z+1/4, -y+3/4'
118 '-z+3/4, -x+1/4, -y+3/4'
119 '-y+3/4, -z+1/4, -x+3/4'
120 '-x+3/4, -y+1/4, -z+3/4'
121 '-z+1/2, -y, x+1/2'
122 '-y+1/2, -x, z+1/2'
123 '-x+1/2, -z, y+1/2'
124 '-z+1/2, -x, y+1/2'
125 '-y+1/2, -z, x+1/2'
126 '-x+1/2, -y, z+1/2'
127 '-z+1/2, y, -x+1/2'
128 '-y+1/2, x, -z+1/2'
129 '-x+1/2, z, -y+1/2'
130 '-z+1/2, x, -y+1/2'
131 '-y+1/2, z, -x+1/2'
132 '-x+1/2, y, -z+1/2'
133 'z+1/2, -y, -x+1/2'
134 'y+1/2, -x, -z+1/2'
135 'x+1/2, -z, -y+1/2'
136 'z+1/2, -x, -y+1/2'
137 'y+1/2, -z, -x+1/2'
138 'x+1/2, -y, -z+1/2'
139 'z+1/2, y, x+1/2'
140 'y+1/2, x, z+1/2'
141 'x+1/2, z, y+1/2'
142 'z+1/2, x, y+1/2'
143 'y+1/2, z, x+1/2'
144 'x+1/2, y, z+1/2'
145 'z+3/4, y+3/4, -x+1/4'
146 'y+3/4, x+3/4, -z+1/4'
147 'x+3/4, z+3/4, -y+1/4'
148 'z+3/4, x+3/4, -y+1/4'
149 'y+3/4, z+3/4, -x+1/4'
150 'x+3/4, y+3/4, -z+1/4'
151 'z+3/4, -y+3/4, x+1/4'
152 'y+3/4, -x+3/4, z+1/4'
153 'x+3/4, -z+3/4, y+1/4'
154 'z+3/4, -x+3/4, y+1/4'
155 'y+3/4, -z+3/4, x+1/4'
156 'x+3/4, -y+3/4, z+1/4'
157 '-z+3/4, y+3/4, x+1/4'
158 '-y+3/4, x+3/4, z+1/4'
159 '-x+3/4, z+3/4, y+1/4'
160 '-z+3/4, x+3/4, y+1/4'
161 '-y+3/4, z+3/4, x+1/4'
162 '-x+3/4, y+3/4, z+1/4'
163 '-z+3/4, -y+3/4, -x+1/4'
164 '-y+3/4, -x+3/4, -z+1/4'
165 '-x+3/4, -z+3/4, -y+1/4'
166 '-z+3/4, -x+3/4, -y+1/4'
167 '-y+3/4, -z+3/4, -x+1/4'
168 '-x+3/4, -y+3/4, -z+1/4'
169 '-z+1/2, -y+1/2, x'
170 '-y+1/2, -x+1/2, z'
171 '-x+1/2, -z+1/2, y'
172 '-z+1/2, -x+1/2, y'
173 '-y+1/2, -z+1/2, x'
174 '-x+1/2, -y+1/2, z'
175 '-z+1/2, y+1/2, -x'
176 '-y+1/2, x+1/2, -z'
177 '-x+1/2, z+1/2, -y'
178 '-z+1/2, x+1/2, -y'
179 '-y+1/2, z+1/2, -x'
180 '-x+1/2, y+1/2, -z'
181 'z+1/2, -y+1/2, -x'
182 'y+1/2, -x+1/2, -z'
183 'x+1/2, -z+1/2, -y'
184 'z+1/2, -x+1/2, -y'
185 'y+1/2, -z+1/2, -x'
186 'x+1/2, -y+1/2, -z'
187 'z+1/2, y+1/2, x'
188 'y+1/2, x+1/2, z'
189 'x+1/2, z+1/2, y'
190 'z+1/2, x+1/2, y'
191 'y+1/2, z+1/2, x'
192 'x+1/2, y+1/2, z'
loop_
_atom_type_symbol
_atom_type_oxidation_number
Li1+ 1
Ti4+ 4
O2- -2
loop_
_atom_site_label
_atom_site_type_symbol
_atom_site_symmetry_multiplicity
_atom_site_Wyckoff_symbol
_atom_site_fract_x
_atom_site_fract_y
_atom_site_fract_z
_atom_site_B_iso_or_equiv
_atom_site_occupancy
_atom_site_attached_hydrogens
Li1 Li1+ 8 a 0 0 0 1. 1. 0
Li2 Li1+ 16 d 0.625 0.625 0.625 1. 0.17 0
Ti1 Ti4+ 16 d 0.625 0.625 0.625 0.95(2) 0.83 0
O1 O2- 32 e 0.3881(1) 0.3881(1) 0.3881(1) 0.97(5) 1. 0
#End of TTdata_168137-ICSD

File: Novel-Space/Tabulate_Reference-Phases/All-Possible-CIFs/16950.cif

#(C) 2019 by FIZ Karlsruhe - Leibniz Institute for Information Infrastructure.  All rights reserved.
data_16950-ICSD
_database_code_ICSD 16950
_audit_creation_date 1980-01-01
_audit_update_record 1998-06-26
_chemical_name_systematic 'Dihydrogen oxide - Ice VI'
_chemical_formula_structural 'H2 O'
_chemical_formula_sum 'H2 O1'
_chemical_name_mineral 'Ice VI'
_exptl_crystal_density_diffrn 1.31
_cell_measurement_temperature 98.
_publ_section_title 'Structure of Ice VI'
loop_
_citation_id
_citation_journal_full
_citation_year
_citation_journal_volume
_citation_page_first
_citation_page_last
_citation_journal_id_ASTM
primary 'Science (Washington, DC, United States)' 1965 150 205 209 SCIEAS
loop_
_publ_author_name
'Kamb, B.'
_cell_length_a 6.27(1)
_cell_length_b 6.27(1)
_cell_length_c 5.79(1)
_cell_angle_alpha 90.
_cell_angle_beta 90.
_cell_angle_gamma 90.
_cell_volume 227.62
_cell_formula_units_Z 10
_symmetry_space_group_name_H-M 'P 42/n m c S'
_symmetry_Int_Tables_number 137
_refine_ls_R_factor_all 0.07
loop_
_symmetry_equiv_pos_site_id
_symmetry_equiv_pos_as_xyz
1 '-y+1/2, -x+1/2, z+1/2'
2 'y+1/2, x+1/2, z+1/2'
3 '-y, -x, -z'
4 'y, x, -z'
5 'y+1/2, -x+1/2, z+1/2'
6 '-y+1/2, x+1/2, z+1/2'
7 'y, -x, -z'
8 '-y, x, -z'
9 'x+1/2, -y+1/2, -z+1/2'
10 '-x+1/2, y+1/2, -z+1/2'
11 'x, -y, z'
12 '-x, y, z'
13 '-x+1/2, -y+1/2, -z+1/2'
14 'x+1/2, y+1/2, -z+1/2'
15 '-x, -y, z'
16 'x, y, z'
loop_
_atom_type_symbol
_atom_type_oxidation_number
O2- -2
H1+ 1
loop_
_atom_site_label
_atom_site_type_symbol
_atom_site_symmetry_multiplicity
_atom_site_Wyckoff_symbol
_atom_site_fract_x
_atom_site_fract_y
_atom_site_fract_z
_atom_site_B_iso_or_equiv
_atom_site_occupancy
_atom_site_attached_hydrogens
O1 O2- 8 g 0 0.276 0.382 1.5 1. 0
O2 O2- 2 a 0 0 0 1.5 1. 0
#End of TTdata_16950-ICSD

File: Novel-Space/Tabulate_Reference-Phases/All-Possible-CIFs/169623.cif

#(C) 2019 by FIZ Karlsruhe - Leibniz Institute for Information Infrastructure.  All rights reserved.
data_169623-ICSD
_database_code_ICSD 169623
_audit_creation_date 2011-08-01
_chemical_name_systematic 'Titanium dioxide'
_chemical_formula_structural 'Ti O2'
_chemical_formula_sum 'O2 Ti1'
_chemical_name_structure_type Rutile-TiO2
_chemical_name_mineral Rutile
_exptl_crystal_density_diffrn 4.24
_cell_measurement_temperature 366.
_publ_section_title

;
Temperature dependence of rutile (Ti O2) and geikielite (Mg Ti O3) structures
determined using neutron powder diffraction
;
loop_
_citation_id
_citation_journal_full
_citation_year
_citation_journal_volume
_citation_page_first
_citation_page_last
_citation_journal_id_ASTM
primary 'Open Mineralogy Journal' 2009 3 1 11 OMJPBP
loop_
_publ_author_name
'Henderson, C.M.B.'
'Knight, K.S.'
'Lennie, A.R.'
_cell_length_a 4.5961(3)
_cell_length_b 4.5961(3)
_cell_length_c 2.9616(3)
_cell_angle_alpha 90.
_cell_angle_beta 90.
_cell_angle_gamma 90.
_cell_volume 62.56
_cell_formula_units_Z 2
_symmetry_space_group_name_H-M 'P 42/m n m'
_symmetry_Int_Tables_number 136
loop_
_symmetry_equiv_pos_site_id
_symmetry_equiv_pos_as_xyz
1 '-y+1/2, x+1/2, -z+1/2'
2 'y+1/2, -x+1/2, -z+1/2'
3 'y, x, -z'
4 '-y, -x, -z'
5 'y+1/2, -x+1/2, z+1/2'
6 '-y+1/2, x+1/2, z+1/2'
7 '-y, -x, z'
8 'y, x, z'
9 'x+1/2, -y+1/2, -z+1/2'
10 '-x+1/2, y+1/2, -z+1/2'
11 'x, y, -z'
12 '-x, -y, -z'
13 '-x+1/2, y+1/2, z+1/2'
14 'x+1/2, -y+1/2, z+1/2'
15 '-x, -y, z'
16 'x, y, z'
loop_
_atom_type_symbol
_atom_type_oxidation_number
Ti4+ 4
O2- -2
loop_
_atom_site_label
_atom_site_type_symbol
_atom_site_symmetry_multiplicity
_atom_site_Wyckoff_symbol
_atom_site_fract_x
_atom_site_fract_y
_atom_site_fract_z
_atom_site_B_iso_or_equiv
_atom_site_occupancy
_atom_site_attached_hydrogens
Ti1 Ti4+ 2 a 0 0 0 . 1. 0
O1 O2- 4 f 0.3091(6) 0.3091(6) 0 . 1. 0
#End of TTdata_169623-ICSD

File: Novel-Space/Tabulate_Reference-Phases/All-Possible-CIFs/169629.cif

#(C) 2019 by FIZ Karlsruhe - Leibniz Institute for Information Infrastructure.  All rights reserved.
data_169629-ICSD
_database_code_ICSD 169629
_audit_creation_date 2011-08-01
_chemical_name_systematic 'Titanium dioxide'
_chemical_formula_structural 'Ti O2'
_chemical_formula_sum 'O2 Ti1'
_chemical_name_structure_type Rutile-TiO2
_chemical_name_mineral Rutile
_exptl_crystal_density_diffrn 4.19
_cell_measurement_temperature 832.
_publ_section_title

;
Temperature dependence of rutile (Ti O2) and geikielite (Mg Ti O3) structures
determined using neutron powder diffraction
;
loop_
_citation_id
_citation_journal_full
_citation_year
_citation_journal_volume
_citation_page_first
_citation_page_last
_citation_journal_id_ASTM
primary 'Open Mineralogy Journal' 2009 3 1 11 OMJPBP
loop_
_publ_author_name
'Henderson, C.M.B.'
'Knight, K.S.'
'Lennie, A.R.'
_cell_length_a 4.6141(3)
_cell_length_b 4.6141(3)
_cell_length_c 2.9758(3)
_cell_angle_alpha 90.
_cell_angle_beta 90.
_cell_angle_gamma 90.
_cell_volume 63.35
_cell_formula_units_Z 2
_symmetry_space_group_name_H-M 'P 42/m n m'
_symmetry_Int_Tables_number 136
loop_
_symmetry_equiv_pos_site_id
_symmetry_equiv_pos_as_xyz
1 '-y+1/2, x+1/2, -z+1/2'
2 'y+1/2, -x+1/2, -z+1/2'
3 'y, x, -z'
4 '-y, -x, -z'
5 'y+1/2, -x+1/2, z+1/2'
6 '-y+1/2, x+1/2, z+1/2'
7 '-y, -x, z'
8 'y, x, z'
9 'x+1/2, -y+1/2, -z+1/2'
10 '-x+1/2, y+1/2, -z+1/2'
11 'x, y, -z'
12 '-x, -y, -z'
13 '-x+1/2, y+1/2, z+1/2'
14 'x+1/2, -y+1/2, z+1/2'
15 '-x, -y, z'
16 'x, y, z'
loop_
_atom_type_symbol
_atom_type_oxidation_number
Ti4+ 4
O2- -2
loop_
_atom_site_label
_atom_site_type_symbol
_atom_site_symmetry_multiplicity
_atom_site_Wyckoff_symbol
_atom_site_fract_x
_atom_site_fract_y
_atom_site_fract_z
_atom_site_B_iso_or_equiv
_atom_site_occupancy
_atom_site_attached_hydrogens
Ti1 Ti4+ 2 a 0 0 0 . 1. 0
O1 O2- 4 f 0.3099(7) 0.3099(7) 0 . 1. 0
#End of TTdata_169629-ICSD

File: Novel-Space/Tabulate_Reference-Phases/All-Possible-CIFs/169630.cif

#(C) 2019 by FIZ Karlsruhe - Leibniz Institute for Information Infrastructure.  All rights reserved.
data_169630-ICSD
_database_code_ICSD 169630
_audit_creation_date 2011-08-01
_chemical_name_systematic 'Titanium dioxide'
_chemical_formula_structural 'Ti O2'
_chemical_formula_sum 'O2 Ti1'
_chemical_name_structure_type Rutile-TiO2
_chemical_name_mineral Rutile
_exptl_crystal_density_diffrn 4.18
_cell_measurement_temperature 879.
_publ_section_title

;
Temperature dependence of rutile (Ti O2) and geikielite (Mg Ti O3) structures
determined using neutron powder diffraction
;
loop_
_citation_id
_citation_journal_full
_citation_year
_citation_journal_volume
_citation_page_first
_citation_page_last
_citation_journal_id_ASTM
primary 'Open Mineralogy Journal' 2009 3 1 11 OMJPBP
loop_
_publ_author_name
'Henderson, C.M.B.'
'Knight, K.S.'
'Lennie, A.R.'
_cell_length_a 4.6154(3)
_cell_length_b 4.6154(3)
_cell_length_c 2.9777(4)
_cell_angle_alpha 90.
_cell_angle_beta 90.
_cell_angle_gamma 90.
_cell_volume 63.43
_cell_formula_units_Z 2
_symmetry_space_group_name_H-M 'P 42/m n m'
_symmetry_Int_Tables_number 136
loop_
_symmetry_equiv_pos_site_id
_symmetry_equiv_pos_as_xyz
1 '-y+1/2, x+1/2, -z+1/2'
2 'y+1/2, -x+1/2, -z+1/2'
3 'y, x, -z'
4 '-y, -x, -z'
5 'y+1/2, -x+1/2, z+1/2'
6 '-y+1/2, x+1/2, z+1/2'
7 '-y, -x, z'
8 'y, x, z'
9 'x+1/2, -y+1/2, -z+1/2'
10 '-x+1/2, y+1/2, -z+1/2'
11 'x, y, -z'
12 '-x, -y, -z'
13 '-x+1/2, y+1/2, z+1/2'
14 'x+1/2, -y+1/2, z+1/2'
15 '-x, -y, z'
16 'x, y, z'
loop_
_atom_type_symbol
_atom_type_oxidation_number
Ti4+ 4
O2- -2
loop_
_atom_site_label
_atom_site_type_symbol
_atom_site_symmetry_multiplicity
_atom_site_Wyckoff_symbol
_atom_site_fract_x
_atom_site_fract_y
_atom_site_fract_z
_atom_site_B_iso_or_equiv
_atom_site_occupancy
_atom_site_attached_hydrogens
Ti1 Ti4+ 2 a 0 0 0 . 1. 0
O1 O2- 4 f 0.3110(8) 0.3110(8) 0 . 1. 0
#End of TTdata_169630-ICSD

File: Novel-Space/Tabulate_Reference-Phases/All-Possible-CIFs/169632.cif

#(C) 2019 by FIZ Karlsruhe - Leibniz Institute for Information Infrastructure.  All rights reserved.
data_169632-ICSD
_database_code_ICSD 169632
_audit_creation_date 2011-08-01
_chemical_name_systematic 'Titanium dioxide'
_chemical_formula_structural 'Ti O2'
_chemical_formula_sum 'O2 Ti1'
_chemical_name_structure_type Rutile-TiO2
_chemical_name_mineral Rutile
_exptl_crystal_density_diffrn 4.17
_cell_measurement_temperature 972.
_publ_section_title

;
Temperature dependence of rutile (Ti O2) and geikielite (Mg Ti O3) structures
determined using neutron powder diffraction
;
loop_
_citation_id
_citation_journal_full
_citation_year
_citation_journal_volume
_citation_page_first
_citation_page_last
_citation_journal_id_ASTM
primary 'Open Mineralogy Journal' 2009 3 1 11 OMJPBP
loop_
_publ_author_name
'Henderson, C.M.B.'
'Knight, K.S.'
'Lennie, A.R.'
_cell_length_a 4.6189(3)
_cell_length_b 4.6189(3)
_cell_length_c 2.9810(4)
_cell_angle_alpha 90.
_cell_angle_beta 90.
_cell_angle_gamma 90.
_cell_volume 63.6
_cell_formula_units_Z 2
_symmetry_space_group_name_H-M 'P 42/m n m'
_symmetry_Int_Tables_number 136
loop_
_symmetry_equiv_pos_site_id
_symmetry_equiv_pos_as_xyz
1 '-y+1/2, x+1/2, -z+1/2'
2 'y+1/2, -x+1/2, -z+1/2'
3 'y, x, -z'
4 '-y, -x, -z'
5 'y+1/2, -x+1/2, z+1/2'
6 '-y+1/2, x+1/2, z+1/2'
7 '-y, -x, z'
8 'y, x, z'
9 'x+1/2, -y+1/2, -z+1/2'
10 '-x+1/2, y+1/2, -z+1/2'
11 'x, y, -z'
12 '-x, -y, -z'
13 '-x+1/2, y+1/2, z+1/2'
14 'x+1/2, -y+1/2, z+1/2'
15 '-x, -y, z'
16 'x, y, z'
loop_
_atom_type_symbol
_atom_type_oxidation_number
Ti4+ 4
O2- -2
loop_
_atom_site_label
_atom_site_type_symbol
_atom_site_symmetry_multiplicity
_atom_site_Wyckoff_symbol
_atom_site_fract_x
_atom_site_fract_y
_atom_site_fract_z
_atom_site_B_iso_or_equiv
_atom_site_occupancy
_atom_site_attached_hydrogens
Ti1 Ti4+ 2 a 0 0 0 . 1. 0
O1 O2- 4 f 0.3110(8) 0.3110(8) 0 . 1. 0
#End of TTdata_169632-ICSD

File: Novel-Space/Tabulate_Reference-Phases/All-Possible-CIFs/169634.cif

#(C) 2019 by FIZ Karlsruhe - Leibniz Institute for Information Infrastructure.  All rights reserved.
data_169634-ICSD
_database_code_ICSD 169634
_audit_creation_date 2011-08-01
_chemical_name_systematic 'Titanium dioxide'
_chemical_formula_structural 'Ti O2'
_chemical_formula_sum 'O2 Ti1'
_chemical_name_structure_type Rutile-TiO2
_chemical_name_mineral Rutile
_exptl_crystal_density_diffrn 4.16
_cell_measurement_temperature 1065.
_publ_section_title

;
Temperature dependence of rutile (Ti O2) and geikielite (Mg Ti O3) structures
determined using neutron powder diffraction
;
loop_
_citation_id
_citation_journal_full
_citation_year
_citation_journal_volume
_citation_page_first
_citation_page_last
_citation_journal_id_ASTM
primary 'Open Mineralogy Journal' 2009 3 1 11 OMJPBP
loop_
_publ_author_name
'Henderson, C.M.B.'
'Knight, K.S.'
'Lennie, A.R.'
_cell_length_a 4.6227(4)
_cell_length_b 4.6227(4)
_cell_length_c 2.9839(4)
_cell_angle_alpha 90.
_cell_angle_beta 90.
_cell_angle_gamma 90.
_cell_volume 63.76
_cell_formula_units_Z 2
_symmetry_space_group_name_H-M 'P 42/m n m'
_symmetry_Int_Tables_number 136
loop_
_symmetry_equiv_pos_site_id
_symmetry_equiv_pos_as_xyz
1 '-y+1/2, x+1/2, -z+1/2'
2 'y+1/2, -x+1/2, -z+1/2'
3 'y, x, -z'
4 '-y, -x, -z'
5 'y+1/2, -x+1/2, z+1/2'
6 '-y+1/2, x+1/2, z+1/2'
7 '-y, -x, z'
8 'y, x, z'
9 'x+1/2, -y+1/2, -z+1/2'
10 '-x+1/2, y+1/2, -z+1/2'
11 'x, y, -z'
12 '-x, -y, -z'
13 '-x+1/2, y+1/2, z+1/2'
14 'x+1/2, -y+1/2, z+1/2'
15 '-x, -y, z'
16 'x, y, z'
loop_
_atom_type_symbol
_atom_type_oxidation_number
Ti4+ 4
O2- -2
loop_
_atom_site_label
_atom_site_type_symbol
_atom_site_symmetry_multiplicity
_atom_site_Wyckoff_symbol
_atom_site_fract_x
_atom_site_fract_y
_atom_site_fract_z
_atom_site_B_iso_or_equiv
_atom_site_occupancy
_atom_site_attached_hydrogens
Ti1 Ti4+ 2 a 0 0 0 . 1. 0
O1 O2- 4 f 0.3119(8) 0.3119(8) 0 . 1. 0
#End of TTdata_169634-ICSD

File: Novel-Space/Tabulate_Reference-Phases/All-Possible-CIFs/169635.cif

#(C) 2019 by FIZ Karlsruhe - Leibniz Institute for Information Infrastructure.  All rights reserved.
data_169635-ICSD
_database_code_ICSD 169635
_audit_creation_date 2011-08-01
_chemical_name_systematic 'Titanium dioxide'
_chemical_formula_structural 'Ti O2'
_chemical_formula_sum 'O2 Ti1'
_chemical_name_structure_type Rutile-TiO2
_chemical_name_mineral Rutile
_exptl_crystal_density_diffrn 4.16
_cell_measurement_temperature 1112.
_publ_section_title

;
Temperature dependence of rutile (Ti O2) and geikielite (Mg Ti O3) structures
determined using neutron powder diffraction
;
loop_
_citation_id
_citation_journal_full
_citation_year
_citation_journal_volume
_citation_page_first
_citation_page_last
_citation_journal_id_ASTM
primary 'Open Mineralogy Journal' 2009 3 1 11 OMJPBP
loop_
_publ_author_name
'Henderson, C.M.B.'
'Knight, K.S.'
'Lennie, A.R.'
_cell_length_a 4.6247(4)
_cell_length_b 4.6247(4)
_cell_length_c 2.9852(4)
_cell_angle_alpha 90.
_cell_angle_beta 90.
_cell_angle_gamma 90.
_cell_volume 63.85
_cell_formula_units_Z 2
_symmetry_space_group_name_H-M 'P 42/m n m'
_symmetry_Int_Tables_number 136
loop_
_symmetry_equiv_pos_site_id
_symmetry_equiv_pos_as_xyz
1 '-y+1/2, x+1/2, -z+1/2'
2 'y+1/2, -x+1/2, -z+1/2'
3 'y, x, -z'
4 '-y, -x, -z'
5 'y+1/2, -x+1/2, z+1/2'
6 '-y+1/2, x+1/2, z+1/2'
7 '-y, -x, z'
8 'y, x, z'
9 'x+1/2, -y+1/2, -z+1/2'
10 '-x+1/2, y+1/2, -z+1/2'
11 'x, y, -z'
12 '-x, -y, -z'
13 '-x+1/2, y+1/2, z+1/2'
14 'x+1/2, -y+1/2, z+1/2'
15 '-x, -y, z'
16 'x, y, z'
loop_
_atom_type_symbol
_atom_type_oxidation_number
Ti4+ 4
O2- -2
loop_
_atom_site_label
_atom_site_type_symbol
_atom_site_symmetry_multiplicity
_atom_site_Wyckoff_symbol
_atom_site_fract_x
_atom_site_fract_y
_atom_site_fract_z
_atom_site_B_iso_or_equiv
_atom_site_occupancy
_atom_site_attached_hydrogens
Ti1 Ti4+ 2 a 0 0 0 . 1. 0
O1 O2- 4 f 0.3125(8) 0.3125(8) 0 . 1. 0
#End of TTdata_169635-ICSD

File: Novel-Space/Tabulate_Reference-Phases/All-Possible-CIFs/169864.cif

#(C) 2019 by FIZ Karlsruhe - Leibniz Institute for Information Infrastructure.  All rights reserved.
data_169864-ICSD
_database_code_ICSD 169864
_audit_creation_date 2011-08-01
_chemical_name_systematic 'Lithium titanium oxide (2.38/3.34/8)'
_chemical_formula_structural 'Li2.38 Ti3.34 O8'
_chemical_formula_sum 'Li2.38 O8 Ti3.34'
_chemical_name_structure_type Li.5TiO2
_chemical_name_mineral Ramsdellite
_exptl_crystal_density_diffrn 3.59
_publ_section_title
'Carbon modified Li2 Ti3 O7 ramsdellite electrode for Li-ion batteries'
loop_
_citation_id
_citation_journal_full
_citation_year
_citation_journal_volume
_citation_page_first
_citation_page_last
_citation_journal_id_ASTM
primary 'Electrochimica Acta' 2010 55 7080 7084 ELCAAV
loop_
_publ_author_name
'Villevieille, C.'
'Van Thournout, M.'
'Scoyer, J.'
'Tessier, C.'
'Olivier Fourcade, J.'
'Jumas, J.-C.'
'Monconduit, L.'
_cell_length_a 5.012(2)
_cell_length_b 9.528(1)
_cell_length_c 2.949(4)
_cell_angle_alpha 90.
_cell_angle_beta 90.
_cell_angle_gamma 90.
_cell_volume 140.83
_cell_formula_units_Z 1
_symmetry_space_group_name_H-M 'P b n m'
_symmetry_Int_Tables_number 62
_refine_ls_R_factor_all 0.0288
loop_
_symmetry_equiv_pos_site_id
_symmetry_equiv_pos_as_xyz
1 '-x+1/2, y+1/2, z'
2 'x, y, -z+1/2'
3 'x+1/2, -y+1/2, z+1/2'
4 '-x, -y, -z'
5 'x+1/2, -y+1/2, -z'
6 '-x, -y, z+1/2'
7 '-x+1/2, y+1/2, -z+1/2'
8 'x, y, z'
loop_
_atom_type_symbol
_atom_type_oxidation_number
O2- -2
Li1+ 1
Ti4+ 4
Li1+ 1
loop_
_atom_site_label
_atom_site_type_symbol
_atom_site_symmetry_multiplicity
_atom_site_Wyckoff_symbol
_atom_site_fract_x
_atom_site_fract_y
_atom_site_fract_z
_atom_site_B_iso_or_equiv
_atom_site_occupancy
_atom_site_attached_hydrogens
O1 O2- 4 c 0.661(3) 0.269(4) 0.25 0.844(3) 1. 0
O2 O2- 4 c 0.209(4) 0.969(4) 0.25 0.844(3) 1. 0
Li1 Li1+ 4 c 0.959(3) 0.139(2) 0.25 0.747(3) 0.165 0
Ti1 Ti4+ 4 c 0.959(3) 0.139(2) 0.25 0.747(3) 0.835 0
Li2 Li1+ 4 c 0.922(1) 0.430(6) 0.25 1.842(5) 0.215 0
Li3 Li1+ 4 c 0.522(2) 0.051(2) 0.25 2.245(3) 0.215 0
#End of TTdata_169864-ICSD

File: Novel-Space/Tabulate_Reference-Phases/All-Possible-CIFs/171867.cif

#(C) 2019 by FIZ Karlsruhe - Leibniz Institute for Information Infrastructure.  All rights reserved.
data_171867-ICSD
_database_code_ICSD 171867
_audit_creation_date 2006-10-01
_audit_update_record 2008-02-01
_chemical_name_systematic 'Manganese oxide hydroxide (1/1.5/0.5)'
_chemical_formula_structural 'Mn O1.5 (O H)0.5'
_chemical_formula_sum 'H0.5 Mn1 O2'
_chemical_name_structure_type Li.5TiO2
_chemical_name_mineral Groutellite
_exptl_crystal_density_diffrn 4.53
_publ_section_title

;
Neutron and synchrotron X-ray diffraction study of the structures and
dehydration behaviors of ramsdellite and "groutellite"
;
loop_
_citation_id
_citation_journal_full
_citation_year
_citation_journal_volume
_citation_page_first
_citation_page_last
_citation_journal_id_ASTM
primary 'American Mineralogist' 2004 89 969 975 AMMIAY
loop_
_publ_author_name
'Post, J.E.'
'Heaney, P.J.'
_cell_length_a 9.5155(3)
_cell_length_b 2.8644(1)
_cell_length_c 4.7061(2)
_cell_angle_alpha 90
_cell_angle_beta 90
_cell_angle_gamma 90
_cell_volume 128.27
_cell_formula_units_Z 4
_symmetry_space_group_name_H-M 'P n m a'
_symmetry_Int_Tables_number 62
_refine_ls_R_factor_all 0.048
loop_
_symmetry_equiv_pos_site_id
_symmetry_equiv_pos_as_xyz
1 'x+1/2, y, -z+1/2'
2 'x, -y+1/2, z'
3 '-x+1/2, y+1/2, z+1/2'
4 '-x, -y, -z'
5 '-x+1/2, -y, z+1/2'
6 '-x, y+1/2, -z'
7 'x+1/2, -y+1/2, -z+1/2'
8 'x, y, z'
loop_
_atom_type_symbol
_atom_type_oxidation_number
Mn3+ 3.5
O2- -2
H1+ 1
loop_
_atom_site_label
_atom_site_type_symbol
_atom_site_symmetry_multiplicity
_atom_site_Wyckoff_symbol
_atom_site_fract_x
_atom_site_fract_y
_atom_site_fract_z
_atom_site_B_iso_or_equiv
_atom_site_occupancy
_atom_site_attached_hydrogens
Mn1 Mn3+ 4 c 0.1416(2) 0.25 0.0407(3) 0.0393(4) 1. 0
O1 O2- 4 c 0.9577(6) 0.25 0.7819(9) 0.046(1) 1. 0
O2 O2- 4 c 0.2791(6) 0.25 0.342(1) 0.046(1) 1. 0
#End of TTdata_171867-ICSD

File: Novel-Space/Tabulate_Reference-Phases/All-Possible-CIFs/172874.cif

#(C) 2019 by FIZ Karlsruhe - Leibniz Institute for Information Infrastructure.  All rights reserved.
data_172874-ICSD
_database_code_ICSD 172874
_audit_creation_date 2008-02-01
_chemical_name_systematic 'Lithium manganese oxide (0.98/1/2)'
_chemical_formula_structural 'Li0.98 Mn O2'
_chemical_formula_sum 'Li0.98 Mn1 O2'
_chemical_name_structure_type LiMnO2
_exptl_crystal_density_diffrn 4.22
_cell_measurement_temperature 146.
_publ_section_title
'Structural and magnetic properties of orthorhombic Li(x) Mn O2'
loop_
_citation_id
_citation_journal_full
_citation_year
_citation_journal_volume
_citation_page_first
_citation_page_last
_citation_journal_id_ASTM
primary 'Solid State Sciences' 2007 9 196 204 SSSCFJ
loop_
_publ_author_name
'Kellerman, D.G.'
'Medvedeva, J.E.'
Gorshkov,V.S.
'Kurbakov, A.I.'
'Zubkov, V.G.'
'Tyutyunnik, A.P.'
'Trunov, V.A.'
_cell_length_a 2.80473(4)
_cell_length_b 4.57419(8)
_cell_length_c 5.74873(9)
_cell_angle_alpha 90.
_cell_angle_beta 90.
_cell_angle_gamma 90.
_cell_volume 73.75
_cell_formula_units_Z 2
_symmetry_space_group_name_H-M 'P m m n Z'
_symmetry_Int_Tables_number 59
_refine_ls_R_factor_all 0.0325
loop_
_symmetry_equiv_pos_site_id
_symmetry_equiv_pos_as_xyz
1 'x+1/2, y+1/2, -z'
2 '-x, y+1/2, -z'
3 'x+1/2, -y, -z'
4 '-x, -y, -z'
5 '-x+1/2, -y+1/2, z'
6 'x, -y+1/2, z'
7 '-x+1/2, y, z'
8 'x, y, z'
loop_
_atom_type_symbol
_atom_type_oxidation_number
Li1+ 1
Mn3+ 3
Li1+ 1
O2- -2
loop_
_atom_site_label
_atom_site_type_symbol
_atom_site_symmetry_multiplicity
_atom_site_Wyckoff_symbol
_atom_site_fract_x
_atom_site_fract_y
_atom_site_fract_z
_atom_site_B_iso_or_equiv
_atom_site_occupancy
_atom_site_attached_hydrogens
Li1 Li1+ 2 a 0.25 0.25 0.114(2) .024(1) .972(2) 0
Mn1 Mn3+ 2 a 0.25 0.25 0.114(2) .024(1) .028(2) 0
Mn2 Mn3+ 2 a 0.25 0.25 0.6336(4) .0124(5) .995(6) 0
Li2 Li1+ 2 a 0.25 0.25 0.6336(4) .0124(5) .005(6) 0
O1 O2- 2 b 0.25 0.75 0.1414(6) .0208(6) 1. 0
O2 O2- 2 b 0.25 0.75 0.6006(6) .0181(6) 1. 0
#End of TTdata_172874-ICSD

File: Novel-Space/Tabulate_Reference-Phases/All-Possible-CIFs/172875.cif

#(C) 2019 by FIZ Karlsruhe - Leibniz Institute for Information Infrastructure.  All rights reserved.
data_172875-ICSD
_database_code_ICSD 172875
_audit_creation_date 2008-02-01
_chemical_name_systematic 'Lithium manganese dioxide'
_chemical_formula_structural 'Li Mn O2'
_chemical_formula_sum 'Li1 Mn1 O2'
_chemical_name_structure_type LiMnO2
_exptl_crystal_density_diffrn 4.22
_cell_measurement_temperature 146.
_publ_section_title
'Structural and magnetic properties of orthorhombic Li(x) Mn O2'
loop_
_citation_id
_citation_journal_full
_citation_year
_citation_journal_volume
_citation_page_first
_citation_page_last
_citation_journal_id_ASTM
primary 'Solid State Sciences' 2007 9 196 204 SSSCFJ
loop_
_publ_author_name
'Kellerman, D.G.'
'Medvedeva, J.E.'
Gorshkov,V.S.
'Kurbakov, A.I.'
'Zubkov, V.G.'
'Tyutyunnik, A.P.'
'Trunov, V.A.'
_cell_length_a 2.80644(3)
_cell_length_b 4.57536(7)
_cell_length_c 5.75092(8)
_cell_angle_alpha 90.
_cell_angle_beta 90.
_cell_angle_gamma 90.
_cell_volume 73.84
_cell_formula_units_Z 2
_symmetry_space_group_name_H-M 'P m m n Z'
_symmetry_Int_Tables_number 59
_refine_ls_R_factor_all 0.0261
loop_
_symmetry_equiv_pos_site_id
_symmetry_equiv_pos_as_xyz
1 'x+1/2, y+1/2, -z'
2 '-x, y+1/2, -z'
3 'x+1/2, -y, -z'
4 '-x, -y, -z'
5 '-x+1/2, -y+1/2, z'
6 'x, -y+1/2, z'
7 '-x+1/2, y, z'
8 'x, y, z'
loop_
_atom_type_symbol
_atom_type_oxidation_number
Li1+ 1
Mn3+ 3
Li1+ 1
O2- -2
loop_
_atom_site_label
_atom_site_type_symbol
_atom_site_symmetry_multiplicity
_atom_site_Wyckoff_symbol
_atom_site_fract_x
_atom_site_fract_y
_atom_site_fract_z
_atom_site_B_iso_or_equiv
_atom_site_occupancy
_atom_site_attached_hydrogens
Li1 Li1+ 2 a 0.25 0.25 0.114(1) .025(1) .980(2) 0
Mn1 Mn3+ 2 a 0.25 0.25 0.114(1) .025(1) .020(2) 0
Mn2 Mn3+ 2 a 0.25 0.25 0.6345(3) .0128(4) .984(5) 0
Li2 Li1+ 2 a 0.25 0.25 0.6345(3) .0128(4) .016(5) 0
O1 O2- 2 b 0.25 0.75 0.1418(5) .0179(5) 1. 0
O2 O2- 2 b 0.25 0.75 0.6011(5) .0165(5) 1. 0
#End of TTdata_172875-ICSD

File: Novel-Space/Tabulate_Reference-Phases/All-Possible-CIFs/173136.cif

#(C) 2019 by FIZ Karlsruhe - Leibniz Institute for Information Infrastructure.  All rights reserved.
data_173136-ICSD
_database_code_ICSD 173136
_audit_creation_date 2008-08-01
_chemical_name_systematic 'Lithium manganese oxide (0.80/0.81/2)'
_chemical_formula_structural 'Li0.80 Mn0.81 O2'
_chemical_formula_sum 'Li0.8 Mn0.81 O2'
_chemical_name_structure_type LiCoO2
_exptl_crystal_density_diffrn 3.96
_publ_section_title

;
Structural evolution of layered Li(x) Mn(y) O2: combined neutron, NMR, and
electrochemical study
;
loop_
_citation_id
_citation_journal_full
_citation_year
_citation_journal_volume
_citation_page_first
_citation_page_last
_citation_journal_id_ASTM
primary 'Chemistry of Materials' 2007 19 1016 1023 CMATEX
loop_
_publ_author_name
'Armstrong, A.R.'
'Paterson, A.J.'
'Dupre, N.'
'Grey, C.P.'
'Bruce, P.G.'
_cell_length_a 2.8752(8)
_cell_length_b 2.8752(8)
_cell_length_c 14.425(3)
_cell_angle_alpha 90.
_cell_angle_beta 90.
_cell_angle_gamma 120.
_cell_volume 103.27
_cell_formula_units_Z 3
_symmetry_space_group_name_H-M 'R -3 m H'
_symmetry_Int_Tables_number 166
_refine_ls_R_factor_all 0.0179
loop_
_symmetry_equiv_pos_site_id
_symmetry_equiv_pos_as_xyz
1 'x-y, -y, -z'
2 '-x, -x+y, -z'
3 'y, x, -z'
4 'x-y, x, -z'
5 'y, -x+y, -z'
6 '-x, -y, -z'
7 '-x+y, y, z'
8 'x, x-y, z'
9 '-y, -x, z'
10 '-x+y, -x, z'
11 '-y, x-y, z'
12 'x, y, z'
13 'x-y+2/3, -y+1/3, -z+1/3'
14 '-x+2/3, -x+y+1/3, -z+1/3'
15 'y+2/3, x+1/3, -z+1/3'
16 'x-y+2/3, x+1/3, -z+1/3'
17 'y+2/3, -x+y+1/3, -z+1/3'
18 '-x+2/3, -y+1/3, -z+1/3'
19 '-x+y+2/3, y+1/3, z+1/3'
20 'x+2/3, x-y+1/3, z+1/3'
21 '-y+2/3, -x+1/3, z+1/3'
22 '-x+y+2/3, -x+1/3, z+1/3'
23 '-y+2/3, x-y+1/3, z+1/3'
24 'x+2/3, y+1/3, z+1/3'
25 'x-y+1/3, -y+2/3, -z+2/3'
26 '-x+1/3, -x+y+2/3, -z+2/3'
27 'y+1/3, x+2/3, -z+2/3'
28 'x-y+1/3, x+2/3, -z+2/3'
29 'y+1/3, -x+y+2/3, -z+2/3'
30 '-x+1/3, -y+2/3, -z+2/3'
31 '-x+y+1/3, y+2/3, z+2/3'
32 'x+1/3, x-y+2/3, z+2/3'
33 '-y+1/3, -x+2/3, z+2/3'
34 '-x+y+1/3, -x+2/3, z+2/3'
35 '-y+1/3, x-y+2/3, z+2/3'
36 'x+1/3, y+2/3, z+2/3'
loop_
_atom_type_symbol
_atom_type_oxidation_number
Li1+ 1
Mn3+ 3.95
O2- -2
loop_
_atom_site_label
_atom_site_type_symbol
_atom_site_symmetry_multiplicity
_atom_site_Wyckoff_symbol
_atom_site_fract_x
_atom_site_fract_y
_atom_site_fract_z
_atom_site_B_iso_or_equiv
_atom_site_occupancy
_atom_site_attached_hydrogens
Li1 Li1+ 3 b 0 0 0.5 1.0(3) .60(3) 0
Li2 Li1+ 6 c 0 0 0.123(3) .5 .10(1) 0
Mn1 Mn3+ 3 a 0 0 0 .48(10) .81(2) 0
O1 O2- 6 c 0 0 0.2608(1) 1.17(5) 1. 0
#End of TTdata_173136-ICSD

File: Novel-Space/Tabulate_Reference-Phases/All-Possible-CIFs/173137.cif

#(C) 2019 by FIZ Karlsruhe - Leibniz Institute for Information Infrastructure.  All rights reserved.
data_173137-ICSD
_database_code_ICSD 173137
_audit_creation_date 2008-08-01
_chemical_name_systematic 'Lithium manganese oxide (0.96/0.79/2)'
_chemical_formula_structural 'Li0.96 Mn0.79 O2'
_chemical_formula_sum 'Li0.96 Mn0.79 O2'
_chemical_name_structure_type LiCoO2
_exptl_crystal_density_diffrn 3.98
_publ_section_title

;
Structural evolution of layered Li(x) Mn(y) O2: combined neutron, NMR, and
electrochemical study
;
loop_
_citation_id
_citation_journal_full
_citation_year
_citation_journal_volume
_citation_page_first
_citation_page_last
_citation_journal_id_ASTM
primary 'Chemistry of Materials' 2007 19 1016 1023 CMATEX
loop_
_publ_author_name
'Armstrong, A.R.'
'Paterson, A.J.'
'Dupre, N.'
'Grey, C.P.'
'Bruce, P.G.'
_cell_length_a 2.8756(10)
_cell_length_b 2.8756(10)
_cell_length_c 14.332(4)
_cell_angle_alpha 90.
_cell_angle_beta 90.
_cell_angle_gamma 120.
_cell_volume 102.63
_cell_formula_units_Z 3
_symmetry_space_group_name_H-M 'R -3 m H'
_symmetry_Int_Tables_number 166
_refine_ls_R_factor_all 0.0104
loop_
_symmetry_equiv_pos_site_id
_symmetry_equiv_pos_as_xyz
1 'x-y, -y, -z'
2 '-x, -x+y, -z'
3 'y, x, -z'
4 'x-y, x, -z'
5 'y, -x+y, -z'
6 '-x, -y, -z'
7 '-x+y, y, z'
8 'x, x-y, z'
9 '-y, -x, z'
10 '-x+y, -x, z'
11 '-y, x-y, z'
12 'x, y, z'
13 'x-y+2/3, -y+1/3, -z+1/3'
14 '-x+2/3, -x+y+1/3, -z+1/3'
15 'y+2/3, x+1/3, -z+1/3'
16 'x-y+2/3, x+1/3, -z+1/3'
17 'y+2/3, -x+y+1/3, -z+1/3'
18 '-x+2/3, -y+1/3, -z+1/3'
19 '-x+y+2/3, y+1/3, z+1/3'
20 'x+2/3, x-y+1/3, z+1/3'
21 '-y+2/3, -x+1/3, z+1/3'
22 '-x+y+2/3, -x+1/3, z+1/3'
23 '-y+2/3, x-y+1/3, z+1/3'
24 'x+2/3, y+1/3, z+1/3'
25 'x-y+1/3, -y+2/3, -z+2/3'
26 '-x+1/3, -x+y+2/3, -z+2/3'
27 'y+1/3, x+2/3, -z+2/3'
28 'x-y+1/3, x+2/3, -z+2/3'
29 'y+1/3, -x+y+2/3, -z+2/3'
30 '-x+1/3, -y+2/3, -z+2/3'
31 '-x+y+1/3, y+2/3, z+2/3'
32 'x+1/3, x-y+2/3, z+2/3'
33 '-y+1/3, -x+2/3, z+2/3'
34 '-x+y+1/3, -x+2/3, z+2/3'
35 '-y+1/3, x-y+2/3, z+2/3'
36 'x+1/3, y+2/3, z+2/3'
loop_
_atom_type_symbol
_atom_type_oxidation_number
Li1+ 1
Mn3+ 3.85
O2- -2
loop_
_atom_site_label
_atom_site_type_symbol
_atom_site_symmetry_multiplicity
_atom_site_Wyckoff_symbol
_atom_site_fract_x
_atom_site_fract_y
_atom_site_fract_z
_atom_site_B_iso_or_equiv
_atom_site_occupancy
_atom_site_attached_hydrogens
Li1 Li1+ 3 b 0 0 0.5 .9(3) .78(4) 0
Li2 Li1+ 6 c 0 0 .093(4) .5 .09(2) 0
Mn1 Mn3+ 3 a 0 0 0 .61(16) .79(2) 0
O1 O2- 6 c 0 0 .2607(1) 1.12(6) 1. 0
#End of TTdata_173137-ICSD

File: Novel-Space/Tabulate_Reference-Phases/All-Possible-CIFs/173932.cif

#(C) 2019 by FIZ Karlsruhe - Leibniz Institute for Information Infrastructure.  All rights reserved.
data_173932-ICSD
_database_code_ICSD 173932
_audit_creation_date 2010-02-01
_audit_update_record 2012-02-01
_chemical_name_systematic 'Oxygen - alpha'
_chemical_formula_structural O2
_chemical_formula_sum O2
_chemical_name_structure_type O2(mS4)
_exptl_crystal_density_diffrn 1.53
_cell_measurement_temperature 6.
_publ_section_title 'Neutron-diffraction study of alpha- and beta-oxygen'
loop_
_citation_id
_citation_journal_full
_citation_year
_citation_journal_volume
_citation_page_first
_citation_page_last
_citation_journal_id_ASTM
primary 'Physical Review B: Condensed Matter and Materials Physics' 1984 29 1387
1393 PRBMDO
loop_
_publ_author_name
'Meier, R.J.'
'Helmholdt, R.B.'
_cell_length_a 5.389
_cell_length_b 3.433
_cell_length_c 5.071
_cell_angle_alpha 90.
_cell_angle_beta 132.27
_cell_angle_gamma 90.
_cell_volume 69.42
_cell_formula_units_Z 2
_symmetry_space_group_name_H-M 'C 1 2/m 1'
_symmetry_Int_Tables_number 12
_refine_ls_R_factor_all 0.114
loop_
_symmetry_equiv_pos_site_id
_symmetry_equiv_pos_as_xyz
1 '-x, y, -z'
2 '-x, -y, -z'
3 'x, -y, z'
4 'x, y, z'
5 '-x+1/2, y+1/2, -z'
6 '-x+1/2, -y+1/2, -z'
7 'x+1/2, -y+1/2, z'
8 'x+1/2, y+1/2, z'
loop_
_atom_type_symbol
_atom_type_oxidation_number
O0+ 0
loop_
_atom_site_label
_atom_site_type_symbol
_atom_site_symmetry_multiplicity
_atom_site_Wyckoff_symbol
_atom_site_fract_x
_atom_site_fract_y
_atom_site_fract_z
_atom_site_B_iso_or_equiv
_atom_site_occupancy
_atom_site_attached_hydrogens
O1 O0+ 4 i 0.105 0 0.171 1.05 1. 0
#End of TTdata_173932-ICSD

File: Novel-Space/Tabulate_Reference-Phases/All-Possible-CIFs/180010.cif

#(C) 2019 by FIZ Karlsruhe - Leibniz Institute for Information Infrastructure.  All rights reserved.
data_180010-ICSD
_database_code_ICSD 180010
_audit_creation_date 2011-08-01
_chemical_name_systematic 'Lithium titanium oxide (0.25/1/2) - (B)'
_chemical_formula_structural 'Li0.25 Ti O2'
_chemical_formula_sum 'Li0.25 O2 Ti1'
_exptl_crystal_density_diffrn 3.6
_publ_section_title

;
Lithium coordination sites in Lix Ti O2(B): a structural and computational
study
;
loop_
_citation_id
_citation_journal_full
_citation_year
_citation_journal_volume
_citation_page_first
_citation_page_last
_citation_journal_id_ASTM
primary 'Chemistry of Materials' 2010 22 6426 6432 CMATEX
loop_
_publ_author_name
'Armstrong, A.R.'
'Arrouvel, C.'
'Gentili, V.'
'Parker, S.C.'
'Islam, M.S.'
'Bruce, P.G.'
_cell_length_a 12.884(5)
_cell_length_b 3.8019(8)
_cell_length_c 6.501(2)
_cell_angle_alpha 90.
_cell_angle_beta 108.72(4)
_cell_angle_gamma 90.
_cell_volume 301.6
_cell_formula_units_Z 8
_symmetry_space_group_name_H-M 'C 1 2/m 1'
_symmetry_Int_Tables_number 12
_refine_ls_R_factor_all 0.0062
loop_
_symmetry_equiv_pos_site_id
_symmetry_equiv_pos_as_xyz
1 '-x, y, -z'
2 '-x, -y, -z'
3 'x, -y, z'
4 'x, y, z'
5 '-x+1/2, y+1/2, -z'
6 '-x+1/2, -y+1/2, -z'
7 'x+1/2, -y+1/2, z'
8 'x+1/2, y+1/2, z'
loop_
_atom_type_symbol
_atom_type_oxidation_number
Ti3+ 3.75
O2- -2
Li1+ 1
loop_
_atom_site_label
_atom_site_type_symbol
_atom_site_symmetry_multiplicity
_atom_site_Wyckoff_symbol
_atom_site_fract_x
_atom_site_fract_y
_atom_site_fract_z
_atom_site_B_iso_or_equiv
_atom_site_occupancy
_atom_site_attached_hydrogens
Ti1 Ti3+ 4 i 0.3057(15) 0 0.691(3) 0.32(6) 1. 0
Ti2 Ti3+ 4 i 0.4139(18) 0 0.305(3) 0.32(6) 1. 0
O1 O2- 4 i 0.3393(12) 0 0.994(2) 0.46(3) 1. 0
O2 O2- 4 i 0.2317(12) 0 0.339(2) 0.46(3) 1. 0
O3 O2- 4 i 0.1227(11) 0 0.714(2) 0.46(3) 1. 0
O4 O2- 4 i 0.4266(9) 0 0.672(2) 0.46(3) 1. 0
Li1 Li1+ 4 g 0 0.33(2) 0 0.4 0.5 0
#End of TTdata_180010-ICSD
