Repository: njszym/XRD-AutoAnalyzer

# An automatic analysis tool for XRD

A package designed to automate the process of phase identification from XRD spectra using a probabilistic deep learning trained with physics-informed data augmentation.

The corresponding manuscript will be made available soon. Reproducing the published results can be accomplished using the data provided in [figshare](https://figshare.com/s/69030545b8020de35633).

## Usage example

A pre-trained model for the Li-Mn-Ti-O-F chemical space is available in the ```Example/``` directory. To classify the experimentally measured patterns tabulated in the ```Spectra/``` sub-folder, run the following:

```
python run_CNN.py
```

File: Novel-Space/Tabulate_Reference-Phases/All-Possible-CIFs/41493.cif

#(C) 2019 by FIZ Karlsruhe - Leibniz Institute for Information Infrastructure.  All rights reserved.
data_41493-ICSD
_database_code_ICSD 41493
_audit_creation_date 2002-04-01
_chemical_name_systematic 'Titanium oxide'
_chemical_formula_structural 'Ti O2'
_chemical_formula_sum 'O2 Ti1'
_chemical_name_structure_type Quartz,low
_exptl_crystal_density_diffrn 2.68
_publ_section_title 'Crystal-structure calculation with distorted ions'
loop_
_citation_id
_citation_journal_full
_citation_year
_citation_journal_volume
_citation_page_first
_citation_page_last
_citation_journal_id_ASTM
primary 'Physical Review B: Condensed Matter and Materials Physics' 1993 48 2889
2908 PRBMDO
loop_
_publ_author_name
'Lacks, D.J.'
'Gordon, R.G.'
_cell_length_a 5.291
_cell_length_b 5.291
_cell_length_c 6.133
_cell_angle_alpha 90.
_cell_angle_beta 90.
_cell_angle_gamma 120.
_cell_volume 148.69
_cell_formula_units_Z 3
_symmetry_space_group_name_H-M 'P 31 2 1'
_symmetry_Int_Tables_number 152
loop_
_symmetry_equiv_pos_site_id
_symmetry_equiv_pos_as_xyz
1 'x-y, -y, -z+2/3'
2 '-x, -x+y, -z+1/3'
3 'y, x, -z'
4 '-x+y, -x, z+2/3'
5 '-y, x-y, z+1/3'
6 'x, y, z'
loop_
_atom_type_symbol
_atom_type_oxidation_number
Ti4+ 4
O2- -2
loop_
_atom_site_label
_atom_site_type_symbol
_atom_site_symmetry_multiplicity
_atom_site_Wyckoff_symbol
_atom_site_fract_x
_atom_site_fract_y
_atom_site_fract_z
_atom_site_B_iso_or_equiv
_atom_site_occupancy
_atom_site_attached_hydrogens
Ti1 Ti4+ 3 a 0.453 0 0.3333 . 1. 0
O1 O2- 6 c 0.408 0.303 0.215 . 1. 0
#End of TTdata_41493-ICSD

File: Novel-Space/Tabulate_Reference-Phases/All-Possible-CIFs/426939.cif

#(C) 2019 by FIZ Karlsruhe - Leibniz Institute for Information Infrastructure.  All rights reserved.
data_426939-ICSD
_database_code_ICSD 426939
_audit_creation_date 2014-02-01
_chemical_name_systematic Fluorine
_chemical_formula_structural F
_chemical_formula_sum F1
_exptl_crystal_density_diffrn 1.62
_cell_measurement_temperature 0.
_publ_section_title

;
Error estimates for solid-state density-functional theory predictions: an
overview by means of the ground-state elemental crystals
;
loop_
_citation_id
_citation_journal_full
_citation_year
_citation_journal_volume
_citation_page_first
_citation_page_last
_citation_journal_id_ASTM
primary 'Critical Reviews in Solid State and Materials Sciences' 2014 39 1 24
CCRSDA
loop_
_publ_author_name
'Kurt Lejaeghere'
'Veronique Van Speybroeck'
'Guido Van Oost'
'Stefaan Cottenier'
_cell_length_a 6.1631
_cell_length_b 6.92543
_cell_length_c 3.68505
_cell_angle_alpha 90
_cell_angle_beta 90
_cell_angle_gamma 83.22462
_cell_volume 156.19
_cell_formula_units_Z 8
_symmetry_space_group_name_H-M 'B 1 1 2/b'
_symmetry_Int_Tables_number 15
loop_
_symmetry_equiv_pos_site_id
_symmetry_equiv_pos_as_xyz
1 'x, y+1/2, -z'
2 '-x, -y, -z'
3 '-x, -y+1/2, z'
4 'x, y, z'
5 'x+1/2, y+1/2, -z+1/2'
6 '-x+1/2, -y, -z+1/2'
7 '-x+1/2, -y+1/2, z+1/2'
8 'x+1/2, y, z+1/2'
loop_
_atom_type_symbol
_atom_type_oxidation_number
F0+ 0
loop_
_atom_site_label
_atom_site_type_symbol
_atom_site_symmetry_multiplicity
_atom_site_Wyckoff_symbol
_atom_site_fract_x
_atom_site_fract_y
_atom_site_fract_z
_atom_site_B_iso_or_equiv
_atom_site_occupancy
_atom_site_attached_hydrogens
F1 F0+ 8 f 0.244995 0.594134 0.330295 1. 1. 0
#End of TTdata_426939-ICSD

File: Novel-Space/Tabulate_Reference-Phases/All-Possible-CIFs/42743.cif

#(C) 2019 by FIZ Karlsruhe - Leibniz Institute for Information Infrastructure.  All rights reserved.
data_42743-ICSD
_database_code_ICSD 42743
_audit_creation_date 2000-07-15
_audit_update_record 2015-08-01
_chemical_name_systematic 'Manganese - alpha'
_chemical_formula_structural Mn
_chemical_formula_sum Mn1
_chemical_name_structure_type Mn(alpha)-Mn(cI58)
_chemical_name_mineral Manganese-alpha
_exptl_crystal_density_diffrn 7.48
_publ_section_title

;
A refinement of the atomic and thermal parameters of alpha-manganese from a
single crystal
;
loop_
_citation_id
_citation_journal_full
_citation_year
_citation_journal_volume
_citation_page_first
_citation_page_last
_citation_journal_id_ASTM
primary

;
Acta Crystallographica, Section B: Structural Crystallography and Crystal
Chemistry
; 1970 26 1499 1504 ACBCAR
loop_
_publ_author_name
'Oberteuffer, J.A.'
'Ibers, J.A.'
_cell_length_a 8.911(2)
_cell_length_b 8.911(2)
_cell_length_c 8.911(2)
_cell_angle_alpha 90.
_cell_angle_beta 90.
_cell_angle_gamma 90.
_cell_volume 707.59
_cell_formula_units_Z 58
_symmetry_space_group_name_H-M 'I -4 3 m'
_symmetry_Int_Tables_number 217
_refine_ls_R_factor_all 0.084
loop_
_symmetry_equiv_pos_site_id
_symmetry_equiv_pos_as_xyz
1 '-z, -y, x'
2 '-y, -x, z'
3 '-x, -z, y'
4 '-z, -x, y'
5 '-y, -z, x'
6 '-x, -y, z'
7 '-z, y, -x'
8 '-y, x, -z'
9 '-x, z, -y'
10 '-z, x, -y'
11 '-y, z, -x'
12 '-x, y, -z'
13 'z, -y, -x'
14 'y, -x, -z'
15 'x, -z, -y'
16 'z, -x, -y'
17 'y, -z, -x'
18 'x, -y, -z'
19 'z, y, x'
20 'y, x, z'
21 'x, z, y'
22 'z, x, y'
23 'y, z, x'
24 'x, y, z'
25 '-z+1/2, -y+1/2, x+1/2'
26 '-y+1/2, -x+1/2, z+1/2'
27 '-x+1/2, -z+1/2, y+1/2'
28 '-z+1/2, -x+1/2, y+1/2'
29 '-y+1/2, -z+1/2, x+1/2'
30 '-x+1/2, -y+1/2, z+1/2'
31 '-z+1/2, y+1/2, -x+1/2'
32 '-y+1/2, x+1/2, -z+1/2'
33 '-x+1/2, z+1/2, -y+1/2'
34 '-z+1/2, x+1/2, -y+1/2'
35 '-y+1/2, z+1/2, -x+1/2'
36 '-x+1/2, y+1/2, -z+1/2'
37 'z+1/2, -y+1/2, -x+1/2'
38 'y+1/2, -x+1/2, -z+1/2'
39 'x+1/2, -z+1/2, -y+1/2'
40 'z+1/2, -x+1/2, -y+1/2'
41 'y+1/2, -z+1/2, -x+1/2'
42 'x+1/2, -y+1/2, -z+1/2'
43 'z+1/2, y+1/2, x+1/2'
44 'y+1/2, x+1/2, z+1/2'
45 'x+1/2, z+1/2, y+1/2'
46 'z+1/2, x+1/2, y+1/2'
47 'y+1/2, z+1/2, x+1/2'
48 'x+1/2, y+1/2, z+1/2'
loop_
_atom_type_symbol
_atom_type_oxidation_number
Mn0+ 0
loop_
_atom_site_label
_atom_site_type_symbol
_atom_site_symmetry_multiplicity
_atom_site_Wyckoff_symbol
_atom_site_fract_x
_atom_site_fract_y
_atom_site_fract_z
_atom_site_B_iso_or_equiv
_atom_site_occupancy
_atom_site_attached_hydrogens
Mn1 Mn0+ 2 a 0 0 0 0.447(23) 1. 0
Mn2 Mn0+ 8 c 0.31787(10) 0.31787 0.31787 0.454(12) 1. 0
Mn3 Mn0+ 24 g 0.35706(6) 0.35706 0.03457(9) 0.423(7) 1. 0
Mn4 Mn0+ 24 g 0.08958(6) 0.08958 0.28194(9) 0.391(7) 1. 0
#End of TTdata_42743-ICSD

File: Novel-Space/Tabulate_Reference-Phases/All-Possible-CIFs/42774.cif

#(C) 2019 by FIZ Karlsruhe - Leibniz Institute for Information Infrastructure.  All rights reserved.
data_42774-ICSD
_database_code_ICSD 42774
_audit_creation_date 2000-07-15
_audit_update_record 2018-02-01
_chemical_name_systematic 'Manganese - alpha'
_chemical_formula_structural Mn
_chemical_formula_sum Mn1
_chemical_name_structure_type Mn(alpha)-Mn(cI58)
_chemical_name_mineral Manganese-alpha
_exptl_crystal_density_diffrn 7.48
_cell_measurement_temperature 293.
_publ_section_title
'Preparation of alpha-manganese single crystals and their physical properties'
loop_
_citation_id
_citation_journal_full
_citation_year
_citation_journal_volume
_citation_page_first
_citation_page_last
_citation_journal_id_ASTM
primary 'Journal of Applied Physics (Melville, NY, United States)' 1969 40 1265
1269 JAPIAU
loop_
_publ_author_name
'Kunitomi, N.'
'Yamada, T.'
'Nakai, Y.'
'Fujii, Y.'
_cell_length_a 8.912
_cell_length_b 8.912
_cell_length_c 8.912
_cell_angle_alpha 90.
_cell_angle_beta 90.
_cell_angle_gamma 90.
_cell_volume 707.82
_cell_formula_units_Z 58
_symmetry_space_group_name_H-M 'I -4 3 m'
_symmetry_Int_Tables_number 217
_refine_ls_R_factor_all 0.046
loop_
_symmetry_equiv_pos_site_id
_symmetry_equiv_pos_as_xyz
1 '-z, -y, x'
2 '-y, -x, z'
3 '-x, -z, y'
4 '-z, -x, y'
5 '-y, -z, x'
6 '-x, -y, z'
7 '-z, y, -x'
8 '-y, x, -z'
9 '-x, z, -y'
10 '-z, x, -y'
11 '-y, z, -x'
12 '-x, y, -z'
13 'z, -y, -x'
14 'y, -x, -z'
15 'x, -z, -y'
16 'z, -x, -y'
17 'y, -z, -x'
18 'x, -y, -z'
19 'z, y, x'
20 'y, x, z'
21 'x, z, y'
22 'z, x, y'
23 'y, z, x'
24 'x, y, z'
25 '-z+1/2, -y+1/2, x+1/2'
26 '-y+1/2, -x+1/2, z+1/2'
27 '-x+1/2, -z+1/2, y+1/2'
28 '-z+1/2, -x+1/2, y+1/2'
29 '-y+1/2, -z+1/2, x+1/2'
30 '-x+1/2, -y+1/2, z+1/2'
31 '-z+1/2, y+1/2, -x+1/2'
32 '-y+1/2, x+1/2, -z+1/2'
33 '-x+1/2, z+1/2, -y+1/2'
34 '-z+1/2, x+1/2, -y+1/2'
35 '-y+1/2, z+1/2, -x+1/2'
36 '-x+1/2, y+1/2, -z+1/2'
37 'z+1/2, -y+1/2, -x+1/2'
38 'y+1/2, -x+1/2, -z+1/2'
39 'x+1/2, -z+1/2, -y+1/2'
40 'z+1/2, -x+1/2, -y+1/2'
41 'y+1/2, -z+1/2, -x+1/2'
42 'x+1/2, -y+1/2, -z+1/2'
43 'z+1/2, y+1/2, x+1/2'
44 'y+1/2, x+1/2, z+1/2'
45 'x+1/2, z+1/2, y+1/2'
46 'z+1/2, x+1/2, y+1/2'
47 'y+1/2, z+1/2, x+1/2'
48 'x+1/2, y+1/2, z+1/2'
loop_
_atom_type_symbol
_atom_type_oxidation_number
Mn0+ 0
loop_
_atom_site_label
_atom_site_type_symbol
_atom_site_symmetry_multiplicity
_atom_site_Wyckoff_symbol
_atom_site_fract_x
_atom_site_fract_y
_atom_site_fract_z
_atom_site_B_iso_or_equiv
_atom_site_occupancy
_atom_site_attached_hydrogens
Mn1 Mn0+ 2 a 0 0 0 0.447(23) 1. 0
Mn2 Mn0+ 8 c 0.3176 0.3176 0.3176 0.454(12) 1. 0
Mn3 Mn0+ 24 g 0.3569 0.3569 0.0346 0.423(7) 1. 0
Mn4 Mn0+ 24 g 0.0898 0.0898 0.282 0.391(7) 1. 0
#End of TTdata_42774-ICSD

File: Novel-Space/Tabulate_Reference-Phases/All-Possible-CIFs/43000.cif

#(C) 2019 by FIZ Karlsruhe - Leibniz Institute for Information Infrastructure.  All rights reserved.
data_43000-ICSD
_database_code_ICSD 43000
_audit_creation_date 2000-07-15
_audit_update_record 2006-04-01
_chemical_name_systematic 'Manganese(III) oxide hydroxide'
_chemical_formula_structural 'Mn O (O H)'
_chemical_formula_sum 'H1 Mn1 O2'
_chemical_name_structure_type AlOOH(Diaspore)
_chemical_name_mineral Groutite
_exptl_crystal_density_diffrn 4.17
_publ_section_title
'Refinement of the crystal structure of groutite, alpha-Mn O O H'
loop_
_citation_id
_citation_journal_full
_citation_year
_citation_journal_volume
_citation_page_first
_citation_page_last
_citation_journal_id_ASTM
primary

;
Acta Crystallographica, Section B: Structural Crystallography and Crystal
Chemistry
; 1968 24 1233 1236 ACBCAR
loop_
_publ_author_name
'Dent Glasser, L.S.'
'Ingram, L.'
_cell_length_a 4.560(2)
_cell_length_b 10.700(5)
_cell_length_c 2.870(1)
_cell_angle_alpha 90.
_cell_angle_beta 90.
_cell_angle_gamma 90.
_cell_volume 140.03
_cell_formula_units_Z 4
_symmetry_space_group_name_H-M 'P b n m'
_symmetry_Int_Tables_number 62
_refine_ls_R_factor_all 0.027
loop_
_symmetry_equiv_pos_site_id
_symmetry_equiv_pos_as_xyz
1 '-x+1/2, y+1/2, z'
2 'x, y, -z+1/2'
3 'x+1/2, -y+1/2, z+1/2'
4 '-x, -y, -z'
5 'x+1/2, -y+1/2, -z'
6 '-x, -y, z+1/2'
7 '-x+1/2, y+1/2, -z+1/2'
8 'x, y, z'
loop_
_atom_type_symbol
_atom_type_oxidation_number
Mn3+ 3
O2- -2
H1+ 1
loop_
_atom_site_label
_atom_site_type_symbol
_atom_site_symmetry_multiplicity
_atom_site_Wyckoff_symbol
_atom_site_fract_x
_atom_site_fract_y
_atom_site_fract_z
_atom_site_B_iso_or_equiv
_atom_site_occupancy
_atom_site_attached_hydrogens
Mn1 Mn3+ 4 c -.0501(2) 0.1401(2) 0.25 0.0047(1) 1. 0
O1 O2- 4 c 0.2987(8) -.1868(8) 0.25 0.0038(4) 1. 0
O2 O2- 4 c -.1945(8) -.0697(8) 0.25 0.0044(5) 1. 0
#End of TTdata_43000-ICSD

File: Novel-Space/Tabulate_Reference-Phases/All-Possible-CIFs/430183.cif

#(C) 2019 by FIZ Karlsruhe - Leibniz Institute for Information Infrastructure.  All rights reserved.
data_430183-ICSD
_database_code_ICSD 430183
_audit_creation_date 2016-02-01
_chemical_name_systematic 'Oxygen(II) difluoride'
_chemical_formula_structural 'O F2'
_chemical_formula_sum 'F2 O1'
_chemical_name_structure_type VO2
_exptl_crystal_density_diffrn 2.06
_cell_measurement_temperature 24.
_publ_section_title 'Structure investigations on oxygen fluorides'
loop_
_citation_id
_citation_journal_full
_citation_year
_citation_journal_volume
_citation_page_first
_citation_page_last
_citation_journal_id_ASTM
primary 'Dalton Transactions' 2015 44 19659 19662 DTARAF
loop_
_publ_author_name
'Marx, Rupert'
'Seppelt, Konrad'
_cell_length_a 8.2394(8)
_cell_length_b 6.5194(6)
_cell_length_c 3.2383(3)
_cell_angle_alpha 90.
_cell_angle_beta 90.
_cell_angle_gamma 90.
_cell_volume 173.95
_cell_formula_units_Z 4
_symmetry_space_group_name_H-M 'P n a m'
_symmetry_Int_Tables_number 62
_refine_ls_R_factor_all 0.139
loop_
_symmetry_equiv_pos_site_id
_symmetry_equiv_pos_as_xyz
1 'x+1/2, -y+1/2, z'
2 'x, y, -z+1/2'
3 '-x+1/2, y+1/2, z+1/2'
4 '-x, -y, -z'
5 '-x+1/2, y+1/2, -z'
6 '-x, -y, z+1/2'
7 'x+1/2, -y+1/2, -z+1/2'
8 'x, y, z'
loop_
_atom_type_symbol
_atom_type_oxidation_number
F1- -1
O2+ 2
loop_
_atom_site_label
_atom_site_type_symbol
_atom_site_symmetry_multiplicity
_atom_site_Wyckoff_symbol
_atom_site_fract_x
_atom_site_fract_y
_atom_site_fract_z
_atom_site_B_iso_or_equiv
_atom_site_occupancy
_atom_site_attached_hydrogens
F1 F1- 4 c 0.1094(6) -0.1614(6) 0.25 0.035(2) 1. 0
F2 F1- 4 c 0.1994(3) 0.0316(6) 0.25 0.035(2) 1. 0
O1 O2+ 4 c 0.3559(5) -0.0554(7) 0.25 0.035(2) 1. 0
#End of TTdata_430183-ICSD

File: Novel-Space/Tabulate_Reference-Phases/All-Possible-CIFs/43733.cif

#(C) 2019 by FIZ Karlsruhe - Leibniz Institute for Information Infrastructure.  All rights reserved.
data_43733-ICSD
_database_code_ICSD 43733
_audit_creation_date 2000-07-15
_audit_update_record 2006-04-01
_chemical_name_systematic Titanium
_chemical_formula_structural Ti
_chemical_formula_sum Ti1
_chemical_name_structure_type hcp-Mg
_exptl_crystal_density_diffrn 4.5
_publ_section_title

;
Crystal structure and chemical nature of the lower oxides of titanium Ti O0.48
;
loop_
_citation_id
_citation_journal_full
_citation_year
_citation_journal_volume
_citation_page_first
_citation_page_last
_citation_journal_id_ASTM
primary 'Zhurnal Strukturnoi Khimii' 1960 1 170 177 ZSTKAI
loop_
_publ_author_name
'Makarov, E.S.'
'Kuznetsov, L.M.'
_cell_length_a 2.951
_cell_length_b 2.951
_cell_length_c 4.685
_cell_angle_alpha 90.
_cell_angle_beta 90.
_cell_angle_gamma 120.
_cell_volume 35.33
_cell_formula_units_Z 2
_symmetry_space_group_name_H-M 'P 63/m m c'
_symmetry_Int_Tables_number 194
loop_
_symmetry_equiv_pos_site_id
_symmetry_equiv_pos_as_xyz
1 'x, x-y, -z+1/2'
2 '-x+y, y, -z+1/2'
3 '-y, -x, -z+1/2'
4 '-x+y, -x, -z+1/2'
5 '-y, x-y, -z+1/2'
6 'x, y, -z+1/2'
7 '-x, -x+y, z+1/2'
8 'x-y, -y, z+1/2'
9 'y, x, z+1/2'
10 'x-y, x, z+1/2'
11 'y, -x+y, z+1/2'
12 '-x, -y, z+1/2'
13 '-x, -x+y, -z'
14 'x-y, -y, -z'
15 'y, x, -z'
16 'x-y, x, -z'
17 'y, -x+y, -z'
18 '-x, -y, -z'
19 'x, x-y, z'
20 '-x+y, y, z'
21 '-y, -x, z'
22 '-x+y, -x, z'
23 '-y, x-y, z'
24 'x, y, z'
loop_
_atom_type_symbol
_atom_type_oxidation_number
Ti0+ 0
loop_
_atom_site_label
_atom_site_type_symbol
_atom_site_symmetry_multiplicity
_atom_site_Wyckoff_symbol
_atom_site_fract_x
_atom_site_fract_y
_atom_site_fract_z
_atom_site_B_iso_or_equiv
_atom_site_occupancy
_atom_site_attached_hydrogens
Ti1 Ti0+ 2 c 0.3333 0.6667 0.25 . 1. 0
#End of TTdata_43733-ICSD

File: Novel-Space/Tabulate_Reference-Phases/All-Possible-CIFs/43734.cif

#(C) 2019 by FIZ Karlsruhe - Leibniz Institute for Information Infrastructure.  All rights reserved.
data_43734-ICSD
_database_code_ICSD 43734
_audit_creation_date 2000-07-15
_chemical_name_systematic 'Titanium suboxide (1/0.48)'
_chemical_formula_structural 'Ti O0.48'
_chemical_formula_sum 'O0.48 Ti1'
_chemical_name_structure_type hcp(filled)-Nb2N
_exptl_crystal_density_diffrn 5.02
_publ_section_title

;
Crystal structure and chemical nature of the lower oxides of titanium Ti O0.48
;
loop_
_citation_id
_citation_journal_full
_citation_year
_citation_journal_volume
_citation_page_first
_citation_page_last
_citation_journal_id_ASTM
primary 'Zhurnal Strukturnoi Khimii' 1960 1 170 177 ZSTKAI
loop_
_publ_author_name
'Makarov, E.S.'
'Kuznetsov, L.M.'
_cell_length_a 2.9701
_cell_length_b 2.9701
_cell_length_c 4.8097
_cell_angle_alpha 90.
_cell_angle_beta 90.
_cell_angle_gamma 120.
_cell_volume 36.74
_cell_formula_units_Z 2
_symmetry_space_group_name_H-M 'P 63/m m c'
_symmetry_Int_Tables_number 194
loop_
_symmetry_equiv_pos_site_id
_symmetry_equiv_pos_as_xyz
1 'x, x-y, -z+1/2'
2 '-x+y, y, -z+1/2'
3 '-y, -x, -z+1/2'
4 '-x+y, -x, -z+1/2'
5 '-y, x-y, -z+1/2'
6 'x, y, -z+1/2'
7 '-x, -x+y, z+1/2'
8 'x-y, -y, z+1/2'
9 'y, x, z+1/2'
10 'x-y, x, z+1/2'
11 'y, -x+y, z+1/2'
12 '-x, -y, z+1/2'
13 '-x, -x+y, -z'
14 'x-y, -y, -z'
15 'y, x, -z'
16 'x-y, x, -z'
17 'y, -x+y, -z'
18 '-x, -y, -z'
19 'x, x-y, z'
20 '-x+y, y, z'
21 '-y, -x, z'
22 '-x+y, -x, z'
23 '-y, x-y, z'
24 'x, y, z'
loop_
_atom_type_symbol
_atom_type_oxidation_number
Ti0+ 0
O0+ 0
loop_
_atom_site_label
_atom_site_type_symbol
_atom_site_symmetry_multiplicity
_atom_site_Wyckoff_symbol
_atom_site_fract_x
_atom_site_fract_y
_atom_site_fract_z
_atom_site_B_iso_or_equiv
_atom_site_occupancy
_atom_site_attached_hydrogens
Ti1 Ti0+ 2 c 0.3333 0.6667 0.25 . 1. 0
O1 O0+ 2 a 0 0 0 . 0.48 0
#End of TTdata_43734-ICSD

File: Novel-Space/Tabulate_Reference-Phases/All-Possible-CIFs/44407.cif

#(C) 2019 by FIZ Karlsruhe - Leibniz Institute for Information Infrastructure.  All rights reserved.
data_44407-ICSD
_database_code_ICSD 44407
_audit_creation_date 2000-12-16
_audit_update_record 2005-10-01
_chemical_name_systematic 'Manganese titanate'
_chemical_formula_structural 'Mn (Ti O3)'
_chemical_formula_sum 'Mn1 O3 Ti1'
_chemical_name_structure_type Ilmenite-FeTiO3
_chemical_name_mineral Pyrophanite
_exptl_crystal_density_diffrn 4.6
_cell_measurement_temperature 4.2
_publ_section_title
'Neutron-diffraction study of antiferromagnetic Mn Ti O3 and Ni Ti O3'
loop_
_citation_id
_citation_journal_full
_citation_year
_citation_journal_volume
_citation_page_first
_citation_page_last
_citation_journal_id_ASTM
primary 'Journal of the Physical Society of Japan' 1959 14 1352 1360 JUPSAU
loop_
_publ_author_name
'Shirane, G.'
'Pickart, S.J.'
'Ishikawa, Y.'
_cell_length_a 5.61
_cell_length_b 5.61
_cell_length_c 5.61
_cell_angle_alpha 54.5
_cell_angle_beta 54.5
_cell_angle_gamma 54.5
_cell_volume 108.84
_cell_formula_units_Z 2
_symmetry_space_group_name_H-M 'R -3 R'
_symmetry_Int_Tables_number 148
loop_
_symmetry_equiv_pos_site_id
_symmetry_equiv_pos_as_xyz
1 '-z, -x, -y'
2 '-y, -z, -x'
3 '-x, -y, -z'
4 'z, x, y'
5 'y, z, x'
6 'x, y, z'
loop_
_atom_type_symbol
_atom_type_oxidation_number
Mn2+ 2
Ti4+ 4
O2- -2
loop_
_atom_site_label
_atom_site_type_symbol
_atom_site_symmetry_multiplicity
_atom_site_Wyckoff_symbol
_atom_site_fract_x
_atom_site_fract_y
_atom_site_fract_z
_atom_site_B_iso_or_equiv
_atom_site_occupancy
_atom_site_attached_hydrogens
Mn1 Mn2+ 2 c 0.357 0.357 0.357 . 1. 0
Ti1 Ti4+ 2 c 0.143 0.143 0.143 . 1. 0
O1 O2- 6 f 0.56 -.05 0.22 . 1. 0
#End of TTdata_44407-ICSD

File: Novel-Space/Tabulate_Reference-Phases/All-Possible-CIFs/44761.cif

#(C) 2019 by FIZ Karlsruhe - Leibniz Institute for Information Infrastructure.  All rights reserved.
data_44761-ICSD
_database_code_ICSD 44761
_audit_creation_date 2000-12-16
_audit_update_record 2015-08-01
_chemical_name_systematic 'Manganese - alpha'
_chemical_formula_structural Mn
_chemical_formula_sum Mn1
_chemical_name_structure_type Mn(alpha)-Mn(cI58)
_chemical_name_mineral Manganese-alpha
_exptl_crystal_density_diffrn 7.48
_cell_measurement_temperature 47.
_publ_section_title

;
Antiferromagnetic structure of alpha-manganese and a magnetic structure of
beta-manganese
;
loop_
_citation_id
_citation_journal_full
_citation_year
_citation_journal_volume
_citation_page_first
_citation_page_last
_citation_journal_id_ASTM
primary 'Physical Review' 1956 101 537 544 PHRVAO
loop_
_publ_author_name
'Kasper, J.S.'
'Roberts, B.W.'
_cell_length_a 8.91
_cell_length_b 8.91
_cell_length_c 8.91
_cell_angle_alpha 90.
_cell_angle_beta 90.
_cell_angle_gamma 90.
_cell_volume 707.35
_cell_formula_units_Z 58
_symmetry_space_group_name_H-M 'I -4 3 m'
_symmetry_Int_Tables_number 217
loop_
_symmetry_equiv_pos_site_id
_symmetry_equiv_pos_as_xyz
1 '-z, -y, x'
2 '-y, -x, z'
3 '-x, -z, y'
4 '-z, -x, y'
5 '-y, -z, x'
6 '-x, -y, z'
7 '-z, y, -x'
8 '-y, x, -z'
9 '-x, z, -y'
10 '-z, x, -y'
11 '-y, z, -x'
12 '-x, y, -z'
13 'z, -y, -x'
14 'y, -x, -z'
15 'x, -z, -y'
16 'z, -x, -y'
17 'y, -z, -x'
18 'x, -y, -z'
19 'z, y, x'
20 'y, x, z'
21 'x, z, y'
22 'z, x, y'
23 'y, z, x'
24 'x, y, z'
25 '-z+1/2, -y+1/2, x+1/2'
26 '-y+1/2, -x+1/2, z+1/2'
27 '-x+1/2, -z+1/2, y+1/2'
28 '-z+1/2, -x+1/2, y+1/2'
29 '-y+1/2, -z+1/2, x+1/2'
30 '-x+1/2, -y+1/2, z+1/2'
31 '-z+1/2, y+1/2, -x+1/2'
32 '-y+1/2, x+1/2, -z+1/2'
33 '-x+1/2, z+1/2, -y+1/2'
34 '-z+1/2, x+1/2, -y+1/2'
35 '-y+1/2, z+1/2, -x+1/2'
36 '-x+1/2, y+1/2, -z+1/2'
37 'z+1/2, -y+1/2, -x+1/2'
38 'y+1/2, -x+1/2, -z+1/2'
39 'x+1/2, -z+1/2, -y+1/2'
40 'z+1/2, -x+1/2, -y+1/2'
41 'y+1/2, -z+1/2, -x+1/2'
42 'x+1/2, -y+1/2, -z+1/2'
43 'z+1/2, y+1/2, x+1/2'
44 'y+1/2, x+1/2, z+1/2'
45 'x+1/2, z+1/2, y+1/2'
46 'z+1/2, x+1/2, y+1/2'
47 'y+1/2, z+1/2, x+1/2'
48 'x+1/2, y+1/2, z+1/2'
loop_
_atom_type_symbol
_atom_type_oxidation_number
Mn0+ 0
loop_
_atom_site_label
_atom_site_type_symbol
_atom_site_symmetry_multiplicity
_atom_site_Wyckoff_symbol
_atom_site_fract_x
_atom_site_fract_y
_atom_site_fract_z
_atom_site_B_iso_or_equiv
_atom_site_occupancy
_atom_site_attached_hydrogens
Mn1 Mn0+ 2 a 0 0 0 . 1. 0
Mn2 Mn0+ 8 c 0.317 0.317 0.317 . 1. 0
Mn3 Mn0+ 24 g 0.356 0.356 0.042 . 1. 0
Mn4 Mn0+ 24 g 0.089 0.089 0.278 . 1. 0
#End of TTdata_44761-ICSD

File: Novel-Space/Tabulate_Reference-Phases/All-Possible-CIFs/44882.cif

#(C) 2019 by FIZ Karlsruhe - Leibniz Institute for Information Infrastructure.  All rights reserved.
data_44882-ICSD
_database_code_ICSD 44882
_audit_creation_date 2000-12-16
_audit_update_record 2012-08-01
_chemical_name_systematic 'Titanium oxide'
_chemical_formula_structural 'Ti O2'
_chemical_formula_sum 'O2 Ti1'
_chemical_name_structure_type Anatase-TiO2
_chemical_name_mineral Anatase
_exptl_crystal_density_diffrn 3.89
_publ_section_title 'The structures of anatase and rutile'
loop_
_citation_id
_citation_journal_full
_citation_year
_citation_journal_volume
_citation_page_first
_citation_page_last
_citation_journal_id_ASTM
primary 'Journal of the American Chemical Society' 1955 77 4708 4709 JACSAT
loop_
_publ_author_name
'Cromer, D.T.'
'Herrington, K.'
_cell_length_a 3.785(1)
_cell_length_b 3.785(1)
_cell_length_c 9.514(6)
_cell_angle_alpha 90.
_cell_angle_beta 90.
_cell_angle_gamma 90.
_cell_volume 136.3
_cell_formula_units_Z 4
_symmetry_space_group_name_H-M 'I 41/a m d S'
_symmetry_Int_Tables_number 141
_refine_ls_R_factor_all 0.048
loop_
_symmetry_equiv_pos_site_id
_symmetry_equiv_pos_as_xyz
1 'y, -x+1/2, z+1/4'
2 '-y, x+1/2, z+1/4'
3 'y, -x, -z'
4 '-y, x, -z'
5 '-y, -x+1/2, z+1/4'
6 'y, x+1/2, z+1/4'
7 '-y, -x, -z'
8 'y, x, -z'
9 'x, -y+1/2, -z+1/4'
10 '-x, y+1/2, -z+1/4'
11 'x, -y, z'
12 '-x, y, z'
13 '-x, -y+1/2, -z+1/4'
14 'x, y+1/2, -z+1/4'
15 '-x, -y, z'
16 'x, y, z'
17 'y+1/2, -x, z+3/4'
18 '-y+1/2, x, z+3/4'
19 'y+1/2, -x+1/2, -z+1/2'
20 '-y+1/2, x+1/2, -z+1/2'
21 '-y+1/2, -x, z+3/4'
22 'y+1/2, x, z+3/4'
23 '-y+1/2, -x+1/2, -z+1/2'
24 'y+1/2, x+1/2, -z+1/2'
25 'x+1/2, -y, -z+3/4'
26 '-x+1/2, y, -z+3/4'
27 'x+1/2, -y+1/2, z+1/2'
28 '-x+1/2, y+1/2, z+1/2'
29 '-x+1/2, -y, -z+3/4'
30 'x+1/2, y, -z+3/4'
31 '-x+1/2, -y+1/2, z+1/2'
32 'x+1/2, y+1/2, z+1/2'
loop_
_atom_type_symbol
_atom_type_oxidation_number
Ti4+ 4
O2- -2
loop_
_atom_site_label
_atom_site_type_symbol
_atom_site_symmetry_multiplicity
_atom_site_Wyckoff_symbol
_atom_site_fract_x
_atom_site_fract_y
_atom_site_fract_z
_atom_site_B_iso_or_equiv
_atom_site_occupancy
_atom_site_attached_hydrogens
Ti1 Ti4+ 4 a 0 0 0 0.510(96) 1. 0
O1 O2- 8 e 0 0 0.2064(9) 0.66(16) 1. 0
#End of TTdata_44882-ICSD

File: Novel-Space/Tabulate_Reference-Phases/All-Possible-CIFs/50433.cif

#(C) 2019 by FIZ Karlsruhe - Leibniz Institute for Information Infrastructure.  All rights reserved.
data_50433-ICSD
_database_code_ICSD 50433
_audit_creation_date 1999-11-30
_chemical_name_systematic 'Lithium manganese titanium oxide (1/1.6/0.4/4)'
_chemical_formula_structural 'Li (Mn0.80 Ti0.20)2 O4'
_chemical_formula_sum 'Li1 Mn1.6 O4 Ti0.4'
_chemical_name_structure_type Spinel-Al2MgO4
_exptl_crystal_density_diffrn 4.15
_publ_section_title
'Structural and electrical characterization of Li (Mn(1-d) Ti(d))2 O4'
loop_
_citation_id
_citation_journal_full
_citation_year
_citation_journal_volume
_citation_page_first
_citation_page_last
_citation_journal_id_ASTM
primary 'Solid State Ionics' 1998 113 43 49 SSIOD3
loop_
_publ_author_name
'Yoo, K.S.'
'Cho, N.W.'
'Oh, Y.-J.'
_cell_length_a 8.2881
_cell_length_b 8.2881
_cell_length_c 8.2881
_cell_angle_alpha 90.
_cell_angle_beta 90.
_cell_angle_gamma 90.
_cell_volume 569.33
_cell_formula_units_Z 8
_symmetry_space_group_name_H-M 'F d -3 m S'
_symmetry_Int_Tables_number 227
_refine_ls_R_factor_all 0.0252
loop_
_symmetry_equiv_pos_site_id
_symmetry_equiv_pos_as_xyz
1 'z+1/4, y+1/4, -x+1/4'
2 'y+1/4, x+1/4, -z+1/4'
3 'x+1/4, z+1/4, -y+1/4'
4 'z+1/4, x+1/4, -y+1/4'
5 'y+1/4, z+1/4, -x+1/4'
6 'x+1/4, y+1/4, -z+1/4'
7 'z+1/4, -y+1/4, x+1/4'
8 'y+1/4, -x+1/4, z+1/4'
9 'x+1/4, -z+1/4, y+1/4'
10 'z+1/4, -x+1/4, y+1/4'
11 'y+1/4, -z+1/4, x+1/4'
12 'x+1/4, -y+1/4, z+1/4'
13 '-z+1/4, y+1/4, x+1/4'
14 '-y+1/4, x+1/4, z+1/4'
15 '-x+1/4, z+1/4, y+1/4'
16 '-z+1/4, x+1/4, y+1/4'
17 '-y+1/4, z+1/4, x+1/4'
18 '-x+1/4, y+1/4, z+1/4'
19 '-z+1/4, -y+1/4, -x+1/4'
20 '-y+1/4, -x+1/4, -z+1/4'
21 '-x+1/4, -z+1/4, -y+1/4'
22 '-z+1/4, -x+1/4, -y+1/4'
23 '-y+1/4, -z+1/4, -x+1/4'
24 '-x+1/4, -y+1/4, -z+1/4'
25 '-z, -y, x'
26 '-y, -x, z'
27 '-x, -z, y'
28 '-z, -x, y'
29 '-y, -z, x'
30 '-x, -y, z'
31 '-z, y, -x'
32 '-y, x, -z'
33 '-x, z, -y'
34 '-z, x, -y'
35 '-y, z, -x'
36 '-x, y, -z'
37 'z, -y, -x'
38 'y, -x, -z'
39 'x, -z, -y'
40 'z, -x, -y'
41 'y, -z, -x'
42 'x, -y, -z'
43 'z, y, x'
44 'y, x, z'
45 'x, z, y'
46 'z, x, y'
47 'y, z, x'
48 'x, y, z'
49 'z+1/4, y+3/4, -x+3/4'
50 'y+1/4, x+3/4, -z+3/4'
51 'x+1/4, z+3/4, -y+3/4'
52 'z+1/4, x+3/4, -y+3/4'
53 'y+1/4, z+3/4, -x+3/4'
54 'x+1/4, y+3/4, -z+3/4'
55 'z+1/4, -y+3/4, x+3/4'
56 'y+1/4, -x+3/4, z+3/4'
57 'x+1/4, -z+3/4, y+3/4'
58 'z+1/4, -x+3/4, y+3/4'
59 'y+1/4, -z+3/4, x+3/4'
60 'x+1/4, -y+3/4, z+3/4'
61 '-z+1/4, y+3/4, x+3/4'
62 '-y+1/4, x+3/4, z+3/4'
63 '-x+1/4, z+3/4, y+3/4'
64 '-z+1/4, x+3/4, y+3/4'
65 '-y+1/4, z+3/4, x+3/4'
66 '-x+1/4, y+3/4, z+3/4'
67 '-z+1/4, -y+3/4, -x+3/4'
68 '-y+1/4, -x+3/4, -z+3/4'
69 '-x+1/4, -z+3/4, -y+3/4'
70 '-z+1/4, -x+3/4, -y+3/4'
71 '-y+1/4, -z+3/4, -x+3/4'
72 '-x+1/4, -y+3/4, -z+3/4'
73 '-z, -y+1/2, x+1/2'
74 '-y, -x+1/2, z+1/2'
75 '-x, -z+1/2, y+1/2'
76 '-z, -x+1/2, y+1/2'
77 '-y, -z+1/2, x+1/2'
78 '-x, -y+1/2, z+1/2'
79 '-z, y+1/2, -x+1/2'
80 '-y, x+1/2, -z+1/2'
81 '-x, z+1/2, -y+1/2'
82 '-z, x+1/2, -y+1/2'
83 '-y, z+1/2, -x+1/2'
84 '-x, y+1/2, -z+1/2'
85 'z, -y+1/2, -x+1/2'
86 'y, -x+1/2, -z+1/2'
87 'x, -z+1/2, -y+1/2'
88 'z, -x+1/2, -y+1/2'
89 'y, -z+1/2, -x+1/2'
90 'x, -y+1/2, -z+1/2'
91 'z, y+1/2, x+1/2'
92 'y, x+1/2, z+1/2'
93 'x, z+1/2, y+1/2'
94 'z, x+1/2, y+1/2'
95 'y, z+1/2, x+1/2'
96 'x, y+1/2, z+1/2'
97 'z+3/4, y+1/4, -x+3/4'
98 'y+3/4, x+1/4, -z+3/4'
99 'x+3/4, z+1/4, -y+3/4'
100 'z+3/4, x+1/4, -y+3/4'
101 'y+3/4, z+1/4, -x+3/4'
102 'x+3/4, y+1/4, -z+3/4'
103 'z+3/4, -y+1/4, x+3/4'
104 'y+3/4, -x+1/4, z+3/4'
105 'x+3/4, -z+1/4, y+3/4'
106 'z+3/4, -x+1/4, y+3/4'
107 'y+3/4, -z+1/4, x+3/4'
108 'x+3/4, -y+1/4, z+3/4'
109 '-z+3/4, y+1/4, x+3/4'
110 '-y+3/4, x+1/4, z+3/4'
111 '-x+3/4, z+1/4, y+3/4'
112 '-z+3/4, x+1/4, y+3/4'
113 '-y+3/4, z+1/4, x+3/4'
114 '-x+3/4, y+1/4, z+3/4'
115 '-z+3/4, -y+1/4, -x+3/4'
116 '-y+3/4, -x+1/4, -z+3/4'
117 '-x+3/4, -z+1/4, -y+3/4'
118 '-z+3/4, -x+1/4, -y+3/4'
119 '-y+3/4, -z+1/4, -x+3/4'
120 '-x+3/4, -y+1/4, -z+3/4'
121 '-z+1/2, -y, x+1/2'
122 '-y+1/2, -x, z+1/2'
123 '-x+1/2, -z, y+1/2'
124 '-z+1/2, -x, y+1/2'
125 '-y+1/2, -z, x+1/2'
126 '-x+1/2, -y, z+1/2'
127 '-z+1/2, y, -x+1/2'
128 '-y+1/2, x, -z+1/2'
129 '-x+1/2, z, -y+1/2'
130 '-z+1/2, x, -y+1/2'
131 '-y+1/2, z, -x+1/2'
132 '-x+1/2, y, -z+1/2'
133 'z+1/2, -y, -x+1/2'
134 'y+1/2, -x, -z+1/2'
135 'x+1/2, -z, -y+1/2'
136 'z+1/2, -x, -y+1/2'
137 'y+1/2, -z, -x+1/2'
138 'x+1/2, -y, -z+1/2'
139 'z+1/2, y, x+1/2'
140 'y+1/2, x, z+1/2'
141 'x+1/2, z, y+1/2'
142 'z+1/2, x, y+1/2'
143 'y+1/2, z, x+1/2'
144 'x+1/2, y, z+1/2'
145 'z+3/4, y+3/4, -x+1/4'
146 'y+3/4, x+3/4, -z+1/4'
147 'x+3/4, z+3/4, -y+1/4'
148 'z+3/4, x+3/4, -y+1/4'
149 'y+3/4, z+3/4, -x+1/4'
150 'x+3/4, y+3/4, -z+1/4'
151 'z+3/4, -y+3/4, x+1/4'
152 'y+3/4, -x+3/4, z+1/4'
153 'x+3/4, -z+3/4, y+1/4'
154 'z+3/4, -x+3/4, y+1/4'
155 'y+3/4, -z+3/4, x+1/4'
156 'x+3/4, -y+3/4, z+1/4'
157 '-z+3/4, y+3/4, x+1/4'
158 '-y+3/4, x+3/4, z+1/4'
159 '-x+3/4, z+3/4, y+1/4'
160 '-z+3/4, x+3/4, y+1/4'
161 '-y+3/4, z+3/4, x+1/4'
162 '-x+3/4, y+3/4, z+1/4'
163 '-z+3/4, -y+3/4, -x+1/4'
164 '-y+3/4, -x+3/4, -z+1/4'
165 '-x+3/4, -z+3/4, -y+1/4'
166 '-z+3/4, -x+3/4, -y+1/4'
167 '-y+3/4, -z+3/4, -x+1/4'
168 '-x+3/4, -y+3/4, -z+1/4'
169 '-z+1/2, -y+1/2, x'
170 '-y+1/2, -x+1/2, z'
171 '-x+1/2, -z+1/2, y'
172 '-z+1/2, -x+1/2, y'
173 '-y+1/2, -z+1/2, x'
174 '-x+1/2, -y+1/2, z'
175 '-z+1/2, y+1/2, -x'
176 '-y+1/2, x+1/2, -z'
177 '-x+1/2, z+1/2, -y'
178 '-z+1/2, x+1/2, -y'
179 '-y+1/2, z+1/2, -x'
180 '-x+1/2, y+1/2, -z'
181 'z+1/2, -y+1/2, -x'
182 'y+1/2, -x+1/2, -z'
183 'x+1/2, -z+1/2, -y'
184 'z+1/2, -x+1/2, -y'
185 'y+1/2, -z+1/2, -x'
186 'x+1/2, -y+1/2, -z'
187 'z+1/2, y+1/2, x'
188 'y+1/2, x+1/2, z'
189 'x+1/2, z+1/2, y'
190 'z+1/2, x+1/2, y'
191 'y+1/2, z+1/2, x'
192 'x+1/2, y+1/2, z'
loop_
_atom_type_symbol
_atom_type_oxidation_number
Li1+ 1
Mn3+ 3.375
Ti4+ 4
O2- -2
loop_
_atom_site_label
_atom_site_type_symbol
_atom_site_symmetry_multiplicity
_atom_site_Wyckoff_symbol
_atom_site_fract_x
_atom_site_fract_y
_atom_site_fract_z
_atom_site_B_iso_or_equiv
_atom_site_occupancy
_atom_site_attached_hydrogens
Li1 Li1+ 8 a 0 0 0 . 1. 0
Mn1 Mn3+ 16 d 0.625 0.625 0.625 . 0.8 0
Ti1 Ti4+ 16 d 0.625 0.625 0.625 . 0.2 0
O1 O2- 32 e 0.3884 0.3884 0.3884 . 1. 0
#End of TTdata_50433-ICSD

File: Novel-Space/Tabulate_Reference-Phases/All-Possible-CIFs/50853.cif

#(C) 2019 by FIZ Karlsruhe - Leibniz Institute for Information Infrastructure.  All rights reserved.
data_50853-ICSD
_database_code_ICSD 50853
_audit_creation_date 2000-12-16
_chemical_name_systematic 'Lithium manganese oxide (0.89/2/3.84)'
_chemical_formula_structural 'Li0.89 Mn2 O3.84'
_chemical_formula_sum 'Li0.89 Mn2 O3.84'
_exptl_crystal_density_diffrn 4.13
_publ_section_title

;
Oxygen nonstoichiometry in Li-Mn-O spinel oxides: a powder neutron diffraction
study
;
loop_
_citation_id
_citation_journal_full
_citation_year
_citation_journal_volume
_citation_page_first
_citation_page_last
_citation_journal_id_ASTM
primary 'Journal of Solid State Chemistry' 1998 135 132 139 JSSCBI
loop_
_publ_author_name
'Strobel, P.'
'le Cras, F.'
'Seguin, L.'
'Anne, M.'
'Tarascon, J.M.'
_cell_length_a 5.7396(2)
_cell_length_b 5.7396(2)
_cell_length_c 8.6709(6)
_cell_angle_alpha 90.
_cell_angle_beta 90.
_cell_angle_gamma 90.
_cell_volume 285.65
_cell_formula_units_Z 4
_symmetry_space_group_name_H-M 'I 41/a m d Z'
_symmetry_Int_Tables_number 141
_refine_ls_R_factor_all 0.0189
loop_
_symmetry_equiv_pos_site_id
_symmetry_equiv_pos_as_xyz
1 'y+1/4, x+3/4, -z+1/4'
2 'y+1/4, -x+3/4, -z+1/4'
3 'x, y+1/2, -z'
4 'x, -y, -z'
5 '-y+3/4, x+3/4, -z+1/4'
6 '-y+3/4, -x+3/4, -z+1/4'
7 '-x, y+1/2, -z'
8 '-x, -y, -z'
9 '-y+3/4, -x+1/4, z+3/4'
10 '-y+3/4, x+1/4, z+3/4'
11 '-x, -y+1/2, z'
12 '-x, y, z'
13 'y+1/4, -x+1/4, z+3/4'
14 'y+1/4, x+1/4, z+3/4'
15 'x, -y+1/2, z'
16 'x, y, z'
17 'y+3/4, x+1/4, -z+3/4'
18 'y+3/4, -x+1/4, -z+3/4'
19 'x+1/2, y, -z+1/2'
20 'x+1/2, -y+1/2, -z+1/2'
21 '-y+1/4, x+1/4, -z+3/4'
22 '-y+1/4, -x+1/4, -z+3/4'
23 '-x+1/2, y, -z+1/2'
24 '-x+1/2, -y+1/2, -z+1/2'
25 '-y+1/4, -x+3/4, z+1/4'
26 '-y+1/4, x+3/4, z+1/4'
27 '-x+1/2, -y, z+1/2'
28 '-x+1/2, y+1/2, z+1/2'
29 'y+3/4, -x+3/4, z+1/4'
30 'y+3/4, x+3/4, z+1/4'
31 'x+1/2, -y, z+1/2'
32 'x+1/2, y+1/2, z+1/2'
loop_
_atom_type_symbol
_atom_type_oxidation_number
Li1+ 1
Mn3+ 3.395
O2- -2
loop_
_atom_site_label
_atom_site_type_symbol
_atom_site_symmetry_multiplicity
_atom_site_Wyckoff_symbol
_atom_site_fract_x
_atom_site_fract_y
_atom_site_fract_z
_atom_site_B_iso_or_equiv
_atom_site_occupancy
_atom_site_attached_hydrogens
Li1 Li1+ 4 a 0 0.75 0.125 0.8(1) 0.89(3) 0
Mn1 Mn3+ 8 d 0 0 0.5 0.8(1) 1. 0
O1 O2- 16 h 0 0.4734(3) 0.2608(3) . 0.96(2) 0
loop_
_atom_site_aniso_label
_atom_site_aniso_type_symbol
_atom_site_aniso_U_11
_atom_site_aniso_U_22
_atom_site_aniso_U_33
_atom_site_aniso_U_12
_atom_site_aniso_U_13
_atom_site_aniso_U_23
O1 O2- 0.0040(3) 0.0034(3) 0.0103(2) 0 0 0.0027(6)
#End of TTdata_50853-ICSD

File: Novel-Space/Tabulate_Reference-Phases/All-Possible-CIFs/51034.cif

#(C) 2019 by FIZ Karlsruhe - Leibniz Institute for Information Infrastructure.  All rights reserved.
data_51034-ICSD
_database_code_ICSD 51034
_audit_creation_date 2001-07-16
_chemical_name_systematic 'Lithium titanium oxide (0.3/2.94/6)'
_chemical_formula_structural '(Li0.3 Ti2.94) O6'
_chemical_formula_sum 'Li0.3 O6 Ti2.94'
_exptl_crystal_density_diffrn 4.1
_cell_measurement_temperature 295.
_publ_section_title
'New phases formed in the Li-Ti-O system under reducing conditions'
loop_
_citation_id
_citation_journal_full
_citation_year
_citation_journal_volume
_citation_page_first
_citation_page_last
_citation_journal_id_ASTM
primary 'Journal of Solid State Chemistry' 1998 138 74 86 JSSCBI
loop_
_publ_author_name
'Grey, I.E.'
'Cranswick, L.M.D.'
'Li, C.'
'Bursill, L.A.'
'Peng, J.-L.'
_cell_length_a 4.5989(2)
_cell_length_b 14.3816(7)
_cell_length_c 2.9266(1)
_cell_angle_alpha 90.
_cell_angle_beta 90.(3)
_cell_angle_gamma 90.
_cell_volume 193.56
_cell_formula_units_Z 2
_symmetry_space_group_name_H-M 'A 1 1 2/m'
_symmetry_Int_Tables_number 12
_refine_ls_R_factor_all 0.046
loop_
_symmetry_equiv_pos_site_id
_symmetry_equiv_pos_as_xyz
1 'x, y, -z'
2 '-x, -y, -z'
3 '-x, -y, z'
4 'x, y, z'
5 'x, y+1/2, -z+1/2'
6 '-x, -y+1/2, -z+1/2'
7 '-x, -y+1/2, z+1/2'
8 'x, y+1/2, z+1/2'
loop_
_atom_type_symbol
_atom_type_oxidation_number
Ti4+ 4
O2- -2
Li0+ 0
loop_
_atom_site_label
_atom_site_type_symbol
_atom_site_symmetry_multiplicity
_atom_site_Wyckoff_symbol
_atom_site_fract_x
_atom_site_fract_y
_atom_site_fract_z
_atom_site_B_iso_or_equiv
_atom_site_occupancy
_atom_site_attached_hydrogens
Ti1 Ti4+ 2 a 0 0 0 1.1(2) 1. 0
Ti2 Ti4+ 4 i 0.488(1) 0.3414(4) 0 0.8(1) 0.800(6) 0
Ti3 Ti4+ 4 i 0.146(3) 0.315(1) 0 0.8(1) 0.200(6) 0
O1 O2- 4 i 0.708(2) 0.227(1) 0 1.1(1) 1. 0
O2 O2- 4 i 0.284(2) 0.108(1) 0 1.1(1) 1. 0
O3 O2- 4 i 0.212(2) 0.439(1) 0 1.1(1) 1. 0
#End of TTdata_51034-ICSD

File: Novel-Space/Tabulate_Reference-Phases/All-Possible-CIFs/51050.cif

#(C) 2019 by FIZ Karlsruhe - Leibniz Institute for Information Infrastructure.  All rights reserved.
data_51050-ICSD
_database_code_ICSD 51050
_audit_creation_date 2001-07-16
_audit_update_record 2006-04-01
_chemical_name_systematic 'Titanium oxide'
_chemical_formula_structural 'Ti O2'
_chemical_formula_sum 'O2 Ti1'
_chemical_name_structure_type Rutile-TiO2
_chemical_name_mineral Rutile
_exptl_crystal_density_diffrn 4.19
_publ_section_title

;
Zirconium titanate from sol-gel synthesis: thermal decomposition and
quantitative phase analysis
;
loop_
_citation_id
_citation_journal_full
_citation_year
_citation_journal_volume
_citation_page_first
_citation_page_last
_citation_journal_id_ASTM
primary 'Journal of Solid State Chemistry' 1998 139 225 232 JSSCBI
loop_
_publ_author_name
'Sham, E.L.'
'Aranda, M.A.G.'
'Farfan-Torres, E.M.'
'Gottifredi, J.C.'
'Martinez-Lara, M.'
'Bruque, S.'
_cell_length_a 4.611
_cell_length_b 4.611
_cell_length_c 2.982
_cell_angle_alpha 90.
_cell_angle_beta 90.
_cell_angle_gamma 90.
_cell_volume 63.4
_cell_formula_units_Z 2
_symmetry_space_group_name_H-M 'P 42/m n m'
_symmetry_Int_Tables_number 136
loop_
_symmetry_equiv_pos_site_id
_symmetry_equiv_pos_as_xyz
1 '-y+1/2, x+1/2, -z+1/2'
2 'y+1/2, -x+1/2, -z+1/2'
3 'y, x, -z'
4 '-y, -x, -z'
5 'y+1/2, -x+1/2, z+1/2'
6 '-y+1/2, x+1/2, z+1/2'
7 '-y, -x, z'
8 'y, x, z'
9 'x+1/2, -y+1/2, -z+1/2'
10 '-x+1/2, y+1/2, -z+1/2'
11 'x, y, -z'
12 '-x, -y, -z'
13 '-x+1/2, y+1/2, z+1/2'
14 'x+1/2, -y+1/2, z+1/2'
15 '-x, -y, z'
16 'x, y, z'
loop_
_atom_type_symbol
_atom_type_oxidation_number
Ti4+ 4
O2- -2
loop_
_atom_site_label
_atom_site_type_symbol
_atom_site_symmetry_multiplicity
_atom_site_Wyckoff_symbol
_atom_site_fract_x
_atom_site_fract_y
_atom_site_fract_z
_atom_site_B_iso_or_equiv
_atom_site_occupancy
_atom_site_attached_hydrogens
Ti1 Ti4+ 2 a 0 0 0 0.005 1. 0
O1 O2- 4 f 0.3048 0.3048 0 0.01 1. 0
#End of TTdata_51050-ICSD
