Repository: njszym/XRD-AutoAnalyzer

# An automatic analysis tool for XRD

A package designed to automate the process of phase identification from XRD spectra using a probabilistic deep learning trained with physics-informed data augmentation.

The corresponding manuscript will be made available soon. Reproducing the published results can be accomplished using the data provided in [figshare](https://figshare.com/s/69030545b8020de35633).

## Usage example

A pre-trained model for the Li-Mn-Ti-O-F chemical space is available in the ```Example/``` directory. To classify the experimentally measured patterns tabulated in the ```Spectra/``` sub-folder, run the following:

```
python run_CNN.py
```

The characterization of each spectrum should take around 1-2 minutes on a single processor. Once all classifications are made, the predicted phases will be printed along with their associated probabilities.

## Training the model for new compositions

To develop a model that can be used to perform phase identification in a new chemical space, place all relevant CIFs into ```Novel_Space/All_CIFs```. Then navigate to the ```Novel_Space/```directory and execute:

```
python construct_model.py --include_ns
```

This script will:

1) Filter all unique stoichiometric phases from the provided CIFs.

2) Generate hypothetical solid solutions between these materials (if ```--include_ns``` is specified).

3) Simulate augmented XRD spectra from the phases produced by (1) and (2).

4) Train a convolutional neural network on the augmented spectra.

This process may require a substantial amount of computational resources depending on the size of the composition space considered. For example: training our model in the Li-Mn-Ti-O-F space, which included 255 reference phases, required about 12 hours of computational runtime on 16 cores. Necessary computational time should scale linearly with the number of reference phases. Similarily, time is reduced linearly with the number of cores used as all processes executed here are perfectly parallel (i.e., independent of one another).

When the procedure is completed, a trained ```Model.h5``` file will be made available.

## Characterizing multi-phase spectra

In the directory containing ```Model.h5```, place all spectra to be classified in the ```Spectra/``` folder. Then execute:

```
python run_CNN.py
```

Output will appear as:

```
Filename: (name of the spectrum)
Predicted phases: (phase_1 + phase_2 + ...)
Confidence: (probabilities associated with the phases above)
```

Phase labels are denoted as ```formula_spacegroup```.

To plot the line profiles of the predicted phases in the measured spectrum for comparison, the ```--plot``` option may be used:

```
python run_CNN.py --plot
```

Note that the iterative process of phase identification and profile subtraction will proceed until all measured intensities fall below some cutoff value. By default, the cutoff is set to 10% of the maximum diffraction peak intensity. Alternatively, if you are only working with single-phase (or N-phase) patterns, the number of maximum phases considered can be manually set to 1 (or N).

File: Pre-Trained_Li-Mn-Ti-O-F/Including_Non-Stoich/Stoich_Refs/Li2MnO3_15.cif

#(C) 2019 by FIZ Karlsruhe - Leibniz Institute for Information Infrastructure.  All rights reserved.
data_21022-ICSD
_database_code_ICSD 21022
_audit_creation_date 1980-01-01
_chemical_name_systematic 'Dilithium manganese(IV) oxide'
_chemical_formula_structural 'Li2 Mn O3'
_chemical_formula_sum 'Li2 Mn1 O3'
_chemical_name_structure_type Li2SnO3
_exptl_crystal_density_diffrn 3.9
_publ_section_title
'Zur Kenntnis der Na Cl Struktur Familie: neue Untersuchungen an Li2 Mn O3'
loop_
_citation_id
_citation_journal_full
_citation_year
_citation_journal_volume
_citation_page_first
_citation_page_last
_citation_journal_id_ASTM
primary 'Zeitschrift fuer Anorganische und Allgemeine Chemie (1950) (DE)' 1973
397 279 289 ZAACAB
loop_
_publ_author_name
'Jansen, M.'
'Hoppe, R.'
_cell_length_a 4.928
_cell_length_b 8.533
_cell_length_c 9.604
_cell_angle_alpha 90.
_cell_angle_beta 99.5
_cell_angle_gamma 90.
_cell_volume 398.32
_cell_formula_units_Z 8
_symmetry_space_group_name_H-M 'C 1 2/c 1'
_symmetry_Int_Tables_number 15
loop_
_symmetry_equiv_pos_site_id
_symmetry_equiv_pos_as_xyz
1 'x, -y, z+1/2'
2 '-x, -y, -z'
3 '-x, y, -z+1/2'
4 'x, y, z'
5 'x+1/2, -y+1/2, z+1/2'
6 '-x+1/2, -y+1/2, -z'
7 '-x+1/2, y+1/2, -z+1/2'
8 'x+1/2, y+1/2, z'
loop_
_atom_type_symbol
_atom_type_oxidation_number
Li1+ 1
Mn4+ 4
O2- -2
loop_
_atom_site_label
_atom_site_type_symbol
_atom_site_symmetry_multiplicity
_atom_site_Wyckoff_symbol
_atom_site_fract_x
_atom_site_fract_y
_atom_site_fract_z
_atom_site_B_iso_or_equiv
_atom_site_occupancy
_atom_site_attached_hydrogens
Li1 Li1+ 8 f 0.239 0.078 -.001 . 1. 0
Li2 Li1+ 4 d 0.25 0.25 0.5 . 1. 0
Li3 Li1+ 4 e 0 0.751 0.25 . 1. 0
Mn1 Mn4+ 4 e 0 0.4165 0.25 . 1. 0
Mn2 Mn4+ 4 e 0 0.083 0.25 . 1. 0
O1 O2- 8 f 0.1102 0.2497 0.1342 . 1. 0
O2 O2- 8 f 0.134 0.5736 0.1333 . 1. 0
O3 O2- 8 f 0.134 0.927 0.1333 . 1. 0
#End of TTdata_21022-ICSD

File: Pre-Trained_Li-Mn-Ti-O-F/Including_Non-Stoich/Stoich_Refs/Li2TiO3_15.cif

#(C) 2019 by FIZ Karlsruhe - Leibniz Institute for Information Infrastructure.  All rights reserved.
data_257005-ICSD
_database_code_ICSD 257005
_audit_creation_date 2017-08-01
_chemical_name_systematic 'Lithium titanate(IV) - beta phase'
_chemical_formula_structural 'Li2 (Ti O3)'
_chemical_formula_sum 'Li2 O3 Ti1'
_chemical_name_structure_type Li2SnO3
_exptl_crystal_density_diffrn 3.44
_cell_measurement_temperature 4.
_publ_section_title

;
Monoclinic beta-Li2 Ti O3: Neutron diffraction study and estimation of Li
diffusion pathways
;
loop_
_citation_id
_citation_journal_full
_citation_year
_citation_journal_volume
_citation_page_first
_citation_page_last
_citation_journal_id_ASTM
primary 'Solid State Sciences' 2016 61 161 166 SSSCFJ
loop_
_publ_author_name
'Monchak, M.'
'Dolotko, O.'
'Muehlbauer, M.J.'
'Baran, V.'
'Senyshyn, A.'
'Ehrenberg, H.'
_cell_length_a 5.0572(1)
_cell_length_b 8.7642(2)
_cell_length_c 9.7281(1)
_cell_angle_alpha 90.
_cell_angle_beta 100.149(1)
_cell_angle_gamma 90.
_cell_volume 424.42
_cell_formula_units_Z 8
_symmetry_space_group_name_H-M 'C 1 2/c 1'
_symmetry_Int_Tables_number 15
_refine_ls_R_factor_all 0.0369
loop_
_symmetry_equiv_pos_site_id
_symmetry_equiv_pos_as_xyz
1 'x, -y, z+1/2'
2 '-x, -y, -z'
3 '-x, y, -z+1/2'
4 'x, y, z'
5 'x+1/2, -y+1/2, z+1/2'
6 '-x+1/2, -y+1/2, -z'
7 '-x+1/2, y+1/2, -z+1/2'
8 'x+1/2, y+1/2, z'
loop_
_atom_type_symbol
_atom_type_oxidation_number
Li1+ 1
Ti4+ 4
O2- -2
loop_
_atom_site_label
_atom_site_type_symbol
_atom_site_symmetry_multiplicity
_atom_site_Wyckoff_symbol
_atom_site_fract_x
_atom_site_fract_y
_atom_site_fract_z
_atom_site_B_iso_or_equiv
_atom_site_occupancy
_atom_site_attached_hydrogens
Li1 Li1+ 8 f 0.230(2) 0.071(1) -0.001(1) 0.96(6) 1. 0
Li2 Li1+ 4 d 0.25 0.25 0.5 0.96(6) 1. 0
Li3 Li1+ 4 e 0 0.087(2) 0.25 0.96(6) 1. 0
Ti1 Ti4+ 4 e 0 0.412(1) 0.25 1.1(1) 1. 0
Ti2 Ti4+ 4 e 0 0.750(1) 0.25 0.6(1) 1. 0
O1 O2- 8 f 0.1415(7) 0.2608(4) 0.1360(5) 1.22(7) 1. 0
O2 O2- 8 f 0.1124(6) 0.5863(4) 0.1364(4) 1.02(6) 1. 0
O3 O2- 8 f 0.1350(7) 0.9098(4) 0.1368(4) 1.12(5) 1. 0
#End of TTdata_257005-ICSD

File: Pre-Trained_Li-Mn-Ti-O-F/Including_Non-Stoich/Stoich_Refs/LiO2_12.cif

#(C) 2019 by FIZ Karlsruhe - Leibniz Institute for Information Infrastructure.  All rights reserved.
data_159510-ICSD
_database_code_ICSD 159510
_audit_creation_date 2008-08-01
_chemical_name_systematic 'Lithium hydroxide hydrate'
_chemical_formula_structural 'Li (O H) (H2 O)'
_chemical_formula_sum 'H3 Li1 O2'
_chemical_name_structure_type LiOHH2O
_exptl_crystal_density_diffrn 1.53
_publ_section_title 'Crystal structure of lithium hydroxide monohydrate'
loop_
_citation_id
_citation_journal_full
_citation_year
_citation_journal_volume
_citation_page_first
_citation_page_last
_citation_journal_id_ASTM
primary 'Zeitschrift fuer Kristallographie' 1940 102 119 140 ZEKRDZ
loop_
_publ_author_name
'Pepinsky, R.'
_cell_length_a 7.37
_cell_length_b 8.26
_cell_length_c 3.19
_cell_angle_alpha 90
_cell_angle_beta 110.3
_cell_angle_gamma 90
_cell_volume 182.13
_cell_formula_units_Z 4
_symmetry_space_group_name_H-M 'C 1 2/m 1'
_symmetry_Int_Tables_number 12
loop_
_symmetry_equiv_pos_site_id
_symmetry_equiv_pos_as_xyz
1 '-x, y, -z'
2 '-x, -y, -z'
3 'x, -y, z'
4 'x, y, z'
5 '-x+1/2, y+1/2, -z'
6 '-x+1/2, -y+1/2, -z'
7 'x+1/2, -y+1/2, z'
8 'x+1/2, y+1/2, z'
loop_
_atom_type_symbol
_atom_type_oxidation_number
Li1+ 1
O2- -2
H1+ 1
loop_
_atom_site_label
_atom_site_type_symbol
_atom_site_symmetry_multiplicity
_atom_site_Wyckoff_symbol
_atom_site_fract_x
_atom_site_fract_y
_atom_site_fract_z
_atom_site_B_iso_or_equiv
_atom_site_occupancy
_atom_site_attached_hydrogens
Li1 Li1+ 4 h 0 0.35 0.5 . 1. 0
O1 O2- 4 g 0 0.211 0 . 1. 0
O2 O2- 4 i 0.286 0 0.389 . 1. 0
#End of TTdata_159510-ICSD

File: Pre-Trained_Li-Mn-Ti-O-F/Including_Non-Stoich/Stoich_Refs/Li_229.cif

#(C) 2019 by FIZ Karlsruhe - Leibniz Institute for Information Infrastructure, and the U.S. Secretary of
#Commerce on behalf of the United States.  All rights reserved.
data_674846-ICSD
_database_code_ICSD 674846
_audit_creation_date 2018-08-01
_chemical_name_systematic Lithium
_chemical_formula_structural Li
_chemical_formula_sum Li1
_chemical_name_structure_type bcc-W
_exptl_crystal_density_diffrn 0.53
_publ_section_title

;
Structural, electronic and optical properties of Li intercalated on MO3 (M:
Mo, W). A first principle investigation
;
loop_
_citation_id
_citation_journal_full
_citation_year
_citation_journal_volume
_citation_page_first
_citation_page_last
_citation_journal_id_ASTM
primary 'Solid State Communications' 2016 229 37 42 SSCOA4
loop_
_publ_author_name
'Mahmoudi, A.'
'Faraoun, H.I.'
'Benabadji, M.K.'
'Abdellaoui, I.'
'Dergal, M.'
_cell_length_a 3.514
_cell_length_b 3.514
_cell_length_c 3.514
_cell_angle_alpha 90
_cell_angle_beta 90
_cell_angle_gamma 90
_cell_volume 43.39
_cell_formula_units_Z 2
_symmetry_space_group_name_H-M 'I m -3 m'
_symmetry_Int_Tables_number 229
loop_
_symmetry_equiv_pos_site_id
_symmetry_equiv_pos_as_xyz
1 'z, y, -x'
2 'y, x, -z'
3 'x, z, -y'
4 'z, x, -y'
5 'y, z, -x'
6 'x, y, -z'
7 'z, -y, x'
8 'y, -x, z'
9 'x, -z, y'
10 'z, -x, y'
11 'y, -z, x'
12 'x, -y, z'
13 '-z, y, x'
14 '-y, x, z'
15 '-x, z, y'
16 '-z, x, y'
17 '-y, z, x'
18 '-x, y, z'
19 '-z, -y, -x'
20 '-y, -x, -z'
21 '-x, -z, -y'
22 '-z, -x, -y'
23 '-y, -z, -x'
24 '-x, -y, -z'
25 '-z, -y, x'
26 '-y, -x, z'
27 '-x, -z, y'
28 '-z, -x, y'
29 '-y, -z, x'
30 '-x, -y, z'
31 '-z, y, -x'
32 '-y, x, -z'
33 '-x, z, -y'
34 '-z, x, -y'
35 '-y, z, -x'
36 '-x, y, -z'
37 'z, -y, -x'
38 'y, -x, -z'
39 'x, -z, -y'
40 'z, -x, -y'
41 'y, -z, -x'
42 'x, -y, -z'
43 'z, y, x'
44 'y, x, z'
45 'x, z, y'
46 'z, x, y'
47 'y, z, x'
48 'x, y, z'
49 'z+1/2, y+1/2, -x+1/2'
50 'y+1/2, x+1/2, -z+1/2'
51 'x+1/2, z+1/2, -y+1/2'
52 'z+1/2, x+1/2, -y+1/2'
53 'y+1/2, z+1/2, -x+1/2'
54 'x+1/2, y+1/2, -z+1/2'
55 'z+1/2, -y+1/2, x+1/2'
56 'y+1/2, -x+1/2, z+1/2'
57 'x+1/2, -z+1/2, y+1/2'
58 'z+1/2, -x+1/2, y+1/2'
59 'y+1/2, -z+1/2, x+1/2'
60 'x+1/2, -y+1/2, z+1/2'
61 '-z+1/2, y+1/2, x+1/2'
62 '-y+1/2, x+1/2, z+1/2'
63 '-x+1/2, z+1/2, y+1/2'
64 '-z+1/2, x+1/2, y+1/2'
65 '-y+1/2, z+1/2, x+1/2'
66 '-x+1/2, y+1/2, z+1/2'
67 '-z+1/2, -y+1/2, -x+1/2'
68 '-y+1/2, -x+1/2, -z+1/2'
69 '-x+1/2, -z+1/2, -y+1/2'
70 '-z+1/2, -x+1/2, -y+1/2'
71 '-y+1/2, -z+1/2, -x+1/2'
72 '-x+1/2, -y+1/2, -z+1/2'
73 '-z+1/2, -y+1/2, x+1/2'
74 '-y+1/2, -x+1/2, z+1/2'
75 '-x+1/2, -z+1/2, y+1/2'
76 '-z+1/2, -x+1/2, y+1/2'
77 '-y+1/2, -z+1/2, x+1/2'
78 '-x+1/2, -y+1/2, z+1/2'
79 '-z+1/2, y+1/2, -x+1/2'
80 '-y+1/2, x+1/2, -z+1/2'
81 '-x+1/2, z+1/2, -y+1/2'
82 '-z+1/2, x+1/2, -y+1/2'
83 '-y+1/2, z+1/2, -x+1/2'
84 '-x+1/2, y+1/2, -z+1/2'
85 'z+1/2, -y+1/2, -x+1/2'
86 'y+1/2, -x+1/2, -z+1/2'
87 'x+1/2, -z+1/2, -y+1/2'
88 'z+1/2, -x+1/2, -y+1/2'
89 'y+1/2, -z+1/2, -x+1/2'
90 'x+1/2, -y+1/2, -z+1/2'
91 'z+1/2, y+1/2, x+1/2'
92 'y+1/2, x+1/2, z+1/2'
93 'x+1/2, z+1/2, y+1/2'
94 'z+1/2, x+1/2, y+1/2'
95 'y+1/2, z+1/2, x+1/2'
96 'x+1/2, y+1/2, z+1/2'
loop_
_atom_type_symbol
_atom_type_oxidation_number
Li0+ 0
loop_
_atom_site_label
_atom_site_type_symbol
_atom_site_symmetry_multiplicity
_atom_site_Wyckoff_symbol
_atom_site_fract_x
_atom_site_fract_y
_atom_site_fract_z
_atom_site_B_iso_or_equiv
_atom_site_occupancy
_atom_site_attached_hydrogens
Li1 Li0+ 2 a 0. 0. 0. 1. 1. 0
#End of TTdata_674846-ICSD

File: Pre-Trained_Li-Mn-Ti-O-F/Including_Non-Stoich/Stoich_Refs/Mn2O3_199.cif

#(C) 2019 by FIZ Karlsruhe - Leibniz Institute for Information Infrastructure.  All rights reserved.
data_33647-ICSD
_database_code_ICSD 33647
_audit_creation_date 1984-11-05
_audit_update_record 2002-04-01
_chemical_name_systematic 'Manganese(III) oxide'
_chemical_formula_structural 'Mn2 O3'
_chemical_formula_sum 'Mn2 O3'
_chemical_name_structure_type Sm2O3(cI80)
_chemical_name_mineral 'Bixbyite C'
_exptl_crystal_density_diffrn 5.03
_publ_section_title

;
Untersuchungen ueber die Kristallstruktur von Sesquioxyden und Verbindungen A
B O3
;
loop_
_citation_id
_citation_journal_full
_citation_year
_citation_journal_volume
_citation_page_first
_citation_page_last
_citation_journal_id_ASTM
primary

;
Papers - Norwegian Academy of Sciences and Letters, [Section] 1:
Mathematics-Natural Sciences Section
; 1928 1928 1 165 SUNVAQ
loop_
_publ_author_name
'Goldschmidt, V.M.'
'Barth, T.'
'Lunde, G.V.V.'
_cell_length_a 9.41(1)
_cell_length_b 9.41(1)
_cell_length_c 9.41(1)
_cell_angle_alpha 90.
_cell_angle_beta 90.
_cell_angle_gamma 90.
_cell_volume 833.24
_cell_formula_units_Z 16
_symmetry_space_group_name_H-M 'I 21 3'
_symmetry_Int_Tables_number 199
loop_
_symmetry_equiv_pos_site_id
_symmetry_equiv_pos_as_xyz
1 '-z+1/2, -x, y+1/2'
2 '-y+1/2, -z, x+1/2'
3 '-x+1/2, -y, z+1/2'
4 '-z, x+1/2, -y+1/2'
5 '-y, z+1/2, -x+1/2'
6 '-x, y+1/2, -z+1/2'
7 'z+1/2, -x+1/2, -y'
8 'y+1/2, -z+1/2, -x'
9 'x+1/2, -y+1/2, -z'
10 'z, x, y'
11 'y, z, x'
12 'x, y, z'
13 '-z, -x+1/2, y'
14 '-y, -z+1/2, x'
15 '-x, -y+1/2, z'
16 '-z+1/2, x, -y'
17 '-y+1/2, z, -x'
18 '-x+1/2, y, -z'
19 'z, -x, -y+1/2'
20 'y, -z, -x+1/2'
21 'x, -y, -z+1/2'
22 'z+1/2, x+1/2, y+1/2'
23 'y+1/2, z+1/2, x+1/2'
24 'x+1/2, y+1/2, z+1/2'
loop_
_atom_type_symbol
_atom_type_oxidation_number
Mn3+ 3
O2- -2
loop_
_atom_site_label
_atom_site_type_symbol
_atom_site_symmetry_multiplicity
_atom_site_Wyckoff_symbol
_atom_site_fract_x
_atom_site_fract_y
_atom_site_fract_z
_atom_site_B_iso_or_equiv
_atom_site_occupancy
_atom_site_attached_hydrogens
Mn1 Mn3+ 8 a 0.25 0.25 0.25 . 1. 0
Mn2 Mn3+ 12 b 0.021(7) 0 0.25 . 1. 0
Mn3 Mn3+ 12 b 0.542(14) 0 0.25 . 1. 0
O1 O2- 24 c 0.125 0.125 0.375 . 1. 0
O2 O2- 24 c 0.125 0.375 0.375 . 1. 0
#End of TTdata_33647-ICSD

File: Pre-Trained_Li-Mn-Ti-O-F/Including_Non-Stoich/Stoich_Refs/MnO2_136.cif

#(C) 2019 by FIZ Karlsruhe - Leibniz Institute for Information Infrastructure, and the U.S. Secretary of
#Commerce on behalf of the United States.  All rights reserved.
data_670366-ICSD
_database_code_ICSD 670366
_audit_creation_date 2017-02-01
_chemical_name_systematic 'Manganese Oxide(1/2)'
_chemical_formula_structural 'Mn O2'
_chemical_formula_sum 'Mn1 O2'
_chemical_name_structure_type Rutile-TiO2
_exptl_crystal_density_diffrn 4.99
_publ_section_title

;
Rutile (beta-)MnO2 surfaces and vacancy formation for high electrochemical and
catalytic performance
;
loop_
_citation_id
_citation_journal_full
_citation_year
_citation_journal_volume
_citation_page_first
_citation_page_last
_citation_journal_id_ASTM
primary 'Journal of the American Chemical Society' 2014 136 1418 1426 JACSAT
loop_
_publ_author_name
'Tompsett, David A.'
'Parker, Stephen C.'
'Islam, M. Saiful'
_cell_length_a 4.442
_cell_length_b 4.442
_cell_length_c 2.933
_cell_angle_alpha 90
_cell_angle_beta 90
_cell_angle_gamma 90
_cell_volume 57.87
_cell_formula_units_Z 2
_symmetry_space_group_name_H-M 'P 42/m n m'
_symmetry_Int_Tables_number 136
loop_
_symmetry_equiv_pos_site_id
_symmetry_equiv_pos_as_xyz
1 '-y+1/2, x+1/2, -z+1/2'
2 'y+1/2, -x+1/2, -z+1/2'
3 'y, x, -z'
4 '-y, -x, -z'
5 'y+1/2, -x+1/2, z+1/2'
6 '-y+1/2, x+1/2, z+1/2'
7 '-y, -x, z'
8 'y, x, z'
9 'x+1/2, -y+1/2, -z+1/2'
10 '-x+1/2, y+1/2, -z+1/2'
11 'x, y, -z'
12 '-x, -y, -z'
13 '-x+1/2, y+1/2, z+1/2'
14 'x+1/2, -y+1/2, z+1/2'
15 '-x, -y, z'
16 'x, y, z'
loop_
_atom_type_symbol
_atom_type_oxidation_number
Mn0+ 0
O0+ 0
loop_
_atom_site_label
_atom_site_type_symbol
_atom_site_symmetry_multiplicity
_atom_site_Wyckoff_symbol
_atom_site_fract_x
_atom_site_fract_y
_atom_site_fract_z
_atom_site_B_iso_or_equiv
_atom_site_occupancy
_atom_site_attached_hydrogens
Mn1 Mn0+ 2 a 0. 0. 0. 1. 1. 0
O1 O0+ 4 f 0.3053 0.3053 0. 1. 1. 0
#End of TTdata_670366-ICSD

File: Pre-Trained_Li-Mn-Ti-O-F/Including_Non-Stoich/Stoich_Refs/TiO2_139.cif

#(C) 2019 by FIZ Karlsruhe - Leibniz Institute for Information Infrastructure, and the U.S. Secretary of
#Commerce on behalf of the United States.  All rights reserved.
data_671268-ICSD
_database_code_ICSD 671268
_audit_creation_date 2017-02-01
_chemical_name_systematic 'Titanium Oxide'
_chemical_formula_structural 'Ti O2'
_chemical_formula_sum 'O2 Ti1'
_chemical_name_structure_type Au2Ti
_exptl_crystal_density_diffrn 10.24
_cell_measurement_pressure 700000000.
_publ_section_title
'Ten-fold coordinated polymorph and metallization of TiO2 under high pressure'
loop_
_citation_id
_citation_journal_full
_citation_year
_citation_journal_volume
_citation_page_first
_citation_page_last
_citation_journal_id_ASTM
primary 'RSC Advances' 2015 5 54253 54257 RSCACL
loop_
_publ_author_name
'Zhong, Xin'
'Wang, Jianyun'
'Zhang, Shoutao'
'Yang, Guochun'
'Wang, Yanchao'
_cell_length_a 2.1985
_cell_length_b 2.1985
_cell_length_c 5.3617
_cell_angle_alpha 90
_cell_angle_beta 90
_cell_angle_gamma 90
_cell_volume 25.91
_cell_formula_units_Z 2
_symmetry_space_group_name_H-M 'I 4/m m m'
_symmetry_Int_Tables_number 139
loop_
_symmetry_equiv_pos_site_id
_symmetry_equiv_pos_as_xyz
1 'y, x, -z'
2 '-y, -x, -z'
3 '-y, x, -z'
4 'y, -x, -z'
5 '-x, y, -z'
6 'x, -y, -z'
7 'x, y, -z'
8 '-x, -y, -z'
9 '-y, -x, z'
10 'y, x, z'
11 'y, -x, z'
12 '-y, x, z'
13 'x, -y, z'
14 '-x, y, z'
15 '-x, -y, z'
16 'x, y, z'
17 'y+1/2, x+1/2, -z+1/2'
18 '-y+1/2, -x+1/2, -z+1/2'
19 '-y+1/2, x+1/2, -z+1/2'
20 'y+1/2, -x+1/2, -z+1/2'
21 '-x+1/2, y+1/2, -z+1/2'
22 'x+1/2, -y+1/2, -z+1/2'
23 'x+1/2, y+1/2, -z+1/2'
24 '-x+1/2, -y+1/2, -z+1/2'
25 '-y+1/2, -x+1/2, z+1/2'
26 'y+1/2, x+1/2, z+1/2'
27 'y+1/2, -x+1/2, z+1/2'
28 '-y+1/2, x+1/2, z+1/2'
29 'x+1/2, -y+1/2, z+1/2'
30 '-x+1/2, y+1/2, z+1/2'
31 '-x+1/2, -y+1/2, z+1/2'
32 'x+1/2, y+1/2, z+1/2'
loop_
_atom_type_symbol
_atom_type_oxidation_number
Ti0+ 0
O0+ 0
loop_
_atom_site_label
_atom_site_type_symbol
_atom_site_symmetry_multiplicity
_atom_site_Wyckoff_symbol
_atom_site_fract_x
_atom_site_fract_y
_atom_site_fract_z
_atom_site_B_iso_or_equiv
_atom_site_occupancy
_atom_site_attached_hydrogens
Ti1 Ti0+ 2 b 0. 0. 0.5 1. 1. 0
O1 O0+ 4 e 0. 0. 0.837 1. 1. 0
#End of TTdata_671268-ICSD
