Repository: njszym/XRD-AutoAnalyzer

# An automatic analysis tool for XRD

A package designed to automate the process of phase identification from XRD spectra using a probabilistic deep learning trained with physics-informed data augmentation.

The corresponding manuscript will be made available soon. Reproducing the published results can be accomplished using the data provided in [figshare](https://figshare.com/s/69030545b8020de35633).

## Usage example

A pre-trained model for the Li-Mn-Ti-O-F chemical space is available in the ```Example/``` directory. To classify the experimentally measured patterns tabulated in the ```Spectra/``` sub-folder, run the following:

```
python run_CNN.py
```

The characterization of each spectrum should take around 1-2 minutes on a single processor. Once all classifications are made, the predicted phases will be printed along with their associated probabilities.

## Training the model for new compositions

To develop a model that can be used to perform phase identification in a new chemical space, place all relevant CIFs into ```Novel_Space/All_CIFs```. Then navigate to the ```Novel_Space/```directory and execute:

```
python construct_model.py --include_ns
```

This script will:

1) Filter all unique stoichiometric phases from the provided CIFs.

2) Generate hypothetical solid solutions between these materials (if ```--include_ns``` is specified).

3) Simulate augmented XRD spectra from the phases produced by (1) and (2).

4) Train a convolutional neural network on the augmented spectra.

This process may require a substantial amount of computational resources depending on the size of the composition space considered. For example: training our model in the Li-Mn-Ti-O-F space, which included 255 reference phases, required about 12 hours of computational runtime on 16 cores. Necessary computational time should scale linearly with the number of reference phases. Similarily, time is reduced linearly with the number of cores used as all processes executed here are perfectly parallel (i.e., independent of one another).

When the procedure is completed, a trained ```Model.h5``` file will be made available.

## Characterizing multi-phase spectra

In the directory containing ```Model.h5```, place all spectra to be classified in the ```Spectra/``` folder. Then execute:

```
python run_CNN.py
```

Output will appear as:

```
Filename: (name of the spectrum)
Predicted phases: (phase_1 + phase_2 + ...)
Confidence: (probabilities associated with the phases above)
```

Phase labels are denoted as ```formula_spacegroup```.

To plot the line profiles of the predicted phases in the measured spectrum for comparison, the ```--plot``` option may be used:

```
python run_CNN.py --plot
```

Note that the iterative process of phase identification and profile subtraction will proceed until all measured intensities fall below some cutoff value. By default, the cutoff is set to 10% of the maximum diffraction peak intensity. Alternatively, if you are only working with single-phase (or N-phase) patterns, the number of maximum phases considered can be manually set to 1 (or N).

File: Pre-Trained_Li-Mn-Ti-O-F/Including_Non-Stoich/Stoich_Refs/Li2O2_194.cif

#(C) 2019 by FIZ Karlsruhe - Leibniz Institute for Information Infrastructure.  All rights reserved.
data_180557-ICSD
_database_code_ICSD 180557
_audit_creation_date 2011-08-01
_chemical_name_systematic 'Dilithium peroxide'
_chemical_formula_structural 'Li2 O2'
_chemical_formula_sum 'Li2 O2'
_chemical_name_structure_type Li2O2
_exptl_crystal_density_diffrn 2.28
_publ_section_title
'Structure, mechanical stability and chemical bond in alkali metal oxides'
loop_
_citation_id
_citation_journal_full
_citation_year
_citation_journal_volume
_citation_page_first
_citation_page_last
_citation_journal_id_ASTM
primary 'Journal of Structural Chemistry' 2010 51 1005 1013 JSTCAM
loop_
_publ_author_name
'Zhuravlev, Yu.N.'
'Obolonskaya, O.S.'
_cell_length_a 3.164
_cell_length_b 3.164
_cell_length_c 7.724
_cell_angle_alpha 90.
_cell_angle_beta 90.
_cell_angle_gamma 120.
_cell_volume 66.96
_cell_formula_units_Z 2
_symmetry_space_group_name_H-M 'P 63/m m c'
_symmetry_Int_Tables_number 194
loop_
_symmetry_equiv_pos_site_id
_symmetry_equiv_pos_as_xyz
1 'x, x-y, -z+1/2'
2 '-x+y, y, -z+1/2'
3 '-y, -x, -z+1/2'
4 '-x+y, -x, -z+1/2'
5 '-y, x-y, -z+1/2'
6 'x, y, -z+1/2'
7 '-x, -x+y, z+1/2'
8 'x-y, -y, z+1/2'
9 'y, x, z+1/2'
10 'x-y, x, z+1/2'
11 'y, -x+y, z+1/2'
12 '-x, -y, z+1/2'
13 '-x, -x+y, -z'
14 'x-y, -y, -z'
15 'y, x, -z'
16 'x-y, x, -z'
17 'y, -x+y, -z'
18 '-x, -y, -z'
19 'x, x-y, z'
20 '-x+y, y, z'
21 '-y, -x, z'
22 '-x+y, -x, z'
23 '-y, x-y, z'
24 'x, y, z'
loop_
_atom_type_symbol
_atom_type_oxidation_number
Li1+ 1
O1- -1
loop_
_atom_site_label
_atom_site_type_symbol
_atom_site_symmetry_multiplicity
_atom_site_Wyckoff_symbol
_atom_site_fract_x
_atom_site_fract_y
_atom_site_fract_z
_atom_site_B_iso_or_equiv
_atom_site_occupancy
_atom_site_attached_hydrogens
Li1 Li1+ 2 c 0.3333 0.6667 0.25 . 1. 0
Li2 Li1+ 2 a 0 0 0 . 1. 0
O1 O1- 4 f 0.3333 0.6667 0.8539 . 1. 0
#End of TTdata_180557-ICSD

File: Pre-Trained_Li-Mn-Ti-O-F/Including_Non-Stoich/Stoich_Refs/Li2O_166.cif

#(C) 2019 by FIZ Karlsruhe - Leibniz Institute for Information Infrastructure.  All rights reserved.
data_108886-ICSD
_database_code_ICSD 108886
_audit_creation_date 2007-04-01
_chemical_name_systematic 'Dilithium oxide'
_chemical_formula_structural 'Li2 O'
_chemical_formula_sum 'Li2 O1'
_exptl_crystal_density_diffrn 1.64
_publ_section_title

;
Gitterstruktur der Oxide, Sulfide, Selenide und Telluride des Lithiums,
Natriums und Kaliums
;
loop_
_citation_id
_citation_journal_full
_citation_year
_citation_journal_volume
_citation_page_first
_citation_page_last
_citation_journal_id_ASTM
primary 'Journal of Nuclear Materials' 1979 84 341 342 JNUMAM
loop_
_publ_author_name
'Masaki, N.'
'Doi, K.'
'Nasu, S.'
'Tanifuji, T.'
'Uchida, K.'
_cell_length_a 3.624
_cell_length_b 3.624
_cell_length_c 7.97
_cell_angle_alpha 90.
_cell_angle_beta 90.
_cell_angle_gamma 120.
_cell_volume 90.65
_cell_formula_units_Z 3
_symmetry_space_group_name_H-M 'R -3 m H'
_symmetry_Int_Tables_number 166
loop_
_symmetry_equiv_pos_site_id
_symmetry_equiv_pos_as_xyz
1 'x-y, -y, -z'
2 '-x, -x+y, -z'
3 'y, x, -z'
4 'x-y, x, -z'
5 'y, -x+y, -z'
6 '-x, -y, -z'
7 '-x+y, y, z'
8 'x, x-y, z'
9 '-y, -x, z'
10 '-x+y, -x, z'
11 '-y, x-y, z'
12 'x, y, z'
13 'x-y+2/3, -y+1/3, -z+1/3'
14 '-x+2/3, -x+y+1/3, -z+1/3'
15 'y+2/3, x+1/3, -z+1/3'
16 'x-y+2/3, x+1/3, -z+1/3'
17 'y+2/3, -x+y+1/3, -z+1/3'
18 '-x+2/3, -y+1/3, -z+1/3'
19 '-x+y+2/3, y+1/3, z+1/3'
20 'x+2/3, x-y+1/3, z+1/3'
21 '-y+2/3, -x+1/3, z+1/3'
22 '-x+y+2/3, -x+1/3, z+1/3'
23 '-y+2/3, x-y+1/3, z+1/3'
24 'x+2/3, y+1/3, z+1/3'
25 'x-y+1/3, -y+2/3, -z+2/3'
26 '-x+1/3, -x+y+2/3, -z+2/3'
27 'y+1/3, x+2/3, -z+2/3'
28 'x-y+1/3, x+2/3, -z+2/3'
29 'y+1/3, -x+y+2/3, -z+2/3'
30 '-x+1/3, -y+2/3, -z+2/3'
31 '-x+y+1/3, y+2/3, z+2/3'
32 'x+1/3, x-y+2/3, z+2/3'
33 '-y+1/3, -x+2/3, z+2/3'
34 '-x+y+1/3, -x+2/3, z+2/3'
35 '-y+1/3, x-y+2/3, z+2/3'
36 'x+1/3, y+2/3, z+2/3'
loop_
_atom_type_symbol
_atom_type_oxidation_number
O2- -2
Li1+ 1
loop_
_atom_site_label
_atom_site_type_symbol
_atom_site_symmetry_multiplicity
_atom_site_Wyckoff_symbol
_atom_site_fract_x
_atom_site_fract_y
_atom_site_fract_z
_atom_site_B_iso_or_equiv
_atom_site_occupancy
_atom_site_attached_hydrogens
O1 O2- 3 a 0 0 0 . 1. 0
Li1 Li1+ 6 c 0 0 0.25 . 1. 0
#End of TTdata_108886-ICSD

File: Pre-Trained_Li-Mn-Ti-O-F/Including_Non-Stoich/Stoich_Refs/Li2Ti(OF3)2_12.cif

#(C) 2019 by FIZ Karlsruhe - Leibniz Institute for Information Infrastructure.  All rights reserved.
data_2558-ICSD
_database_code_ICSD 2558
_audit_creation_date 1980-01-01
_audit_update_record 2015-02-01
_chemical_name_systematic 'Lithium hexafluorotitanate dihydrate'
_chemical_formula_structural 'Li2 Ti F6 (H2 O)2'
_chemical_formula_sum 'H4 F6 Li2 O2 Ti1'
_chemical_name_structure_type Li2TiF6(H2O)2
_exptl_crystal_density_diffrn 2.4
_publ_section_title
'Lithium hexafluorotitanate dihydrate and lithium hexafluorostannate dihydrate'
loop_
_citation_id
_citation_journal_full
_citation_year
_citation_journal_volume
_citation_page_first
_citation_page_last
_citation_journal_id_ASTM
primary

;
Acta Crystallographica, Section B: Structural Crystallography and Crystal
Chemistry
; 1973 29 1352 1354 ACBCAR
loop_
_publ_author_name
'Marseglia, E.A.'
'Brown, I.D.'
_cell_length_a 10.294(1)
_cell_length_b 5.934(2)
_cell_length_c 4.8032(5)
_cell_angle_alpha 90.
_cell_angle_beta 90.13(8)
_cell_angle_gamma 90.
_cell_volume 293.4
_cell_formula_units_Z 2
_symmetry_space_group_name_H-M 'C 1 2/m 1'
_symmetry_Int_Tables_number 12
_refine_ls_R_factor_all 0.1
loop_
_symmetry_equiv_pos_site_id
_symmetry_equiv_pos_as_xyz
1 '-x, y, -z'
2 '-x, -y, -z'
3 'x, -y, z'
4 'x, y, z'
5 '-x+1/2, y+1/2, -z'
6 '-x+1/2, -y+1/2, -z'
7 'x+1/2, -y+1/2, z'
8 'x+1/2, y+1/2, z'
loop_
_atom_type_symbol
_atom_type_oxidation_number
Ti4+ 4
F1- -1
O2- -2
Li1+ 1
H1+ 1
loop_
_atom_site_label
_atom_site_type_symbol
_atom_site_symmetry_multiplicity
_atom_site_Wyckoff_symbol
_atom_site_fract_x
_atom_site_fract_y
_atom_site_fract_z
_atom_site_B_iso_or_equiv
_atom_site_occupancy
_atom_site_attached_hydrogens
Ti1 Ti4+ 2 a 0 0 0 . 1. 0
F1 F1- 8 j 0.0852(3) 0.2203(6) 0.2232(7) . 1. 0
F2 F1- 4 i -.1576(4) 0 0.2313(10) . 1. 0
O1 O2- 4 i 0.3434(6) 0 0.2861(12) . 1. 0
Li1 Li1+ 4 f 0.25 0.25 0.5 . 1. 0
loop_
_atom_site_aniso_label
_atom_site_aniso_type_symbol
_atom_site_aniso_U_11
_atom_site_aniso_U_22
_atom_site_aniso_U_33
_atom_site_aniso_U_12
_atom_site_aniso_U_13
_atom_site_aniso_U_23
Ti1 Ti4+ 0.019(1) 0.017(1) 0.020(1) 0 0.002(1) 0
F1 F1- 0.033(2) 0.030(2) 0.032(1) -.002(1) 0.001(1) -.001(1)
F2 F1- 0.028(2) 0.027(2) 0.032(2) 0 0.008(2) 0
O1 O2- 0.022(3) 0.021(3) 0.029(3) 0 0.006(2) 0
Li1 Li1+ 0.071(12) 0.047(10) 0.048(9) 0.018(10) -.009(9) -.028(8)
#End of TTdata_2558-ICSD

File: Pre-Trained_Li-Mn-Ti-O-F/Including_Non-Stoich/Stoich_Refs/Li2Ti6O13_12.cif

#(C) 2019 by FIZ Karlsruhe - Leibniz Institute for Information Infrastructure.  All rights reserved.
data_182966-ICSD
_database_code_ICSD 182966
_audit_creation_date 2012-08-01
_chemical_name_systematic 'Dilithium hexatitanate(IV)'
_chemical_formula_structural 'Li2 (Ti6 O13)'
_chemical_formula_sum 'Li2 O13 Ti6'
_chemical_name_structure_type Na2Ti6O13
_exptl_crystal_density_diffrn 3.27
_publ_section_title

;
Ion-exchange synthesis, crystal structure and electrochemical properties of
Li2 Ti6 O13
;
loop_
_citation_id
_citation_journal_full
_citation_year
_citation_journal_volume
_citation_page_first
_citation_page_last
_citation_journal_id_ASTM
primary 'Chemistry of Materials' 2011 23 2344 2352 CMATEX
loop_
_publ_author_name
'Kataoka, K.'
'Awaka, J.'
'Kijima, N.'
'Hayakawa, H.'
'Ohshima, K.I.'
'Akimoto, J.'
_cell_length_a 15.3065(4)
_cell_length_b 3.74739(8)
_cell_length_c 9.1404(2)
_cell_angle_alpha 90
_cell_angle_beta 99.379(2)
_cell_angle_gamma 90
_cell_volume 517.28
_cell_formula_units_Z 2
_symmetry_space_group_name_H-M 'C 1 2/m 1'
_symmetry_Int_Tables_number 12
_refine_ls_R_factor_all 0.0444
loop_
_symmetry_equiv_pos_site_id
_symmetry_equiv_pos_as_xyz
1 '-x, y, -z'
2 '-x, -y, -z'
3 'x, -y, z'
4 'x, y, z'
5 '-x+1/2, y+1/2, -z'
6 '-x+1/2, -y+1/2, -z'
7 'x+1/2, -y+1/2, z'
8 'x+1/2, y+1/2, z'
loop_
_atom_type_symbol
_atom_type_oxidation_number
Li1+ 1
Ti4+ 4
O2- -2
loop_
_atom_site_label
_atom_site_type_symbol
_atom_site_symmetry_multiplicity
_atom_site_Wyckoff_symbol
_atom_site_fract_x
_atom_site_fract_y
_atom_site_fract_z
_atom_site_B_iso_or_equiv
_atom_site_occupancy
_atom_site_attached_hydrogens
Li1 Li1+ 4 i 0.450(1) 0.5 0.246(2) 0.026(4) 1 0
Ti1 Ti4+ 4 i 0.1150(2) 0 0.096(1) 0.006(2) 1 0
Ti2 Ti4+ 4 i 0.1677(5) 0 0.435(1) 0.006(2) 1 0
Ti3 Ti4+ 4 i 0.2309(3) 0 0.7720(9) 0.006(2) 1 0
O1 O2- 2 a 0 0 0 0.005(1) 1 0
O2 O2- 4 i 0.2380(3) 0 0.2423(6) 0.005(1) 1 0
O3 O2- 4 i 0.0727(3) 0 0.2899(6) 0.005(1) 1 0
O4 O2- 4 i 0.2963(3) 0 0.5734(6) 0.005(1) 1 0
O5 O2- 4 i 0.1297(3) 0 0.6110(7) 0.005(1) 1 0
O6 O2- 4 i 0.3549(3) 0 0.8885(6) 0.005(1) 1 0
O7 O2- 4 i 0.1611(3) 0 0.9077(4) 0.005(1) 1 0
#End of TTdata_182966-ICSD

File: Pre-Trained_Li-Mn-Ti-O-F/Including_Non-Stoich/Stoich_Refs/LiMn2O4_70.cif

#(C) 2019 by FIZ Karlsruhe - Leibniz Institute for Information Infrastructure.  All rights reserved.
data_54701-ICSD
_database_code_ICSD 54701
_audit_creation_date 2005-10-01
_chemical_name_systematic 'Lithium manganese(III) manganese(IV) oxide'
_chemical_formula_structural 'Li (Mn2 O4)'
_chemical_formula_sum 'Li1 Mn2 O4'
_chemical_name_structure_type LiMn2O4
_exptl_crystal_density_diffrn 4.3
_cell_measurement_temperature 10.
_publ_section_title

;
Temperature dependence of the order and distribution of Mn(3+) and Mn(4+)
cations in orthorhombic Li Mn2 O4
;
loop_
_citation_id
_citation_journal_full
_citation_year
_citation_journal_volume
_citation_page_first
_citation_page_last
_citation_journal_id_ASTM
primary 'Journal of Alloys and Compounds' 2004 382 112 118 JALCEU
loop_
_publ_author_name
'Piszora, P.'
_cell_length_a 24.76328(27)
_cell_length_b 24.80455(26)
_cell_length_c 8.19360(7)
_cell_angle_alpha 90.
_cell_angle_beta 90.
_cell_angle_gamma 90.
_cell_volume 5032.85
_cell_formula_units_Z 72
_symmetry_space_group_name_H-M 'F d d d Z'
_symmetry_Int_Tables_number 70
_refine_ls_R_factor_all 0.0385
loop_
_symmetry_equiv_pos_site_id
_symmetry_equiv_pos_as_xyz
1 'x+3/4, y+3/4, -z'
2 'x+3/4, -y, z+3/4'
3 '-x, y+3/4, z+3/4'
4 '-x, -y, -z'
5 '-x+1/4, -y+1/4, z'
6 '-x+1/4, y, -z+1/4'
7 'x, -y+1/4, -z+1/4'
8 'x, y, z'
9 'x+3/4, y+1/4, -z+1/2'
10 'x+3/4, -y+1/2, z+1/4'
11 '-x, y+1/4, z+1/4'
12 '-x, -y+1/2, -z+1/2'
13 '-x+1/4, -y+3/4, z+1/2'
14 '-x+1/4, y+1/2, -z+3/4'
15 'x, -y+3/4, -z+3/4'
16 'x, y+1/2, z+1/2'
17 'x+1/4, y+3/4, -z+1/2'
18 'x+1/4, -y, z+1/4'
19 '-x+1/2, y+3/4, z+1/4'
20 '-x+1/2, -y, -z+1/2'
21 '-x+3/4, -y+1/4, z+1/2'
22 '-x+3/4, y, -z+3/4'
23 'x+1/2, -y+1/4, -z+3/4'
24 'x+1/2, y, z+1/2'
25 'x+1/4, y+1/4, -z'
26 'x+1/4, -y+1/2, z+3/4'
27 '-x+1/2, y+1/4, z+3/4'
28 '-x+1/2, -y+1/2, -z'
29 '-x+3/4, -y+3/4, z'
30 '-x+3/4, y+1/2, -z+1/4'
31 'x+1/2, -y+3/4, -z+1/4'
32 'x+1/2, y+1/2, z'
loop_
_atom_type_symbol
_atom_type_oxidation_number
Li1+ 1
Mn3+ 3.5
O2- -2
loop_
_atom_site_label
_atom_site_type_symbol
_atom_site_symmetry_multiplicity
_atom_site_Wyckoff_symbol
_atom_site_fract_x
_atom_site_fract_y
_atom_site_fract_z
_atom_site_B_iso_or_equiv
_atom_site_occupancy
_atom_site_attached_hydrogens
Li1 Li1+ 8 a 0.125 0.125 0.125 0.0116(16) 1. 0
Li2 Li1+ 16 f 0.375 0.2108(36) 0.375 0.0116(16) 1. 0
Li3 Li1+ 16 e 0.2082(40) 0.375 0.375 0.0116(16) 1. 0
Li4 Li1+ 32 h 0.2856(29) 0.2952(34) 0.130(7) 0.0116(16) 1. 0
Mn1 Mn3+ 16 d 0.25 0.25 0.5 0.0039(10) 1. 0
Mn2 Mn3+ 32 h 0.0815(4) 0.0855(4) 0.4975(14) 0.0039(10) 1. 0
Mn3 Mn3+ 32 h 0.0849(4) 0.3307(5) 0.2522(13) 0.0039(10) 1. 0
Mn4 Mn3+ 32 h 0.25274(33) 0.16756(38) 0.2437(13) 0.0039(10) 1. 0
Mn5 Mn3+ 32 h 0.16622(35) 0.24484(33) 0.2472(13) 0.0039(10) 1. 0
O1 O2- 32 h 0.1746(14) 0.1687(16) 0.258(5) 0.0098(16) 1. 0
O2 O2- 32 h 0.0761(13) 0.0092(14) 0.499(5) 0.0098(16) 1. 0
O3 O2- 32 h 0.0782(15) 0.3301(12) 0.487(4) 0.0098(16) 1. 0
O4 O2- 32 h 0.2555(11) 0.1733(12) 0.470(5) 0.0098(16) 1. 0
O5 O2- 32 h 0.0052(13) 0.0076(13) 0.247(4) 0.0098(16) 1. 0
O6 O2- 32 h 0.2543(12) 0.0898(15) 0.235(4) 0.0098(16) 1. 0
O7 O2- 32 h 0.1638(12) 0.3234(15) 0.236(4) 0.0098(16) 1. 0
O8 O2- 32 h 0.0910(15) 0.2450(13) 0.230(4) 0.0098(16) 1. 0
O9 O2- 32 h 0.0856(14) 0.1619(15) 0.522(5) 0.0098(16) 1. 0
#End of TTdata_54701-ICSD

File: Pre-Trained_Li-Mn-Ti-O-F/Including_Non-Stoich/Stoich_Refs/MnF2_60.cif

#(C) 2019 by FIZ Karlsruhe - Leibniz Institute for Information Infrastructure, and the U.S. Secretary of
#Commerce on behalf of the United States.  All rights reserved.
data_672197-ICSD
_database_code_ICSD 672197
_audit_creation_date 2017-08-01
_chemical_name_systematic 'Manganese Fluoride (1/2)'
_chemical_formula_structural 'Mn F2'
_chemical_formula_sum 'F2 Mn1'
_chemical_name_structure_type PbO2-alpha
_exptl_crystal_density_diffrn 3.98
_cell_measurement_pressure 3700000.
_publ_section_title

;
First-principles study of pressure-induced structural phase transitions in
MnF2
;
loop_
_citation_id
_citation_journal_full
_citation_year
_citation_journal_volume
_citation_page_first
_citation_page_last
_citation_journal_id_ASTM
primary 'Physical Chemistry Chemical Physics' 2016 18 33250 33263 PPCPFQ
loop_
_publ_author_name
'Lopez-Moreno, S.'
'Romero, A.H.'
'Mejia-Lopez, J.'
'Munoz, A.'
_cell_length_a 4.9384
_cell_length_b 5.8314
_cell_length_c 5.3823
_cell_angle_alpha 90
_cell_angle_beta 90
_cell_angle_gamma 90
_cell_volume 154.99
_cell_formula_units_Z 4
_symmetry_space_group_name_H-M 'P b c n'
_symmetry_Int_Tables_number 60
loop_
_symmetry_equiv_pos_site_id
_symmetry_equiv_pos_as_xyz
1 'x, -y, z+1/2'
2 '-x+1/2, y+1/2, z'
3 'x+1/2, y+1/2, -z+1/2'
4 '-x, -y, -z'
5 '-x, y, -z+1/2'
6 'x+1/2, -y+1/2, -z'
7 '-x+1/2, -y+1/2, z+1/2'
8 'x, y, z'
loop_
_atom_type_symbol
_atom_type_oxidation_number
Mn0+ 0
F0+ 0
loop_
_atom_site_label
_atom_site_type_symbol
_atom_site_symmetry_multiplicity
_atom_site_Wyckoff_symbol
_atom_site_fract_x
_atom_site_fract_y
_atom_site_fract_z
_atom_site_B_iso_or_equiv
_atom_site_occupancy
_atom_site_attached_hydrogens
Mn1 Mn0+ 4 c 0. 0.6706 0.25 1. 1. 0
F1 F0+ 8 d 0.2681 0.1037 0.5771 1. 1. 0
#End of TTdata_672197-ICSD
