Repository: njszym/XRD-AutoAnalyzer

# An automatic analysis tool for XRD

A package designed to automate the process of phase identification from XRD spectra using a probabilistic deep learning trained with physics-informed data augmentation.

The corresponding manuscript will be made available soon. Reproducing the published results can be accomplished using the data provided in [figshare](https://figshare.com/s/69030545b8020de35633).

## Usage example

A pre-trained model for the Li-Mn-Ti-O-F chemical space is available in the ```Example/``` directory. To classify the experimentally measured patterns tabulated in the ```Spectra/``` sub-folder, run the following:

```
python run_CNN.py
```

The characterization of each spectrum should take around 1-2 minutes on a single processor. Once all classifications are made, the predicted phases will be printed along with their associated probabilities.

## Training the model for new compositions

To develop a model that can be used to perform phase identification in a new chemical space, place all relevant CIFs into ```Novel_Space/All_CIFs```. Then navigate to the ```Novel_Space/```directory and execute:

```
python construct_model.py --include_ns
```

This script will:

1) Filter all unique stoichiometric phases from the provided CIFs.

2) Generate hypothetical solid solutions between these materials (if ```--include_ns``` is specified).

3) Simulate augmented XRD spectra from the phases produced by (1) and (2).

4) Train a convolutional neural network on the augmented spectra.

This process may require a substantial amount of computational resources depending on the size of the composition space considered. For example: training our model in the Li-Mn-Ti-O-F space, which included 255 reference phases, required about 12 hours of computational runtime on 16 cores. Necessary computational time should scale linearly with the number of reference phases. Similarily, time is reduced linearly with the number of cores used as all processes executed here are perfectly parallel (i.e., independent of one another).

When the procedure is completed, a trained ```Model.h5``` file will be made available.

## Characterizing multi-phase spectra

In the directory containing ```Model.h5```, place all spectra to be classified in the ```Spectra/``` folder. Then execute:

```
python run_CNN.py
```

Output will appear as:

```
Filename: (name of the spectrum)
Predicted phases: (phase_1 + phase_2 + ...)
Confidence: (probabilities associated with the phases above)
```

Phase labels are denoted as ```formula_spacegroup```.

To plot the line profiles of the predicted phases in the measured spectrum for comparison, the ```--plot``` option may be used:

```
python run_CNN.py --plot
```

Note that the iterative process of phase identification and profile subtraction will proceed until all measured intensities fall below some cutoff value. By default, the cutoff is set to 10% of the maximum diffraction peak intensity. Alternatively, if you are only working with single-phase (or N-phase) patterns, the number of maximum phases considered can be manually set to 1 (or N).

File: Pre-Trained_Li-Mn-Ti-O-F/Only-Stoichiometric/References/Mn2O3_148.cif

#(C) 2019 by FIZ Karlsruhe - Leibniz Institute for Information Infrastructure.  All rights reserved.
data_236254-ICSD
_database_code_ICSD 236254
_audit_creation_date 2013-08-01
_chemical_name_systematic 'Dimanganese trioxide - zeta phase, HP HT'
_chemical_formula_structural 'Mn2 O3'
_chemical_formula_sum 'Mn2 O3'
_exptl_crystal_density_diffrn 5.31
_publ_section_title 'Perovskite-like Mn2 O3: a path to new manganites'
loop_
_citation_id
_citation_journal_full
_citation_year
_citation_journal_volume
_citation_page_first
_citation_page_last
_citation_journal_id_ASTM
primary 'Angewandte Chemie, International Edition' 2013 52 1494 1498 ACIEF5
loop_
_publ_author_name
'Ovsyannikov, Sergey V.'
'Abakumov, Artem M.'
'Tsirlin, Alexander A.'
'Schnelle, Walter'
'Egoavil, Ricardo'
'Verbeeck, Jo'
'Van Tendeloo, Gustaaf'
'Glazyrin, Konstantin V.'
'Hanfland, Michael'
'Dubrovinsky, Leonid'
_cell_length_a 10.3043(2)
_cell_length_b 10.3043(2)
_cell_length_c 25.7688(5)
_cell_angle_alpha 90.
_cell_angle_beta 90.
_cell_angle_gamma 120.
_cell_volume 2369.53
_cell_formula_units_Z 48
_symmetry_space_group_name_H-M 'R -3 H'
_symmetry_Int_Tables_number 148
_refine_ls_R_factor_all 0.059
loop_
_symmetry_equiv_pos_site_id
_symmetry_equiv_pos_as_xyz
1 'x-y, x, -z'
2 'y, -x+y, -z'
3 '-x, -y, -z'
4 '-x+y, -x, z'
5 '-y, x-y, z'
6 'x, y, z'
7 'x-y+2/3, x+1/3, -z+1/3'
8 'y+2/3, -x+y+1/3, -z+1/3'
9 '-x+2/3, -y+1/3, -z+1/3'
10 '-x+y+2/3, -x+1/3, z+1/3'
11 '-y+2/3, x-y+1/3, z+1/3'
12 'x+2/3, y+1/3, z+1/3'
13 'x-y+1/3, x+2/3, -z+2/3'
14 'y+1/3, -x+y+2/3, -z+2/3'
15 '-x+1/3, -y+2/3, -z+2/3'
16 '-x+y+1/3, -x+2/3, z+2/3'
17 '-y+1/3, x-y+2/3, z+2/3'
18 'x+1/3, y+2/3, z+2/3'
loop_
_atom_type_symbol
_atom_type_oxidation_number
Mn3+ 3
O2- -2
loop_
_atom_site_label
_atom_site_type_symbol
_atom_site_symmetry_multiplicity
_atom_site_Wyckoff_symbol
_atom_site_fract_x
_atom_site_fract_y
_atom_site_fract_z
_atom_site_B_iso_or_equiv
_atom_site_occupancy
_atom_site_attached_hydrogens
Mn1 Mn3+ 18 f 0.6647(6) 0.8357(8) 0.0828(1) 0.0033(1) 1. 0
Mn2 Mn3+ 9 d 0.5 0 0.5 0.0033(1) 1. 0
Mn3 Mn3+ 9 e 0.5 0 0 0.0033(1) 1. 0
Mn4 Mn3+ 6 c 0 0 0.7623(1) 0.0033(1) 1. 0
Mn5 Mn3+ 3 b 0 0 0.5 0.0033(1) 1. 0
Mn6 Mn3+ 3 a 0 0 0 0.0033(1) 1. 0
Mn7 Mn3+ 18 f 0.8291(6) 0.1809(6) 0.0403(1) 0.0033(1) 1. 0
Mn8 Mn3+ 18 f 0.6807(4) 0.8372(7) 0.2065(1) 0.0033(1) 1. 0
Mn9 Mn3+ 6 c 0 0 0.3869(2) 0.0033(1) 1. 0
Mn10 Mn3+ 6 c 0 0 0.8855(2) 0.0033(1) 1. 0
O1 O2- 18 f 0.705(2) 0.735(2) 0.0223(4) 0.0033(1) 1. 0
O2 O2- 18 f 0.260(2) 0.219(1) 0.2301(4) 0.0033(1) 1. 0
O3 O2- 18 f 0.640(2) 0.934(2) 0.1380(4) 0.0033(1) 1. 0
O4 O2- 18 f 0.778(2) 0.817(2) 0.2781(4) 0.0033(1) 1. 0
O5 O2- 18 f 0.829(2) 0.323(2) -0.0190(4) 0.0033(1) 1. 0
O6 O2- 18 f 0.186(2) 0.680(2) 0.2341(5) 0.0033(1) 1. 0
O7 O2- 18 f 0.519(2) 0.342(2) 0.1723(4) 0.0033(1) 1. 0
O8 O2- 18 f 0.814(2) 0.326(2) 0.2622(5) 0.0033(1) 1. 0
#End of TTdata_236254-ICSD

File: Pre-Trained_Li-Mn-Ti-O-F/Only-Stoichiometric/References/Mn3O4_74.cif

#(C) 2019 by FIZ Karlsruhe - Leibniz Institute for Information Infrastructure, and the U.S. Secretary of
#Commerce on behalf of the United States.  All rights reserved.
data_672421-ICSD
_database_code_ICSD 672421
_audit_creation_date 2017-08-01
_chemical_name_systematic 'Manganese Oxide'
_chemical_formula_structural 'Mn3 O4'
_chemical_formula_sum 'Mn3 O4'
_exptl_crystal_density_diffrn 4.78
_publ_section_title

;
Density functional theory study of ferromagnetically and ferrimagnetically
ordered spinel oxide Mn3O4. A quantum mechanical simulation of their IR and
Raman spectra
;
loop_
_citation_id
_citation_journal_full
_citation_year
_citation_journal_volume
_citation_page_first
_citation_page_last
_citation_journal_id_ASTM
primary 'Journal of Alloys and Compounds' 2016 688 692 698 JALCEU
loop_
_publ_author_name
'Larbi, T.'
'Doll, K.'
'Manoubi, T.'
_cell_length_a 5.825
_cell_length_b 5.811
_cell_length_c 9.395
_cell_angle_alpha 90
_cell_angle_beta 90
_cell_angle_gamma 90
_cell_volume 318.01
_cell_formula_units_Z 4
_symmetry_space_group_name_H-M 'I m m a'
_symmetry_Int_Tables_number 74
loop_
_symmetry_equiv_pos_site_id
_symmetry_equiv_pos_as_xyz
1 '-x, y+1/2, -z'
2 '-x, -y+1/2, z'
3 '-x, y, z'
4 '-x, -y, -z'
5 'x, -y+1/2, z'
6 'x, y+1/2, -z'
7 'x, -y, -z'
8 'x, y, z'
9 '-x+1/2, y, -z+1/2'
10 '-x+1/2, -y, z+1/2'
11 '-x+1/2, y+1/2, z+1/2'
12 '-x+1/2, -y+1/2, -z+1/2'
13 'x+1/2, -y, z+1/2'
14 'x+1/2, y, -z+1/2'
15 'x+1/2, -y+1/2, -z+1/2'
16 'x+1/2, y+1/2, z+1/2'
loop_
_atom_type_symbol
_atom_type_oxidation_number
Mn0+ 0
O0+ 0
loop_
_atom_site_label
_atom_site_type_symbol
_atom_site_symmetry_multiplicity
_atom_site_Wyckoff_symbol
_atom_site_fract_x
_atom_site_fract_y
_atom_site_fract_z
_atom_site_B_iso_or_equiv
_atom_site_occupancy
_atom_site_attached_hydrogens
Mn1 Mn0+ 4 e 0.5 -0.25 -0.1242 1. 1. 0
Mn2 Mn0+ 4 a 0. 0. 0. 1. 1. 0
Mn3 Mn0+ 4 d 0.25 0.25 -0.25 1. 1. 0
O1 O0+ 8 h 0. -0.4704 0.2426 1. 1. 0
O2 O0+ 8 i 0.2192 -0.25 0.0074 1. 1. 0
#End of TTdata_672421-ICSD

File: Pre-Trained_Li-Mn-Ti-O-F/Only-Stoichiometric/References/Mn_213.cif

#(C) 2019 by FIZ Karlsruhe - Leibniz Institute for Information Infrastructure.  All rights reserved.
data_163414-ICSD
_database_code_ICSD 163414
_audit_creation_date 2009-08-01
_audit_update_record 2015-08-01
_chemical_name_systematic 'Manganese - beta'
_chemical_formula_structural Mn
_chemical_formula_sum Mn1
_chemical_name_structure_type Mn(cP20)
_chemical_name_mineral Manganese-beta
_exptl_crystal_density_diffrn 7.39
_cell_measurement_temperature 12.
_publ_section_title
'Structure and magnetism of the beta-Mn-Co solid solution phase'
loop_
_citation_id
_citation_journal_full
_citation_year
_citation_journal_volume
_citation_page_first
_citation_page_last
_citation_journal_id_ASTM
primary 'Journal of Alloys and Compounds' 2009 476 9 13 JALCEU
loop_
_publ_author_name
'Karlsen, O.B.'
'Kjekshus, A.'
'Fjellvag, H.'
'Ravindran, P.'
'Vidya, R.'
'Hauback, B.C.'
_cell_length_a 6.2747(6)
_cell_length_b 6.2747(6)
_cell_length_c 6.2747(6)
_cell_angle_alpha 90.
_cell_angle_beta 90.
_cell_angle_gamma 90.
_cell_volume 247.05
_cell_formula_units_Z 20
_symmetry_space_group_name_H-M 'P 41 3 2'
_symmetry_Int_Tables_number 213
_refine_ls_R_factor_all 0.07
loop_
_symmetry_equiv_pos_site_id
_symmetry_equiv_pos_as_xyz
1 '-z+1/4, y+3/4, x+1/4'
2 'z+1/4, -y+1/4, x+3/4'
3 'z+3/4, y+1/4, -x+1/4'
4 '-z+3/4, -y+3/4, -x+3/4'
5 'y+3/4, x+1/4, -z+1/4'
6 '-y+1/4, x+3/4, z+1/4'
7 'y+1/4, -x+1/4, z+3/4'
8 '-y+3/4, -x+3/4, -z+3/4'
9 'x+1/4, -z+1/4, y+3/4'
10 'x+3/4, z+1/4, -y+1/4'
11 '-x+1/4, z+3/4, y+1/4'
12 '-x+3/4, -z+3/4, -y+3/4'
13 'z+1/2, -x+1/2, -y'
14 '-z+1/2, -x, y+1/2'
15 '-z, x+1/2, -y+1/2'
16 'z, x, y'
17 '-y, z+1/2, -x+1/2'
18 'y+1/2, -z+1/2, -x'
19 '-y+1/2, -z, x+1/2'
20 'y, z, x'
21 '-x+1/2, -y, z+1/2'
22 '-x, y+1/2, -z+1/2'
23 'x+1/2, -y+1/2, -z'
24 'x, y, z'
loop_
_atom_type_symbol
_atom_type_oxidation_number
Mn0+ 0
loop_
_atom_site_label
_atom_site_type_symbol
_atom_site_symmetry_multiplicity
_atom_site_Wyckoff_symbol
_atom_site_fract_x
_atom_site_fract_y
_atom_site_fract_z
_atom_site_B_iso_or_equiv
_atom_site_occupancy
_atom_site_attached_hydrogens
Mn1 Mn0+ 8 c 0.0650(3) 0.0650(3) 0.0650(3) . 1. 0
Mn2 Mn0+ 12 d 0.125 0.1989(3) 0.4489(3) . 1. 0
#End of TTdata_163414-ICSD

File: Pre-Trained_Li-Mn-Ti-O-F/Only-Stoichiometric/References/Ti21Mn25_167.cif

#(C) 2019 by FIZ Karlsruhe - Leibniz Institute for Information Infrastructure, and the U.S. Secretary of
#Commerce on behalf of the United States.  All rights reserved.
data_600102-ICSD
_database_code_ICSD 600102
_audit_creation_date 2013-02-01
_chemical_name_systematic 'Manganese titanium (25/21)'
_chemical_formula_structural 'Mn25 Ti21'
_chemical_formula_sum 'Mn25 Ti21'
_chemical_name_structure_type Mn21Zn25
_exptl_crystal_density_diffrn 6.12
_publ_section_title

;
Zr21 Re25, a new rhombohedral structure type containing 12 A thick infinite Mg
Zn2 (Laves) type columns
;
_publ_section_comment 'Cell and Type only determined'
loop_
_citation_id
_citation_journal_full
_citation_year
_citation_journal_volume
_citation_page_first
_citation_page_last
_citation_journal_id_ASTM
primary 'Acta Crystallographica, Section C: Crystal Structure Communications'
1986 42 261 266 ACSCEE
loop_
_publ_author_name
'Cenzual, K.'
'Parthe, E.'
'Waterstrat, R.M.'
_cell_length_a 23.596(11)
_cell_length_b 23.596(11)
_cell_length_c 8.035(6)
_cell_angle_alpha 90.
_cell_angle_beta 90.
_cell_angle_gamma 120.
_cell_volume 3874.3
_cell_formula_units_Z 6
_symmetry_space_group_name_H-M 'R -3 c H'
_symmetry_Int_Tables_number 167
loop_
_symmetry_equiv_pos_site_id
_symmetry_equiv_pos_as_xyz
1 'x-y, -y, -z+1/2'
2 '-x, -x+y, -z+1/2'
3 'y, x, -z+1/2'
4 'x-y, x, -z'
5 'y, -x+y, -z'
6 '-x, -y, -z'
7 '-x+y, y, z+1/2'
8 'x, x-y, z+1/2'
9 '-y, -x, z+1/2'
10 '-x+y, -x, z'
11 '-y, x-y, z'
12 'x, y, z'
13 'x-y+2/3, -y+1/3, -z+5/6'
14 '-x+2/3, -x+y+1/3, -z+5/6'
15 'y+2/3, x+1/3, -z+5/6'
16 'x-y+2/3, x+1/3, -z+1/3'
17 'y+2/3, -x+y+1/3, -z+1/3'
18 '-x+2/3, -y+1/3, -z+1/3'
19 '-x+y+2/3, y+1/3, z+5/6'
20 'x+2/3, x-y+1/3, z+5/6'
21 '-y+2/3, -x+1/3, z+5/6'
22 '-x+y+2/3, -x+1/3, z+1/3'
23 '-y+2/3, x-y+1/3, z+1/3'
24 'x+2/3, y+1/3, z+1/3'
25 'x-y+1/3, -y+2/3, -z+1/6'
26 '-x+1/3, -x+y+2/3, -z+1/6'
27 'y+1/3, x+2/3, -z+1/6'
28 'x-y+1/3, x+2/3, -z+2/3'
29 'y+1/3, -x+y+2/3, -z+2/3'
30 '-x+1/3, -y+2/3, -z+2/3'
31 '-x+y+1/3, y+2/3, z+1/6'
32 'x+1/3, x-y+2/3, z+1/6'
33 '-y+1/3, -x+2/3, z+1/6'
34 '-x+y+1/3, -x+2/3, z+2/3'
35 '-y+1/3, x-y+2/3, z+2/3'
36 'x+1/3, y+2/3, z+2/3'
loop_
_atom_type_symbol
_atom_type_oxidation_number
Mn0+ 0
Ti0+ 0
loop_
_atom_site_label
_atom_site_type_symbol
_atom_site_symmetry_multiplicity
_atom_site_Wyckoff_symbol
_atom_site_fract_x
_atom_site_fract_y
_atom_site_fract_z
_atom_site_B_iso_or_equiv
_atom_site_occupancy
_atom_site_attached_hydrogens
Mn1 Mn0+ 6 b 0 0 0 . 1. 0
Mn2 Mn0+ 18 e 0.061 0 0.25 . 1. 0
Mn3 Mn0+ 18 e 0.445 0 0.25 . 1. 0
Mn4 Mn0+ 36 f 0.058 0.178 0.248 . 1. 0
Mn5 Mn0+ 36 f 0.234 0.175 0.248 . 1. 0
Mn6 Mn0+ 36 f 0.235 0.116 0. . 1. 0
Ti1 Ti0+ 18 e 0.693 0 0.25 . 1. 0
Ti2 Ti0+ 36 f 0.002 0.231 0.042 . 1. 0
Ti3 Ti0+ 36 f 0.116 0.116 0.066 . 1. 0
Ti4 Ti0+ 36 f 0.313 0.108 0.248 . 1. 0
#End of TTdata_600102-ICSD

File: Pre-Trained_Li-Mn-Ti-O-F/Only-Stoichiometric/References/TiF4_62.cif

#(C) 2019 by FIZ Karlsruhe - Leibniz Institute for Information Infrastructure.  All rights reserved.
data_78737-ICSD
_database_code_ICSD 78737
_audit_creation_date 1997-05-13
_audit_update_record 2012-02-01
_chemical_name_systematic 'Titanium fluoride'
_chemical_formula_structural 'Ti F4'
_chemical_formula_sum 'F4 Ti1'
_chemical_name_structure_type TiF4
_exptl_crystal_density_diffrn 2.94
_publ_section_title
'Titantetrafluorid - Eine ueberraschend einfache Kolumnarstruktur'
loop_
_citation_id
_citation_journal_full
_citation_year
_citation_journal_volume
_citation_page_first
_citation_page_last
_citation_journal_id_ASTM
primary 'Zeitschrift fuer Anorganische und Allgemeine Chemie (1950) (DE)' 1995
621 1227 1231 ZAACAB
loop_
_publ_author_name
'Bialowons, H.'
'Mueller, M.'
'Mueller, B.G.'
_cell_length_a 22.8110(30)
_cell_length_b 3.848(1)
_cell_length_c 9.568(1)
_cell_angle_alpha 90.
_cell_angle_beta 90.
_cell_angle_gamma 90.
_cell_volume 839.85
_cell_formula_units_Z 12
_symmetry_space_group_name_H-M 'P n m a'
_symmetry_Int_Tables_number 62
_refine_ls_R_factor_all 0.039
loop_
_symmetry_equiv_pos_site_id
_symmetry_equiv_pos_as_xyz
1 'x+1/2, y, -z+1/2'
2 'x, -y+1/2, z'
3 '-x+1/2, y+1/2, z+1/2'
4 '-x, -y, -z'
5 '-x+1/2, -y, z+1/2'
6 '-x, y+1/2, -z'
7 'x+1/2, -y+1/2, -z+1/2'
8 'x, y, z'
loop_
_atom_type_symbol
_atom_type_oxidation_number
Ti4+ 4
F1- -1
loop_
_atom_site_label
_atom_site_type_symbol
_atom_site_symmetry_multiplicity
_atom_site_Wyckoff_symbol
_atom_site_fract_x
_atom_site_fract_y
_atom_site_fract_z
_atom_site_B_iso_or_equiv
_atom_site_occupancy
_atom_site_attached_hydrogens
Ti1 Ti4+ 4 c 0.23295(5) 0.25 0.6952(1) . 1. 0
Ti2 Ti4+ 4 c 0.59824(5) 0.25 0.0514(1) . 1. 0
Ti3 Ti4+ 4 c 0.07564(5) 0.25 0.8499(1) . 1. 0
F1 F1- 4 c 0.7745(2) 0.25 0.3063(4) . 1. 0
F2 F1- 4 c 0.4198(2) 0.25 0.3342(4) . 1. 0
F3 F1- 4 c 0.5269(2) 0.25 0.1096(4) . 1. 0
F4 F1- 4 c 0.0916(2) 0.25 0.0239(4) . 1. 0
F5 F1- 4 c 0.1600(2) 0.25 0.8071(4) . 1. 0
F6 F1- 4 c 0.3990(2) 0.25 0.9653(4) . 1. 0
F7 F1- 4 c 0.2721(2) 0.25 0.8494(4) . 1. 0
F8 F1- 4 c 0.6339(2) 0.25 0.2093(4) . 1. 0
F9 F1- 4 c 0.1752(1) 0.25 0.5435(4) . 1. 0
F10 F1- 4 c 0.2894(2) 0.25 0.5768(4) . 1. 0
F11 F1- 4 c 0.0004(2) 0.25 0.8603(5) . 1. 0
F12 F1- 4 c 0.5715(1) 0.25 0.8562(4) . 1. 0
loop_
_atom_site_aniso_label
_atom_site_aniso_type_symbol
_atom_site_aniso_U_11
_atom_site_aniso_U_22
_atom_site_aniso_U_33
_atom_site_aniso_U_12
_atom_site_aniso_U_13
_atom_site_aniso_U_23
Ti1 Ti4+ 0.0216(6) 0.0153(7) 0.0301(7) 0 -.0027(5) 0
Ti2 Ti4+ 0.0245(6) 0.0153(7) 0.0269(6) 0 0.0032(5) 0
Ti3 Ti4+ 0.0273(6) 0.0176(7) 0.0268(7) 0 0.0038(5) 0
F1 F1- 0.041(2) 0.016(2) 0.049(3) 0 -.006(2) 0
F2 F1- 0.049(2) 0.021(2) 0.048(3) 0 -.004(2) 0
F3 F1- 0.031(2) 0.042(3) 0.044(2) 0 0.012(2) 0
F4 F1- 0.057(3) 0.052(3) 0.027(2) 0 0.002(2) 0
F5 F1- 0.027(2) 0.035(2) 0.033(2) 0 -.0006(15) 0
F6 F1- 0.039(2) 0.015(2) 0.044(2) 0 0.002(2) 0
F7 F1- 0.036(2) 0.041(3) 0.040(2) 0 -.014(2) 0
F8 F1- 0.0441(23) 0.047(3) 0.027(2) 0 -.003(2) 0
F9 F1- 0.024(2) 0.030(2) 0.029(2) 0 -.001(2) 0
F10 F1- 0.030(2) 0.050(3) 0.047(3) 0 0.010(2) 0
F11 F1- 0.031(2) 0.050(3) 0.049(3) 0 0.009(2) 0
F12 F1- 0.025(2) 0.032(2) 0.030(2) 0 0.0009(2) 0
#End of TTdata_78737-ICSD
