Repository: njszym/XRD-AutoAnalyzer

# An automatic analysis tool for XRD

A package designed to automate the process of phase identification from XRD spectra using a probabilistic deep learning trained with physics-informed data augmentation.

The corresponding manuscript will be made available soon. Reproducing the published results can be accomplished using the data provided in [figshare](https://figshare.com/s/69030545b8020de35633).

## Usage example

A pre-trained model for the Li-Mn-Ti-O-F chemical space is available in the ```Example/``` directory. To classify the experimentally measured patterns tabulated in the ```Spectra/``` sub-folder, run the following:

```
python run_CNN.py
```

The characterization of each spectrum should take around 1-2 minutes on a single processor. Once all classifications are made, the predicted phases will be printed along with their associated probabilities.

## Training the model for new compositions

To develop a model that can be used to perform phase identification in a new chemical space, place all relevant CIFs into ```Novel_Space/All_CIFs```. Then navigate to the ```Novel_Space/```directory and execute:

```
python construct_model.py --include_ns
```

This script will:

1) Filter all unique stoichiometric phases from the provided CIFs.

2) Generate hypothetical solid solutions between these materials (if ```--include_ns``` is specified).

3) Simulate augmented XRD spectra from the phases produced by (1) and (2).

4) Train a convolutional neural network on the augmented spectra.

This process may require a substantial amount of computational resources depending on the size of the composition space considered. For example: training our model in the Li-Mn-Ti-O-F space, which included 255 reference phases, required about 12 hours of computational runtime on 16 cores. Necessary computational time should scale linearly with the number of reference phases. Similarily, time is reduced linearly with the number of cores used as all processes executed here are perfectly parallel (i.e., independent of one another).

When the procedure is completed, a trained ```Model.h5``` file will be made available.

## Characterizing multi-phase spectra

In the directory containing ```Model.h5```, place all spectra to be classified in the ```Spectra/``` folder. Then execute:

```
python run_CNN.py
```

Output will appear as:

```
Filename: (name of the spectrum)
Predicted phases: (phase_1 + phase_2 + ...)
Confidence: (probabilities associated with the phases above)
```

Phase labels are denoted as ```formula_spacegroup```.

To plot the line profiles of the predicted phases in the measured spectrum for comparison, the ```--plot``` option may be used:

```
python run_CNN.py --plot
```

Note that the iterative process of phase identification and profile subtraction will proceed until all measured intensities fall below some cutoff value. By default, the cutoff is set to 10% of the maximum diffraction peak intensity. Alternatively, if you are only working with single-phase (or N-phase) patterns, the number of maximum phases considered can be manually set to 1 (or N).

File: Pre-Trained_Li-Mn-Ti-O-F/Only-Stoichiometric/References/Li2O2_129.cif

#(C) 2019 by FIZ Karlsruhe - Leibniz Institute for Information Infrastructure.  All rights reserved.
data_26892-ICSD
_database_code_ICSD 26892
_audit_creation_date 1986-09-26
_audit_update_record 2010-08-01
_chemical_name_systematic 'Lithium hydroxide'
_chemical_formula_structural 'Li (O H)'
_chemical_formula_sum 'H1 Li1 O1'
_chemical_name_structure_type LiOH
_exptl_crystal_density_diffrn 1.45
_publ_section_title 'Darstellung und Kristallstruktur von Lithiumhydroxyd.'
loop_
_citation_id
_citation_journal_full
_citation_year
_citation_journal_volume
_citation_page_first
_citation_page_last
_citation_journal_id_ASTM
primary

;
Zeitschrift fuer Physikalische Chemie, Abteilung B: Chemie der
Elementarprozesse, Aufbau der Materie
; 1933 20 65 88 ZPCBAL
loop_
_publ_author_name
'Ernst, T.'
_cell_length_a 3.556(4)
_cell_length_b 3.556(4)
_cell_length_c 4.343(8)
_cell_angle_alpha 90.
_cell_angle_beta 90.
_cell_angle_gamma 90.
_cell_volume 54.92
_cell_formula_units_Z 2
_symmetry_space_group_name_H-M 'P 4/n m m S'
_symmetry_Int_Tables_number 129
loop_
_symmetry_equiv_pos_site_id
_symmetry_equiv_pos_as_xyz
1 '-y+1/2, -x+1/2, z'
2 'y+1/2, x+1/2, z'
3 '-y, -x, -z'
4 'y, x, -z'
5 'y+1/2, -x+1/2, z'
6 '-y+1/2, x+1/2, z'
7 'y, -x, -z'
8 '-y, x, -z'
9 'x+1/2, -y+1/2, -z'
10 '-x+1/2, y+1/2, -z'
11 'x, -y, z'
12 '-x, y, z'
13 '-x+1/2, -y+1/2, -z'
14 'x+1/2, y+1/2, -z'
15 '-x, -y, z'
16 'x, y, z'
loop_
_atom_type_symbol
_atom_type_oxidation_number
Li1+ 1
O2- -2
H1+ 1
loop_
_atom_site_label
_atom_site_type_symbol
_atom_site_symmetry_multiplicity
_atom_site_Wyckoff_symbol
_atom_site_fract_x
_atom_site_fract_y
_atom_site_fract_z
_atom_site_B_iso_or_equiv
_atom_site_occupancy
_atom_site_attached_hydrogens
Li1 Li1+ 2 a 0 0 0 . 1. 0
O1 O2- 2 c 0 0.5 0.2 . 1. 0
#End of TTdata_26892-ICSD

File: Pre-Trained_Li-Mn-Ti-O-F/Only-Stoichiometric/References/MnF2_136.cif

#(C) 2019 by FIZ Karlsruhe - Leibniz Institute for Information Infrastructure.  All rights reserved.
data_68736-ICSD
_database_code_ICSD 68736
_audit_creation_date 1992-01-20
_audit_update_record 2006-04-01
_chemical_name_systematic 'Manganese fluoride'
_chemical_formula_structural 'Mn F2'
_chemical_formula_sum 'F2 Mn1'
_chemical_name_structure_type Rutile-TiO2
_exptl_crystal_density_diffrn 3.94
_cell_measurement_temperature 15.
_publ_section_title

;
Single-crystal neutron diffraction studies of Mn F2 as a function of
temperature: the effect of magnetostriction
;
loop_
_citation_id
_citation_journal_full
_citation_year
_citation_journal_volume
_citation_page_first
_citation_page_last
_citation_journal_id_ASTM
primary 'Acta Crystallographica, Section B: Structural Science' 1990 46 739 742
ASBSDK
loop_
_publ_author_name
'Jauch, W.'
'McIntyre, G.J.'
'Schultz, A.J.'
_cell_length_a 4.8736(2)
_cell_length_b 4.8736(2)
_cell_length_c 3.3000(2)
_cell_angle_alpha 90.
_cell_angle_beta 90.
_cell_angle_gamma 90.
_cell_volume 78.38
_cell_formula_units_Z 2
_symmetry_space_group_name_H-M 'P 42/m n m'
_symmetry_Int_Tables_number 136
_refine_ls_R_factor_all 0.046
loop_
_symmetry_equiv_pos_site_id
_symmetry_equiv_pos_as_xyz
1 '-y+1/2, x+1/2, -z+1/2'
2 'y+1/2, -x+1/2, -z+1/2'
3 'y, x, -z'
4 '-y, -x, -z'
5 'y+1/2, -x+1/2, z+1/2'
6 '-y+1/2, x+1/2, z+1/2'
7 '-y, -x, z'
8 'y, x, z'
9 'x+1/2, -y+1/2, -z+1/2'
10 '-x+1/2, y+1/2, -z+1/2'
11 'x, y, -z'
12 '-x, -y, -z'
13 '-x+1/2, y+1/2, z+1/2'
14 'x+1/2, -y+1/2, z+1/2'
15 '-x, -y, z'
16 'x, y, z'
loop_
_atom_type_symbol
_atom_type_oxidation_number
Mn2+ 2
F1- -1
loop_
_atom_site_label
_atom_site_type_symbol
_atom_site_symmetry_multiplicity
_atom_site_Wyckoff_symbol
_atom_site_fract_x
_atom_site_fract_y
_atom_site_fract_z
_atom_site_B_iso_or_equiv
_atom_site_occupancy
_atom_site_attached_hydrogens
Mn1 Mn2+ 2 a 0 0 0 . 1. 0
F1 F1- 4 f 0.30464(3) 0.30464(3) 0 . 1. 0
loop_
_atom_site_aniso_label
_atom_site_aniso_type_symbol
_atom_site_aniso_U_11
_atom_site_aniso_U_22
_atom_site_aniso_U_33
_atom_site_aniso_U_12
_atom_site_aniso_U_13
_atom_site_aniso_U_23
Mn1 Mn2+ 0.00253(16) 0.00253(16) 0.00184(25) -0.00012(8) 0 0
F1 F1- 0.00525(14) 0.00525(14) 0.00416(23) -0.00171(4) 0 0
#End of TTdata_68736-ICSD

File: Pre-Trained_Li-Mn-Ti-O-F/Only-Stoichiometric/References/MnF2_205.cif

#(C) 2019 by FIZ Karlsruhe - Leibniz Institute for Information Infrastructure, and the U.S. Secretary of
#Commerce on behalf of the United States.  All rights reserved.
data_672196-ICSD
_database_code_ICSD 672196
_audit_creation_date 2017-08-01
_chemical_name_systematic 'Manganese Fluoride (1/2)'
_chemical_formula_structural 'Mn F2'
_chemical_formula_sum 'F2 Mn1'
_exptl_crystal_density_diffrn 4.38
_cell_measurement_pressure 6800000.
_publ_section_title

;
First-principles study of pressure-induced structural phase transitions in
MnF2
;
loop_
_citation_id
_citation_journal_full
_citation_year
_citation_journal_volume
_citation_page_first
_citation_page_last
_citation_journal_id_ASTM
primary 'Physical Chemistry Chemical Physics' 2016 18 33250 33263 PPCPFQ
loop_
_publ_author_name
'Lopez-Moreno, S.'
'Romero, A.H.'
'Mejia-Lopez, J.'
'Munoz, A.'
_cell_length_a 5.2013
_cell_length_b 5.2083
_cell_length_c 5.2049
_cell_angle_alpha 90
_cell_angle_beta 90
_cell_angle_gamma 90
_cell_volume 141.
_cell_formula_units_Z 4
_symmetry_space_group_name_H-M 'P b c a'
_symmetry_Int_Tables_number 61
loop_
_symmetry_equiv_pos_site_id
_symmetry_equiv_pos_as_xyz
1 'x+1/2, y, -z+1/2'
2 'x, -y+1/2, z+1/2'
3 '-x+1/2, y+1/2, z'
4 '-x, -y, -z'
5 '-x+1/2, -y, z+1/2'
6 '-x, y+1/2, -z+1/2'
7 'x+1/2, -y+1/2, -z'
8 'x, y, z'
loop_
_atom_type_symbol
_atom_type_oxidation_number
Mn0+ 0
F0+ 0
loop_
_atom_site_label
_atom_site_type_symbol
_atom_site_symmetry_multiplicity
_atom_site_Wyckoff_symbol
_atom_site_fract_x
_atom_site_fract_y
_atom_site_fract_z
_atom_site_B_iso_or_equiv
_atom_site_occupancy
_atom_site_attached_hydrogens
Mn1 Mn0+ 4 b 0. 0. 0.5 1. 1. 0
F1 F0+ 8 c 0.8405 0.8396 0.8404 1. 1. 0
#End of TTdata_672196-ICSD

File: Pre-Trained_Li-Mn-Ti-O-F/Only-Stoichiometric/References/MnF3_15.cif

#(C) 2019 by FIZ Karlsruhe - Leibniz Institute for Information Infrastructure.  All rights reserved.
data_73113-ICSD
_database_code_ICSD 73113
_audit_creation_date 1994-06-30
_audit_update_record 2005-10-01
_chemical_name_systematic 'Manganese(III) fluoride'
_chemical_formula_structural 'Mn F3'
_chemical_formula_sum 'F3 Mn1'
_chemical_name_structure_type MnF3
_exptl_crystal_density_diffrn 3.68
_publ_section_title 'Zur Kristallstruktur von Mn F3 und Mn Pt F6'
loop_
_citation_id
_citation_journal_full
_citation_year
_citation_journal_volume
_citation_page_first
_citation_page_last
_citation_journal_id_ASTM
primary 'Zeitschrift fuer Anorganische und Allgemeine Chemie (1950) (DE)' 1993
619 1426 1430 ZAACAB
loop_
_publ_author_name
'Schroetter, F.'
'Mueller, B.G.'
_cell_length_a 8.9202
_cell_length_b 5.0472
_cell_length_c 13.4748
_cell_angle_alpha 90.
_cell_angle_beta 92.64
_cell_angle_gamma 90.
_cell_volume 606.02
_cell_formula_units_Z 12
_symmetry_space_group_name_H-M 'C 1 2/c 1'
_symmetry_Int_Tables_number 15
_refine_ls_R_factor_all 0.089
loop_
_symmetry_equiv_pos_site_id
_symmetry_equiv_pos_as_xyz
1 'x, -y, z+1/2'
2 '-x, -y, -z'
3 '-x, y, -z+1/2'
4 'x, y, z'
5 'x+1/2, -y+1/2, z+1/2'
6 '-x+1/2, -y+1/2, -z'
7 '-x+1/2, y+1/2, -z+1/2'
8 'x+1/2, y+1/2, z'
loop_
_atom_type_symbol
_atom_type_oxidation_number
Mn3+ 3
F1- -1
loop_
_atom_site_label
_atom_site_type_symbol
_atom_site_symmetry_multiplicity
_atom_site_Wyckoff_symbol
_atom_site_fract_x
_atom_site_fract_y
_atom_site_fract_z
_atom_site_B_iso_or_equiv
_atom_site_occupancy
_atom_site_attached_hydrogens
Mn1 Mn3+ 4 a 0 0 0 . 1. 0
Mn2 Mn3+ 8 f 0.16712(18) 0.50104(32) 0.33405(12) . 1. 0
F1 F1- 8 f 0.16676(68) 0.10537(67) 0.58667(43) . 1. 0
F2 F1- 8 f 0.30691(66) 0.7156(11) 0.24480(44) . 1. 0
F3 F1- 8 f 0.47466(56) 0.2075(9) 0.57776(37) . 1. 0
F4 F1- 8 f 0.14727(58) 0.2131(11) 0.91191(37) . 1. 0
F5 F1- 4 e 0 0.6272(15) 0.25 . 1. 0
loop_
_atom_site_aniso_label
_atom_site_aniso_type_symbol
_atom_site_aniso_U_11
_atom_site_aniso_U_22
_atom_site_aniso_U_33
_atom_site_aniso_U_12
_atom_site_aniso_U_13
_atom_site_aniso_U_23
Mn1 Mn3+ 0.01426(83) 0.01427(82) 0.00602(33) 0.00051(65) -.00164(61) -.00367(62)
Mn2 Mn3+ 0.00952(39) 0.00943(39) 0.01303(43) 0.00027(32) 0.00155(32) 0.00075(32)
F1 F1- 0.0105(11) 0.0162(13) 0.0088(11) -0.0058(18) -.00456(58) -0.0046(17)
F2 F1- 0.0226(22) 0.0198(22) 0.0272(24) 0.0079(18) 0.0079(19) 0.0001(19)
F3 F1- 0.0173(20) 0.0098(18) 0.0186(20) -0.0069(15) -0.0038(16) 0.0120(15)
F4 F1- 0.0170(19) 0.0197(21) 0.0105(18) -0.0034(17) 0.0035(15) -0.0010(16)
F5 F1- 0.0285(29) 0.0132(24) 0.0436(32) 0.0000(47) 0 0
#End of TTdata_73113-ICSD

File: Pre-Trained_Li-Mn-Ti-O-F/Only-Stoichiometric/References/MnO2_164.cif

#(C) 2019 by FIZ Karlsruhe - Leibniz Institute for Information Infrastructure.  All rights reserved.
data_53991-ICSD
_database_code_ICSD 53991
_audit_creation_date 2003-04-01
_audit_update_record 2005-10-01
_chemical_name_systematic 'Manganese hydroxide'
_chemical_formula_structural 'Mn (O H)2'
_chemical_formula_sum 'H2 Mn1 O2'
_chemical_name_structure_type Brucite-Mg(OH)2
_chemical_name_mineral Pyrochroite
_exptl_crystal_density_diffrn 3.25
_publ_section_title 'Crystal structure of pyrochroite'
loop_
_citation_id
_citation_journal_full
_citation_year
_citation_journal_volume
_citation_page_first
_citation_page_last
_citation_journal_id_ASTM
primary 'Geologiska Foereningens i Stockholm Foerhandlingar' 1919 41 407 430
GFSFA4
loop_
_publ_author_name
'Aminoff, G.'
_cell_length_a 3.347
_cell_length_b 3.347
_cell_length_c 4.689
_cell_angle_alpha 90.
_cell_angle_beta 90.
_cell_angle_gamma 120.
_cell_volume 45.49
_cell_formula_units_Z 1
_symmetry_space_group_name_H-M 'P -3 m 1'
_symmetry_Int_Tables_number 164
loop_
_symmetry_equiv_pos_site_id
_symmetry_equiv_pos_as_xyz
1 'x-y, -y, -z'
2 '-x, -x+y, -z'
3 'y, x, -z'
4 'x-y, x, -z'
5 'y, -x+y, -z'
6 '-x, -y, -z'
7 '-x+y, y, z'
8 'x, x-y, z'
9 '-y, -x, z'
10 '-x+y, -x, z'
11 '-y, x-y, z'
12 'x, y, z'
loop_
_atom_type_symbol
_atom_type_oxidation_number
Mn2+ 2
O2- -2
H1+ 1
loop_
_atom_site_label
_atom_site_type_symbol
_atom_site_symmetry_multiplicity
_atom_site_Wyckoff_symbol
_atom_site_fract_x
_atom_site_fract_y
_atom_site_fract_z
_atom_site_B_iso_or_equiv
_atom_site_occupancy
_atom_site_attached_hydrogens
Mn1 Mn2+ 1 a 0 0 0 . 1. 0
O1 O2- 2 d 0.6667 0.3333 0.222 . 1. 0
#End of TTdata_53991-ICSD

File: Pre-Trained_Li-Mn-Ti-O-F/Only-Stoichiometric/References/MnO2_84.cif

#(C) 2019 by FIZ Karlsruhe - Leibniz Institute for Information Infrastructure.  All rights reserved.
data_163598-ICSD
_database_code_ICSD 163598
_audit_creation_date 2009-08-01
_chemical_name_systematic
'Strontium fluoride manganese oxide (2.53/2.02/0.41/6/12.25)'
_chemical_formula_structural '(Sr F0.8 O0.1)2.526 (Mn6 O12)'
_chemical_formula_sum 'F2.0208 Mn6 O12.2526 Sr2.526'
_exptl_crystal_density_diffrn 4.74
_cell_measurement_temperature 673.
_publ_section_title

;
(Sr F0.8 (O H)0.2)2.526 (Mn6 O12): columnar rock-salt fragments inside the
todorokite-type tunnel structure
;
loop_
_citation_id
_citation_journal_full
_citation_year
_citation_journal_volume
_citation_page_first
_citation_page_last
_citation_journal_id_ASTM
primary 'Chemistry of Materials' 2007 19 1181 1189 CMATEX
loop_
_publ_author_name
'Abakumov, A.M.'
'Hadermann, J.'
'van Tendeloo, G.'
'Kovba, M.L.'
'Skolis, Yu.Ya.'
'Mudretsova, S.N.'
'Antipov, E.V.'
'Volkova, O.S.'
'Vasiliev, A.N.'
'Tristan, N.'
'Klingeler, R.'
'Buechner, B.'
_cell_length_a 9.8181(2)
_cell_length_b 9.8181(2)
_cell_length_c 2.8565(1)
_cell_angle_alpha 90.
_cell_angle_beta 90.
_cell_angle_gamma 90.
_cell_volume 275.35
_cell_formula_units_Z 1
_symmetry_space_group_name_H-M 'P 42/m'
_symmetry_Int_Tables_number 84
_refine_ls_R_factor_all 0.056
loop_
_symmetry_equiv_pos_site_id
_symmetry_equiv_pos_as_xyz
1 '-y, x, -z+1/2'
2 'y, -x, -z+1/2'
3 'x, y, -z'
4 '-x, -y, -z'
5 'y, -x, z+1/2'
6 '-y, x, z+1/2'
7 '-x, -y, z'
8 'x, y, z'
loop_
_atom_type_symbol
_atom_type_oxidation_number
Mn3+ 3.58
O2- -2
Sr2+ 2
F1- -1
O2- -2
loop_
_atom_site_label
_atom_site_type_symbol
_atom_site_symmetry_multiplicity
_atom_site_Wyckoff_symbol
_atom_site_fract_x
_atom_site_fract_y
_atom_site_fract_z
_atom_site_B_iso_or_equiv
_atom_site_occupancy
_atom_site_attached_hydrogens
Mn1 Mn3+ 2 c 0 0.5 0 0.018(3) 1 0
Mn2 Mn3+ 4 j 0.7699(4) 0.0094(7) 0 0.018(3) 1 0
O1 O2- 4 j 0.9182(13) 0.1607(17) 0 0.019(3) 1 0
O2 O2- 4 j 0.4223(14) 0.1026(15) 0 0.019(3) 1 0
O3 O2- 4 j 0.8976(19) 0.6670(14) 0 0.019(3) 1 0
#End of TTdata_163598-ICSD

File: Pre-Trained_Li-Mn-Ti-O-F/Only-Stoichiometric/References/Mn_217.cif

#(C) 2019 by FIZ Karlsruhe - Leibniz Institute for Information Infrastructure.  All rights reserved.
data_426954-ICSD
_database_code_ICSD 426954
_audit_creation_date 2014-02-01
_audit_update_record 2015-08-01
_chemical_name_systematic 'Manganese - alpha'
_chemical_formula_structural Mn
_chemical_formula_sum Mn1
_chemical_name_structure_type Mn(alpha)-Mn(cI58)
_chemical_name_mineral Manganese-alpha
_exptl_crystal_density_diffrn 8.22
_cell_measurement_temperature 0.
_publ_section_title

;
Error estimates for solid-state density-functional theory predictions: an
overview by means of the ground-state elemental crystals
;
loop_
_citation_id
_citation_journal_full
_citation_year
_citation_journal_volume
_citation_page_first
_citation_page_last
_citation_journal_id_ASTM
primary 'Critical Reviews in Solid State and Materials Sciences' 2014 39 1 24
CCRSDA
loop_
_publ_author_name
'Kurt Lejaeghere'
'Veronique Van Speybroeck'
'Guido Van Oost'
'Stefaan Cottenier'
_cell_length_a 8.63584
_cell_length_b 8.63584
_cell_length_c 8.63584
_cell_angle_alpha 90.
_cell_angle_beta 90.
_cell_angle_gamma 90.
_cell_volume 644.04
_cell_formula_units_Z 58
_symmetry_space_group_name_H-M 'I -4 3 m'
_symmetry_Int_Tables_number 217
loop_
_symmetry_equiv_pos_site_id
_symmetry_equiv_pos_as_xyz
1 '-z, -y, x'
2 '-y, -x, z'
3 '-x, -z, y'
4 '-z, -x, y'
5 '-y, -z, x'
6 '-x, -y, z'
7 '-z, y, -x'
8 '-y, x, -z'
9 '-x, z, -y'
10 '-z, x, -y'
11 '-y, z, -x'
12 '-x, y, -z'
13 'z, -y, -x'
14 'y, -x, -z'
15 'x, -z, -y'
16 'z, -x, -y'
17 'y, -z, -x'
18 'x, -y, -z'
19 'z, y, x'
20 'y, x, z'
21 'x, z, y'
22 'z, x, y'
23 'y, z, x'
24 'x, y, z'
25 '-z+1/2, -y+1/2, x+1/2'
26 '-y+1/2, -x+1/2, z+1/2'
27 '-x+1/2, -z+1/2, y+1/2'
28 '-z+1/2, -x+1/2, y+1/2'
29 '-y+1/2, -z+1/2, x+1/2'
30 '-x+1/2, -y+1/2, z+1/2'
31 '-z+1/2, y+1/2, -x+1/2'
32 '-y+1/2, x+1/2, -z+1/2'
33 '-x+1/2, z+1/2, -y+1/2'
34 '-z+1/2, x+1/2, -y+1/2'
35 '-y+1/2, z+1/2, -x+1/2'
36 '-x+1/2, y+1/2, -z+1/2'
37 'z+1/2, -y+1/2, -x+1/2'
38 'y+1/2, -x+1/2, -z+1/2'
39 'x+1/2, -z+1/2, -y+1/2'
40 'z+1/2, -x+1/2, -y+1/2'
41 'y+1/2, -z+1/2, -x+1/2'
42 'x+1/2, -y+1/2, -z+1/2'
43 'z+1/2, y+1/2, x+1/2'
44 'y+1/2, x+1/2, z+1/2'
45 'x+1/2, z+1/2, y+1/2'
46 'z+1/2, x+1/2, y+1/2'
47 'y+1/2, z+1/2, x+1/2'
48 'x+1/2, y+1/2, z+1/2'
loop_
_atom_type_symbol
_atom_type_oxidation_number
Mn0+ 0
loop_
_atom_site_label
_atom_site_type_symbol
_atom_site_symmetry_multiplicity
_atom_site_Wyckoff_symbol
_atom_site_fract_x
_atom_site_fract_y
_atom_site_fract_z
_atom_site_B_iso_or_equiv
_atom_site_occupancy
_atom_site_attached_hydrogens
Mn1 Mn0+ 2 a 0. 0. 0. 1. 1. 0
Mn2 Mn0+ 8 c 0.817817 0.182183 0.182183 1. 1. 0
Mn3 Mn0+ 24 g 0.856347 0.143653 0.465356 1. 1. 0
Mn4 Mn0+ 24 g 0.089216 0.910784 0.716703 1. 1. 0
#End of TTdata_426954-ICSD

File: Pre-Trained_Li-Mn-Ti-O-F/Only-Stoichiometric/References/Ti3O5_63.cif

#(C) 2019 by FIZ Karlsruhe - Leibniz Institute for Information Infrastructure.  All rights reserved.
data_50984-ICSD
_database_code_ICSD 50984
_audit_creation_date 2000-12-16
_audit_update_record 2006-04-01
_chemical_name_systematic 'Dititanium(III) titanium oxide'
_chemical_formula_structural 'Ti3 O5'
_chemical_formula_sum 'O5 Ti3'
_chemical_name_structure_type Pseudobrookite-Fe2TiO5
_exptl_crystal_density_diffrn 3.98
_cell_measurement_temperature 514.
_publ_section_title 'Phase transitions of Ti3 O5'
loop_
_citation_id
_citation_journal_full
_citation_year
_citation_journal_volume
_citation_page_first
_citation_page_last
_citation_journal_id_ASTM
primary 'Journal of Solid State Chemistry' 1998 136 67 73 JSSCBI
loop_
_publ_author_name
'Onoda, M.'
_cell_length_a 3.798(2)
_cell_length_b 9.846(3)
_cell_length_c 9.988(4)
_cell_angle_alpha 90.
_cell_angle_beta 90.
_cell_angle_gamma 90.
_cell_volume 373.5
_cell_formula_units_Z 4
_symmetry_space_group_name_H-M 'C m c m'
_symmetry_Int_Tables_number 63
_refine_ls_R_factor_all 0.038
loop_
_symmetry_equiv_pos_site_id
_symmetry_equiv_pos_as_xyz
1 '-x, y, -z+1/2'
2 '-x, -y, z+1/2'
3 '-x, y, z'
4 '-x, -y, -z'
5 'x, -y, z+1/2'
6 'x, y, -z+1/2'
7 'x, -y, -z'
8 'x, y, z'
9 '-x+1/2, y+1/2, -z+1/2'
10 '-x+1/2, -y+1/2, z+1/2'
11 '-x+1/2, y+1/2, z'
12 '-x+1/2, -y+1/2, -z'
13 'x+1/2, -y+1/2, z+1/2'
14 'x+1/2, y+1/2, -z+1/2'
15 'x+1/2, -y+1/2, -z'
16 'x+1/2, y+1/2, z'
loop_
_atom_type_symbol
_atom_type_oxidation_number
Ti3+ 3.33
O2- -2
loop_
_atom_site_label
_atom_site_type_symbol
_atom_site_symmetry_multiplicity
_atom_site_Wyckoff_symbol
_atom_site_fract_x
_atom_site_fract_y
_atom_site_fract_z
_atom_site_B_iso_or_equiv
_atom_site_occupancy
_atom_site_attached_hydrogens
Ti1 Ti3+ 8 f 0 0.63376(4) 0.55982(5) . 1. 0
Ti2 Ti3+ 4 c 0 0.69515(6) 0.25 . 1. 0
O1 O2- 8 f 0 0.1851(2) 0.5687(2) . 1. 0
O2 O2- 8 f 0 0.5484(2) 0.3798(2) . 1. 0
O3 O2- 4 c 0 0.7369(3) 0.75 . 1. 0
loop_
_atom_site_aniso_label
_atom_site_aniso_type_symbol
_atom_site_aniso_U_11
_atom_site_aniso_U_22
_atom_site_aniso_U_33
_atom_site_aniso_U_12
_atom_site_aniso_U_13
_atom_site_aniso_U_23
Ti1 Ti3+ 0.0078(1) 0.0088(1) 0.0121(1) 0 0.0007(1) 0
Ti2 Ti3+ 0.0090(2) 0.0087(2) 0.0089(2) 0 0 0
O1 O2- 0.0094(6) 0.0134(6) 0.0119(7) 0 -.0013(5) 0
O2 O2- 0.0263(10) 0.0109(6) 0.0116(7) 0 0.0019(6) 0
O3 O2- 0.0097(8) 0.0157(10) 0.0098(8) 0 0 0
#End of TTdata_50984-ICSD

File: Pre-Trained_Li-Mn-Ti-O-F/Only-Stoichiometric/References/Ti6O11_2.cif

#(C) 2019 by FIZ Karlsruhe - Leibniz Institute for Information Infrastructure.  All rights reserved.
data_9039-ICSD
_database_code_ICSD 9039
_audit_creation_date 1986-09-24
_audit_update_record 2004-04-01
_chemical_name_systematic 'Titanium oxide (6/11) - LT'
_chemical_formula_structural 'Ti6 O11'
_chemical_formula_sum 'O11 Ti6'
_exptl_crystal_density_diffrn 4.28
_publ_section_title

;
Crystal structure studies on the homologous series Tin O2n-1 Vn O2n-1 Tin-2
Cr2 O2n-1
;
loop_
_citation_id
_citation_journal_full
_citation_year
_citation_journal_volume
_citation_page_first
_citation_page_last
_citation_journal_id_ASTM
primary 'Arkiv foer Kemi' 1963 21 413 426 ARKEAD
loop_
_publ_author_name
'Andersson, S.'
'Jahnberg, L.'
_cell_length_a 5.56
_cell_length_b 7.14
_cell_length_c 24.04
_cell_angle_alpha 98.5
_cell_angle_beta 120.8
_cell_angle_gamma 108.5
_cell_volume 718.78
_cell_formula_units_Z 4
_symmetry_space_group_name_H-M 'P -1'
_symmetry_Int_Tables_number 2
loop_
_symmetry_equiv_pos_site_id
_symmetry_equiv_pos_as_xyz
1 '-x, -y, -z'
2 'x, y, z'
loop_
_atom_type_symbol
_atom_type_oxidation_number
Ti0+ 0
O0+ 0
loop_
_atom_site_label
_atom_site_type_symbol
_atom_site_symmetry_multiplicity
_atom_site_Wyckoff_symbol
_atom_site_fract_x
_atom_site_fract_y
_atom_site_fract_z
_atom_site_B_iso_or_equiv
_atom_site_occupancy
_atom_site_attached_hydrogens
Ti1 Ti0+ 2 i 0.318 0.182 0.045 . 1. 0
Ti2 Ti0+ 2 i 0.318 0.682 0.045 . 1. 0
Ti3 Ti0+ 2 i 0.955 0.045 0.136 . 1. 0
Ti4 Ti0+ 2 i 0.955 0.545 0.136 . 1. 0
Ti5 Ti0+ 2 i 0.591 0.409 0.227 . 1. 0
Ti6 Ti0+ 2 i 0.591 0.909 0.227 . 1. 0
Ti7 Ti0+ 2 i 0.409 0.091 0.273 . 1. 0
Ti8 Ti0+ 2 i 0.409 0.591 0.273 . 1. 0
Ti9 Ti0+ 2 i 0.045 0.455 0.364 . 1. 0
Ti10 Ti0+ 2 i 0.045 0.955 0.364 . 1. 0
Ti11 Ti0+ 2 i 0.682 0.318 0.455 . 1. 0
Ti12 Ti0+ 2 i 0.682 0.818 0.455 . 1. 0
O1 O0+ 2 i 0.123 0.377 0.018 . 1. 0
O2 O0+ 2 i 0.654 0.346 0.038 . 1. 0
O3 O0+ 2 i 0.982 0.018 0.053 . 1. 0
O4 O0+ 2 i 0.513 0.987 0.073 . 1. 0
O5 O0+ 2 i 0.76 0.74 0.109 . 1. 0
O6 O0+ 2 i 0.29 0.71 0.129 . 1. 0
O7 O0+ 2 i 0.619 0.381 0.144 . 1. 0
O8 O0+ 2 i 0.149 0.351 0.164 . 1. 0
O9 O0+ 2 i 0.396 0.104 0.199 . 1. 0
O10 O0+ 2 i 0.927 0.073 0.22 . 1. 0
O11 O0+ 2 i 0.214 0.786 0.245 . 1. 0
O12 O0+ 2 i 0.786 0.714 0.255 . 1. 0
O13 O0+ 2 i 0.073 0.427 0.28 . 1. 0
O14 O0+ 2 i 0.604 0.396 0.301 . 1. 0
O15 O0+ 2 i 0.851 0.149 0.336 . 1. 0
O16 O0+ 2 i 0.381 0.119 0.356 . 1. 0
O17 O0+ 2 i 0.71 0.79 0.371 . 1. 0
O18 O0+ 2 i 0.24 0.76 0.391 . 1. 0
O19 O0+ 2 i 0.487 0.513 0.427 . 1. 0
O20 O0+ 2 i 0.018 0.482 0.447 . 1. 0
O21 O0+ 2 i 0.346 0.154 0.462 . 1. 0
O22 O0+ 2 i 0.877 0.123 0.482 . 1. 0
#End of TTdata_9039-ICSD

File: Pre-Trained_Li-Mn-Ti-O-F/Only-Stoichiometric/References/TiMnO3_161.cif

#(C) 2019 by FIZ Karlsruhe - Leibniz Institute for Information Infrastructure.  All rights reserved.
data_184650-ICSD
_database_code_ICSD 184650
_audit_creation_date 2012-08-01
_chemical_name_systematic 'Manganese titanate'
_chemical_formula_structural 'Mn (Ti O3)'
_chemical_formula_sum 'Mn1 O3 Ti1'
_chemical_name_structure_type LiNbO3
_exptl_crystal_density_diffrn 4.57
_cell_measurement_temperature 0.
_cell_measurement_pressure 0.
_publ_section_title

;
First-principles investigation on high-pressure structural evolution of Mn Ti
O3
;
loop_
_citation_id
_citation_journal_full
_citation_year
_citation_journal_volume
_citation_page_first
_citation_page_last
_citation_journal_id_ASTM
primary 'Solid State Communications' 2012 152 984 988 SSCOA4
loop_
_publ_author_name
'Zhu Feng'
'Wu Xiang'
'Qin Shan'
_cell_length_a 5.209
_cell_length_b 5.209
_cell_length_c 13.9813
_cell_angle_alpha 90.
_cell_angle_beta 90.
_cell_angle_gamma 120.
_cell_volume 328.54
_cell_formula_units_Z 6
_symmetry_space_group_name_H-M 'R 3 c H'
_symmetry_Int_Tables_number 161
loop_
_symmetry_equiv_pos_site_id
_symmetry_equiv_pos_as_xyz
1 '-x+y, y, z+1/2'
2 'x, x-y, z+1/2'
3 '-y, -x, z+1/2'
4 '-x+y, -x, z'
5 '-y, x-y, z'
6 'x, y, z'
7 '-x+y+2/3, y+1/3, z+5/6'
8 'x+2/3, x-y+1/3, z+5/6'
9 '-y+2/3, -x+1/3, z+5/6'
10 '-x+y+2/3, -x+1/3, z+1/3'
11 '-y+2/3, x-y+1/3, z+1/3'
12 'x+2/3, y+1/3, z+1/3'
13 '-x+y+1/3, y+2/3, z+1/6'
14 'x+1/3, x-y+2/3, z+1/6'
15 '-y+1/3, -x+2/3, z+1/6'
16 '-x+y+1/3, -x+2/3, z+2/3'
17 '-y+1/3, x-y+2/3, z+2/3'
18 'x+1/3, y+2/3, z+2/3'
loop_
_atom_type_symbol
_atom_type_oxidation_number
Mn2+ 2
Ti4+ 4
O2- -2
loop_
_atom_site_label
_atom_site_type_symbol
_atom_site_symmetry_multiplicity
_atom_site_Wyckoff_symbol
_atom_site_fract_x
_atom_site_fract_y
_atom_site_fract_z
_atom_site_B_iso_or_equiv
_atom_site_occupancy
_atom_site_attached_hydrogens
Mn1 Mn2+ 6 a 0 0 0.2815 . 1. 0
Ti1 Ti4+ 6 a 0 0 0.0016 . 1. 0
O1 O2- 18 b 0.0497 0.3419 0.0636 . 1. 0
#End of TTdata_184650-ICSD

File: Pre-Trained_Li-Mn-Ti-O-F/Only-Stoichiometric/References/TiO_189.cif

#(C) 2019 by FIZ Karlsruhe - Leibniz Institute for Information Infrastructure.  All rights reserved.
data_196273-ICSD
_database_code_ICSD 196273
_audit_creation_date 2016-02-01
_chemical_name_systematic 'Titanium oxide'
_chemical_formula_structural 'Ti O'
_chemical_formula_sum 'O1 Ti1'
_chemical_name_structure_type TaN
_exptl_crystal_density_diffrn 5.12
_cell_measurement_temperature 301.
_publ_section_title
'epsilon-Ti O, a novel stable polymorph of titanium monoxide'
loop_
_citation_id
_citation_journal_full
_citation_year
_citation_journal_volume
_citation_page_first
_citation_page_last
_citation_journal_id_ASTM
primary 'Angewandte Chemie, International Edition' 2016 55 1652 1657 ACIEF5
loop_
_publ_author_name
'Amano, Shinsaku'
'Bogdanovski, Dimitri'
'Yamane, Hisanori'
'Terauchi, Masami'
'Dronskowski, Richard'
_cell_length_a 4.9936(3)
_cell_length_b 4.9936(3)
_cell_length_c 2.8773(2)
_cell_angle_alpha 90.
_cell_angle_beta 90.
_cell_angle_gamma 120.
_cell_volume 62.14
_cell_formula_units_Z 3
_symmetry_space_group_name_H-M 'P -6 2 m'
_symmetry_Int_Tables_number 189
_refine_ls_R_factor_all 0.0113
loop_
_symmetry_equiv_pos_site_id
_symmetry_equiv_pos_as_xyz
1 '-x, -x+y, -z'
2 'x-y, -y, -z'
3 'y, x, -z'
4 '-x, -x+y, z'
5 'x-y, -y, z'
6 'y, x, z'
7 '-x+y, -x, -z'
8 '-y, x-y, -z'
9 'x, y, -z'
10 '-x+y, -x, z'
11 '-y, x-y, z'
12 'x, y, z'
loop_
_atom_type_symbol
_atom_type_oxidation_number
Ti2+ 2
O2- -2
loop_
_atom_site_label
_atom_site_type_symbol
_atom_site_symmetry_multiplicity
_atom_site_Wyckoff_symbol
_atom_site_fract_x
_atom_site_fract_y
_atom_site_fract_z
_atom_site_B_iso_or_equiv
_atom_site_occupancy
_atom_site_attached_hydrogens
Ti1 Ti2+ 2 d 0.3333 0.6667 0.5 0.00289(4) 1. 0
Ti2 Ti2+ 1 a 0 0 0 0.00319(4) 1. 0
O1 O2- 3 f 0.39542(17) 0 0 0.00380(9) 1. 0
loop_
_atom_site_aniso_label
_atom_site_aniso_type_symbol
_atom_site_aniso_U_11
_atom_site_aniso_U_22
_atom_site_aniso_U_33
_atom_site_aniso_U_12
_atom_site_aniso_U_13
_atom_site_aniso_U_23
Ti1 Ti2+ 0.00301(5) 0.00301(5) 0.00266(6) 0.00151(2) 0. 0.
Ti2 Ti2+ 0.00284(5) 0.00284(5) 0.00389(8) 0.00142(3) 0. 0.
O1 O2- 0.0037(2) 0.0032(2) 0.0043(2) 0.0016(1) 0. 0.
#End of TTdata_196273-ICSD
