Repository: njszym/XRD-AutoAnalyzer

# An automatic analysis tool for XRD

A package designed to automate the process of phase identification from XRD spectra using a probabilistic deep learning trained with physics-informed data augmentation.

The corresponding manuscript will be made available soon. Reproducing the published results can be accomplished using the data provided in [figshare](https://figshare.com/s/69030545b8020de35633).

## Usage example

A pre-trained model for the Li-Mn-Ti-O-F chemical space is available in the ```Example/``` directory. To classify the experimentally measured patterns tabulated in the ```Spectra/``` sub-folder, run the following:

```
python run_CNN.py
```

The characterization of each spectrum should take around 1-2 minutes on a single processor. Once all classifications are made, the predicted phases will be printed along with their associated probabilities.

## Training the model for new compositions

To develop a model that can be used to perform phase identification in a new chemical space, place all relevant CIFs into ```Novel_Space/All_CIFs```. Then navigate to the ```Novel_Space/```directory and execute:

```
python construct_model.py --include_ns
```

This script will:

1) Filter all unique stoichiometric phases from the provided CIFs.

2) Generate hypothetical solid solutions between these materials (if ```--include_ns``` is specified).

3) Simulate augmented XRD spectra from the phases produced by (1) and (2).

4) Train a convolutional neural network on the augmented spectra.

This process may require a substantial amount of computational resources depending on the size of the composition space considered. For example: training our model in the Li-Mn-Ti-O-F space, which included 255 reference phases, required about 12 hours of computational runtime on 16 cores. Necessary computational time should scale linearly with the number of reference phases. Similarily, time is reduced linearly with the number of cores used as all processes executed here are perfectly parallel (i.e., independent of one another).

When the procedure is completed, a trained ```Model.h5``` file will be made available.

## Characterizing multi-phase spectra

In the directory containing ```Model.h5```, place all spectra to be classified in the ```Spectra/``` folder. Then execute:

```
python run_CNN.py
```

Output will appear as:

```
Filename: (name of the spectrum)
Predicted phases: (phase_1 + phase_2 + ...)
Confidence: (probabilities associated with the phases above)
```

Phase labels are denoted as ```formula_spacegroup```.

To plot the line profiles of the predicted phases in the measured spectrum for comparison, the ```--plot``` option may be used:

```
python run_CNN.py --plot
```

Note that the iterative process of phase identification and profile subtraction will proceed until all measured intensities fall below some cutoff value. By default, the cutoff is set to 10% of the maximum diffraction peak intensity. Alternatively, if you are only working with single-phase (or N-phase) patterns, the number of maximum phases considered can be manually set to 1 (or N).

File: autoXRD/dara/data/BGMN-Templates/Structures/Alumina-Titania-Zirconia-Yttria/Al2O3-alpha.str
PHASE=alphaAl2O3 // 04-004-2852
MineralName=Corundum //
Formula=Al2_O3 //
SpacegroupNo=167 Setting=1 HermannMauguin=R-32/c //
PARAM=A=0.4760_0.4712^0.4808 PARAM=C=1.2993_1.2863^1.3123  // 
RP=4 k1=0 k2=0 PARAM=B1=0_0^0.01 GEWICHT=SPHAR4 //
GOAL=GrainSize(1,1,1) //
GOAL:alphaAl2O3=GEWICHT*ifthenelse(ifdef(d),exp(my*d*3/4),1)
E=(AL+3(0.5),AL(0.5)) Wyckoff=c x=0.0000 y=0.0000 z=0.3522 TDS=0.00224764
E=(O-2(0.5),O(0.5)) Wyckoff=e x=0.3062 y=0.0000 z=0.2500 TDS=0.00271875

File: autoXRD/dara/data/BGMN-Templates/Structures/Alumina-Titania-Zirconia-Yttria/Al2O3-gamma.str
PHASE=gammaAl2O3 // 01-084-9871
Formula=Al2_O3 //
SpacegroupNo=227 HermannMauguin=F4_1/d-32/m Setting=2 OriginChoice=2 Lattice=Cubic //
PARAM=A=0.794000_0.786060^0.801940 PARAM=B=0.794000_0.786060^0.801940 PARAM=C=0.794000_0.786060^0.801940 //
RP=4 k1=0 k2=0 PARAM=B1=0_0^0.01 GEWICHT=SPHAR4 //
GOAL:gammaAl2O3=GEWICHT*ifthenelse(ifdef(d),exp(my*d*3/4),1) //
E=O Wyckoff=f x=0.000000 y=0.125000 z=0.125000 TDS=0.000000
E=AL Wyckoff=d x=0.500000 y=0.500000 z=0.500000 TDS=0.000000
E=AL Wyckoff=c x=0.000000 y=0.000000 z=0.000000 TDS=0.000000

File: autoXRD/dara/data/BGMN-Templates/Structures/Alumina-Titania-Zirconia-Yttria/TiO2-Anatase.str
PHASE=TiO2a // 04-007-0701
MineralName=Anatase //
Formula=Ti_O2 //
SpacegroupNo=141 HermannMauguin=I4_1/a2/m2/d //
PARAM=A=0.3784_0.36^0.39 PARAM=C=0.9514_0.9230^0.9800 //
RP=4 k1=0 k2=0 PARAM=B1=0_0^0.01 GEWICHT=SPHAR4 //
GOAL=GrainSize(1,1,1) //
GOAL:TiO2a=GEWICHT*ifthenelse(ifdef(d),exp(my*d*3/4),1)
E=TI+4 Wyckoff=a TDS=0.0045795
E=O-2 Wyckoff=e z=0.20806 TDS=0.0056849

File: autoXRD/dara/data/BGMN-Templates/Structures/Alumina-Titania-Zirconia-Yttria/TiO2-Rutile.str
PHASE=TiO2r  // 04-003-0648
MineralName=Rutile //
Formula=Ti_O2 //
SpacegroupNo=136 HermannMauguin=P4_2/m2_1/n2/m //
PARAM=A=0.4594_0.456^0.464 PARAM=C=0.2959_0.295^0.297 //
RP=4 k1=0 k2=0 PARAM=B1=0_0^0.01 GEWICHT=SPHAR4 //
GOAL=GrainSize(1,1,1) //
GOAL:TiO2r=GEWICHT*ifthenelse(ifdef(d),exp(my*d*3/4),1)
E=TI+4 Wyckoff=a TDS=0.007
E=O-2 Wyckoff=f x=0.306 TDS=0.007

File: autoXRD/dara/data/BGMN-Templates/Structures/Alumina-Titania-Zirconia-Yttria/Y-TZP-t.str
PHASE=YTZPtetra // 04-016-2092
Formula=Y0.126_Zr0.874_O1.937
SpacegroupNo=137 HermannMauguin=P4_2/n2_1/m2/c //
PARAM=A=0.3622_0.3507^0.3707 PARAM=C=0.5152_0.49^0.525 //
RP=4 k1=0 k2=0 PARAM=B1=0_0^0.01 GEWICHT=SPHAR4 //
GOAL=GrainSize(1,1,1) //
GOAL:YTZPtetra=GEWICHT*ifthenelse(ifdef(d),exp(my*d*3/4),1)
E=ZR+4(0.874) Wyckoff=a TDS=0.0126331
E=Y+3(0.126) Wyckoff=a TDS=0.0126331
E=O-2(0.969) Wyckoff=d z=0.207 TDS=0.0371097

File: autoXRD/dara/data/BGMN-Templates/Structures/Alumina-Titania-Zirconia-Yttria/Y2O3.str
PHASE=Y2O3 // 04-005-4378
Reference=04-005-4378 //
Formula=Y2_O3 //
SpacegroupNo=206 Setting=1 HermannMauguin=I2_1/a-3 Lattice=Cubic //
PARAM=A=1.060380_1.049776^1.070984  //
RP=4 k1=0 k2=0 PARAM=B1=0_0^0.01 GEWICHT=SPHAR0 //
GOAL:Y2O3=GEWICHT*ifthenelse(ifdef(d),exp(my*d*3/4),1) //
E=Y Wyckoff=b x=0.250000 y=0.250000 z=0.250000 TDS=0.00630000
E=Y Wyckoff=d x=0.968000 y=0.000000 z=0.250000 TDS=0.00470000
E=O Wyckoff=e x=0.391100 y=0.151600 z=0.382700 TDS=0.00410000

File: autoXRD/dara/data/BGMN-Templates/Structures/Alumina-Titania-Zirconia-Yttria/ZrO2-c.str
PHASE=ZrO2cubic // 04-002-8314
MineralName=Tazheranite //
Formula=Zr_O2 //
SpacegroupNo=225 HermannMauguin=F4/m-32/m //
PARAM=A=0.5110_0.5000^0.5200 //
RP=4 k1=0 k2=0 PARAM=B1=0_0^0.01 GEWICHT=SPHAR4 //
GOAL=GrainSize(1,1,1) //
GOAL:ZrO2cubic=GEWICHT*ifthenelse(ifdef(d),exp(my*d*3/4),1)
E=ZR+4 Wyckoff=a TDS=0.004
E=O-2 Wyckoff=c TDS=0.007

File: autoXRD/dara/data/BGMN-Templates/Structures/Alumina-Titania-Zirconia-Yttria/ZrO2-t.str
PHASE=ZrO2tetragonal // 04-005-4207
Formula=Zr_O2 //
SpacegroupNo=137 HermannMauguin=P4_2/n2_1/m2/c //
PARAM=A=0.3607_0.3507^0.3707 PARAM=C=0.5176_0.50^0.525 //
RP=4 k1=0 k2=0 PARAM=B1=0_0^0.01 GEWICHT=SPHAR4 //
GOAL=GrainSize(1,1,1) //
GOAL:ZrO2tetragonal=GEWICHT*ifthenelse(ifdef(d),exp(my*d*3/4),1)
E=ZR+4 Wyckoff=a TDS=0.00370000
E=O-2 Wyckoff=d z=0.2911 TDS=0.0065215
