Repository: njszym/XRD-AutoAnalyzer

# An automatic analysis tool for XRD

A package designed to automate the process of phase identification from XRD spectra using a probabilistic deep learning trained with physics-informed data augmentation.

The corresponding manuscript will be made available soon. Reproducing the published results can be accomplished using the data provided in [figshare](https://figshare.com/s/69030545b8020de35633).

## Usage example

A pre-trained model for the Li-Mn-Ti-O-F chemical space is available in the ```Example/``` directory. To classify the experimentally measured patterns tabulated in the ```Spectra/``` sub-folder, run the following:

```
python run_CNN.py
```

The characterization of each spectrum should take around 1-2 minutes on a single processor. Once all classifications are made, the predicted phases will be printed along with their associated probabilities.

## Training the model for new compositions

To develop a model that can be used to perform phase identification in a new chemical space, place all relevant CIFs into ```Novel_Space/All_CIFs```. Then navigate to the ```Novel_Space/```directory and execute:

```
python construct_model.py --include_ns
```

This script will:

1) Filter all unique stoichiometric phases from the provided CIFs.

2) Generate hypothetical solid solutions between these materials (if ```--include_ns``` is specified).

3) Simulate augmented XRD spectra from the phases produced by (1) and (2).

4) Train a convolutional neural network on the augmented spectra.

This process may require a substantial amount of computational resources depending on the size of the composition space considered. For example: training our model in the Li-Mn-Ti-O-F space, which included 255 reference phases, required about 12 hours of computational runtime on 16 cores. Necessary computational time should scale linearly with the number of reference phases. Similarily, time is reduced linearly with the number of cores used as all processes executed here are perfectly parallel (i.e., independent of one another).

When the procedure is completed, a trained ```Model.h5``` file will be made available.

## Characterizing multi-phase spectra

In the directory containing ```Model.h5```, place all spectra to be classified in the ```Spectra/``` folder. Then execute:

```
python run_CNN.py
```

Output will appear as:

```
Filename: (name of the spectrum)
Predicted phases: (phase_1 + phase_2 + ...)
Confidence: (probabilities associated with the phases above)
```

Phase labels are denoted as ```formula_spacegroup```.

To plot the line profiles of the predicted phases in the measured spectrum for comparison, the ```--plot``` option may be used:

```
python run_CNN.py --plot
```

Note that the iterative process of phase identification and profile subtraction will proceed until all measured intensities fall below some cutoff value. By default, the cutoff is set to 10% of the maximum diffraction peak intensity. Alternatively, if you are only working with single-phase (or N-phase) patterns, the number of maximum phases considered can be manually set to 1 (or N).

File: autoXRD/dara/data/BGMN-Templates/Structures/Alumina-Titania-Zirconia-Yttria/Al2O3-delta-m.str
PHASE=deltaAl2O3m // 04-021-0897
Formula=Al2_O3 //
SpacegroupNo=4 HermannMauguin=P12_11 Setting=2 UniqueAxis=b Lattice=Monoclinic //
PARAM=A=0.777000_0.769230^0.784770 PARAM=B=1.197800_1.185822^1.209778 PARAM=C=0.800500_0.792495^0.808505 //
PARAM=BETA=90.100000_89.199000^91.001000 //
RP=4 k1=0 k2=0 PARAM=B1=0_0^0.01 GEWICHT=SPHAR4 //
GOAL:deltaAl2O3m=GEWICHT*ifthenelse(ifdef(d),exp(my*d*3/4),1) //
E=AL Wyckoff=a x=0.992200 y=0.086000 z=0.112700 TDS=0.000000
E=AL Wyckoff=a x=0.003800 y=0.915600 z=0.386700 TDS=0.000000
E=AL Wyckoff=a x=0.244400 y=0.584100 z=0.363300 TDS=0.000000
E=AL Wyckoff=a x=0.253700 y=0.755100 z=0.640200 TDS=0.000000
E=AL Wyckoff=a x=0.255600 y=0.243200 z=0.868900 TDS=0.000000
E=AL Wyckoff=a x=0.505300 y=0.419200 z=0.115200 TDS=0.000000
E=AL Wyckoff=a x=0.113000 y=0.834200 z=0.019900 TDS=0.000000
E=AL Wyckoff=a x=0.127600 y=0.338200 z=0.231000 TDS=0.000000
E=AL Wyckoff=a x=0.106600 y=0.166000 z=0.501900 TDS=0.000000
E=AL Wyckoff=a x=0.125200 y=0.005700 z=0.763100 TDS=0.000000
E=AL Wyckoff=a x=0.374000 y=0.661700 z=0.014500 TDS=0.000000
E=AL Wyckoff=a x=0.368700 y=0.156200 z=0.233800 TDS=0.000000
E=AL Wyckoff=a x=0.366600 y=0.834600 z=0.257100 TDS=0.000000
E=AL Wyckoff=a x=0.373400 y=0.327300 z=0.493000 TDS=0.000000
E=AL Wyckoff=a x=0.384300 y=0.009300 z=0.516200 TDS=0.000000
E=AL Wyckoff=a x=0.357500 y=0.498800 z=0.754200 TDS=0.000000
E=O Wyckoff=a x=0.112400 y=0.994200 z=0.988800 TDS=0.000000
E=O Wyckoff=a x=0.129300 y=0.168300 z=0.253000 TDS=0.000000
E=O Wyckoff=a x=0.137200 y=0.005200 z=0.511200 TDS=0.000000
E=O Wyckoff=a x=0.135700 y=0.160200 z=0.731600 TDS=0.000000
E=O Wyckoff=a x=0.117300 y=0.319000 z=0.003000 TDS=0.000000
E=O Wyckoff=a x=0.110100 y=0.491200 z=0.262600 TDS=0.000000
E=O Wyckoff=a x=0.131100 y=0.325500 z=0.487000 TDS=0.000000
E=O Wyckoff=a x=0.126500 y=0.500000 z=0.742400 TDS=0.000000
E=O Wyckoff=a x=0.144800 y=0.677600 z=0.989000 TDS=0.000000
E=O Wyckoff=a x=0.138000 y=0.847000 z=0.247600 TDS=0.000000
E=O Wyckoff=a x=0.127600 y=0.671400 z=0.505600 TDS=0.000000
E=O Wyckoff=a x=0.113100 y=0.839900 z=0.761700 TDS=0.000000
E=O Wyckoff=a x=0.391300 y=0.173900 z=0.009200 TDS=0.000000
E=O Wyckoff=a x=0.402400 y=0.998400 z=0.279000 TDS=0.000000
E=O Wyckoff=a x=0.354200 y=0.167900 z=0.473000 TDS=0.000000
E=O Wyckoff=a x=0.363600 y=0.988200 z=0.740500 TDS=0.000000
E=O Wyckoff=a x=0.381600 y=0.504700 z=0.985100 TDS=0.000000
E=O Wyckoff=a x=0.366100 y=0.329800 z=0.252600 TDS=0.000000
E=O Wyckoff=a x=0.376600 y=0.494700 z=0.497200 TDS=0.000000
E=O Wyckoff=a x=0.380100 y=0.337400 z=0.732400 TDS=0.000000
E=O Wyckoff=a x=0.364800 y=0.831600 z=0.017800 TDS=0.000000
E=O Wyckoff=a x=0.368600 y=0.675400 z=0.242600 TDS=0.000000
E=O Wyckoff=a x=0.388200 y=0.835800 z=0.497700 TDS=0.000000
E=O Wyckoff=a x=0.386600 y=0.662500 z=0.758500 TDS=0.000000

File: autoXRD/dara/data/BGMN-Templates/Structures/Alumina-Titania-Zirconia-Yttria/Al2O3-delta-o.str
PHASE=deltaAl2O3o // 04-021-8098
Formula=Al2_O3 //
SpacegroupNo=19 HermannMauguin=P2_12_12_1 Setting=1 Lattice=Orthorhombic //
PARAM=A=0.793700_0.785763^0.801637 PARAM=B=1.590000_1.574100^1.605900 PARAM=C=1.167900_1.156221^1.179579 //
RP=4 k1=0 k2=0 PARAM=B1=0_0^0.01 GEWICHT=SPHAR4 //
GOAL:deltaAl2O3o=GEWICHT*ifthenelse(ifdef(d),exp(my*d*3/4),1) //
E=AL Wyckoff=a x=0.133200 y=0.007800 z=0.989300 TDS=0.000000
E=AL Wyckoff=a x=0.377200 y=0.003500 z=0.172000 TDS=0.000000
E=AL Wyckoff=a x=0.385000 y=0.133600 z=0.342900 TDS=0.000000
E=AL Wyckoff=a x=0.645000 y=0.998900 z=0.333000 TDS=0.000000
E=AL Wyckoff=a x=0.385800 y=0.121300 z=0.664300 TDS=0.000000
E=AL Wyckoff=a x=0.101000 y=0.126400 z=0.495000 TDS=0.000000
E=AL Wyckoff=a x=0.139300 y=0.258700 z=0.339300 TDS=0.000000
E=AL Wyckoff=a x=0.623700 y=0.134600 z=0.161000 TDS=0.000000
E=AL Wyckoff=a x=0.378600 y=0.242000 z=0.839000 TDS=0.000000
E=AL Wyckoff=a x=0.377000 y=0.368000 z=0.008200 TDS=0.000000
E=AL Wyckoff=a x=0.242200 y=0.190300 z=0.083600 TDS=0.000000
E=AL Wyckoff=a x=0.506700 y=0.068500 z=0.915000 TDS=0.000000
E=AL Wyckoff=a x=0.006700 y=0.070400 z=0.243900 TDS=0.000000
E=AL Wyckoff=a x=0.005300 y=0.184500 z=0.753300 TDS=0.000000
E=AL Wyckoff=a x=0.255300 y=0.304500 z=0.582400 TDS=0.000000
E=AL Wyckoff=a x=0.747000 y=0.056700 z=0.583200 TDS=0.000000
E=O Wyckoff=a x=0.138300 y=0.999000 z=0.163100 TDS=0.000000
E=O Wyckoff=a x=0.126400 y=0.998400 z=0.504500 TDS=0.000000
E=O Wyckoff=a x=0.102200 y=0.986300 z=0.831200 TDS=0.000000
E=O Wyckoff=a x=0.620300 y=0.006500 z=0.173500 TDS=0.000000
E=O Wyckoff=a x=0.614300 y=0.994400 z=0.493200 TDS=0.000000
E=O Wyckoff=a x=0.621300 y=0.996900 z=0.827700 TDS=0.000000
E=O Wyckoff=a x=0.113000 y=0.119300 z=0.008900 TDS=0.000000
E=O Wyckoff=a x=0.137200 y=0.128900 z=0.339200 TDS=0.000000
E=O Wyckoff=a x=0.130800 y=0.115700 z=0.661100 TDS=0.000000
E=O Wyckoff=a x=0.387500 y=0.122300 z=0.171000 TDS=0.000000
E=O Wyckoff=a x=0.351400 y=0.110100 z=0.500800 TDS=0.000000
E=O Wyckoff=a x=0.384500 y=0.128300 z=0.823000 TDS=0.000000
E=O Wyckoff=a x=0.642800 y=0.119100 z=0.007600 TDS=0.000000
E=O Wyckoff=a x=0.624700 y=0.124500 z=0.332300 TDS=0.000000
E=O Wyckoff=a x=0.615000 y=0.127100 z=0.651300 TDS=0.000000
E=O Wyckoff=a x=0.864000 y=0.131200 z=0.161600 TDS=0.000000
E=O Wyckoff=a x=0.876800 y=0.122500 z=0.498700 TDS=0.000000
E=O Wyckoff=a x=0.886400 y=0.116400 z=0.837400 TDS=0.000000
E=O Wyckoff=a x=0.109700 y=0.243600 z=0.177800 TDS=0.000000
E=O Wyckoff=a x=0.137400 y=0.239900 z=0.493300 TDS=0.000000
E=O Wyckoff=a x=0.144700 y=0.252900 z=0.821200 TDS=0.000000
E=O Wyckoff=a x=0.367500 y=0.253300 z=0.996000 TDS=0.000000
E=O Wyckoff=a x=0.370500 y=0.246800 z=0.323700 TDS=0.000000
E=O Wyckoff=a x=0.390200 y=0.240900 z=0.667700 TDS=0.000000

File: autoXRD/dara/data/BGMN-Templates/Structures/Alumina-Titania-Zirconia-Yttria/Al2O3-gamma-prime.str
PHASE=gammapAl2O3 // 04-016-7505
Formula=Al2_O3 //
SpacegroupNo=115 HermannMauguin=P-4m2 Setting=1 UniqueAxis=c Lattice=Tetragonal //
PARAM=A=0.561100_0.555489^0.566711 PARAM=B=0.561100_0.555489^0.566711 PARAM=C=2.445000_2.420550^2.469450 //
RP=4 k1=0 k2=0 PARAM=B1=0_0^0.01 GEWICHT=SPHAR4 //
GOAL:gammapAl2O3=GEWICHT*ifthenelse(ifdef(d),exp(my*d*3/4),1) //
E=O Wyckoff=j x=0.233400 y=0.000000 z=0.121400 TDS=0.015000
E=O Wyckoff=j x=0.262100 y=0.000000 z=0.296500 TDS=0.015000
E=O Wyckoff=j x=0.247000 y=0.000000 z=0.457200 TDS=0.015000
E=O Wyckoff=j x=0.234200 y=0.000000 z=0.625500 TDS=0.015000
E=O Wyckoff=j x=0.229400 y=0.000000 z=0.798200 TDS=0.015000
E=O Wyckoff=j x=0.254800 y=0.000000 z=0.958100 TDS=0.015000
E=O Wyckoff=k x=0.233400 y=0.500000 z=0.115700 TDS=0.015000
E=O Wyckoff=k x=0.262100 y=0.500000 z=0.296500 TDS=0.015000
E=O Wyckoff=k x=0.247000 y=0.500000 z=0.457200 TDS=0.015000
E=O Wyckoff=k x=0.234200 y=0.500000 z=0.625500 TDS=0.015000
E=O Wyckoff=k x=0.229400 y=0.500000 z=0.790400 TDS=0.015000
E=O Wyckoff=k x=0.254800 y=0.500000 z=0.958100 TDS=0.015000
E=AL(0.2500) Wyckoff=e x=0.000000 y=0.000000 z=0.262000 TDS=0.011000
E=AL(0.7500) Wyckoff=f x=0.500000 y=0.500000 z=0.088200 TDS=0.011000
E=AL Wyckoff=f x=0.500000 y=0.500000 z=0.181600 TDS=0.011000
E=AL Wyckoff=f x=0.500000 y=0.500000 z=0.419400 TDS=0.011000
E=AL(0.2500) Wyckoff=i x=0.251800 y=0.251800 z=0.500000 TDS=0.011000
E=AL(0.3750) Wyckoff=l x=0.259000 y=0.254600 z=0.170300 TDS=0.011000
E=AL(0.1250) Wyckoff=l x=0.251000 y=0.251300 z=0.329700 TDS=0.011000
E=AL(0.7500) Wyckoff=j x=0.249000 y=0.000000 z=0.198700 TDS=0.011000
E=AL Wyckoff=j x=0.245700 y=0.000000 z=0.375100 TDS=0.011000
E=AL(0.2500) Wyckoff=j x=0.253000 y=0.000000 z=0.553600 TDS=0.011000
E=AL(0.5000) Wyckoff=j x=0.245700 y=0.000000 z=0.881100 TDS=0.011000
E=AL(0.1250) Wyckoff=k x=0.268000 y=0.500000 z=0.033100 TDS=0.011000
E=AL(0.5000) Wyckoff=k x=0.259000 y=0.500000 z=0.210800 TDS=0.011000
E=AL(0.8750) Wyckoff=k x=0.250600 y=0.500000 z=0.375900 TDS=0.011000
E=AL Wyckoff=k x=0.256200 y=0.500000 z=0.710600 TDS=0.011000
E=AL(0.2500) Wyckoff=k x=0.251200 y=0.500000 z=0.886100 TDS=0.011000

File: autoXRD/dara/data/BGMN-Templates/Structures/Alumina-Titania-Zirconia-Yttria/Al2O3-kappa.str
PHASE=kappaAl2O3 // 04-012-6907
Formula=Al2_O3 //
SpacegroupNo=33 HermannMauguin=Pna2_1 Setting=1 Lattice=Orthorhombic //
PARAM=A=0.484370_0.479526^0.489214 PARAM=B=0.833000_0.824670^0.841330 PARAM=C=0.895470_0.886515^0.904425 //
RP=4 k1=0 k2=0 PARAM=B1=0_0^0.01 GEWICHT=SPHAR4 //
GOAL:kappaAl2O3=GEWICHT*ifthenelse(ifdef(d),exp(my*d*3/4),1) //
E=AL Wyckoff=a x=0.678700 y=0.841600 z=0.000000 TDS=0.004100
E=AL Wyckoff=a x=0.184600 y=0.343200 z=0.786800 TDS=0.013200
E=AL Wyckoff=a x=0.811500 y=0.648900 z=0.697200 TDS=0.001600
E=AL Wyckoff=a x=0.667700 y=0.469600 z=0.999300 TDS=0.003500
E=O Wyckoff=a x=0.329000 y=0.831300 z=0.892700 TDS=0.002700
E=O Wyckoff=a x=0.024800 y=0.490800 z=0.629200 TDS=0.002700
E=O Wyckoff=a x=0.471700 y=0.664700 z=0.638100 TDS=0.002700
E=O Wyckoff=a x=0.514500 y=0.672800 z=0.121200 TDS=0.002700
E=O Wyckoff=a x=0.860800 y=0.330100 z=0.866200 TDS=0.002700
E=O Wyckoff=a x=0.336000 y=0.499200 z=0.900000 TDS=0.002700

File: autoXRD/dara/data/BGMN-Templates/Structures/Alumina-Titania-Zirconia-Yttria/Al2O3-theta.str
PHASE=thetaAl2O3 // 01-086-1410
Formula=Al2_O3 //
SpacegropuNo=12 HermannMauguin=C12/m1 Setting=1 //
PARAM=A=1.1795_1.1677^1.1913 PARAM=B=0.2910_0.2881^0.2939 PARAM=C=0.5621_0.5565^0.5677  // 
PARAM=BETA=103.79_102.75^104.83  // 
RP=4 k1=0 k2=0 PARAM=B1=0_0^0.01 GEWICHT=SPHAR4 //
GOAL=GrainSize(1,1,1) //
GOAL:thetaAl2O3=GEWICHT*ifthenelse(ifdef(d),exp(my*d*3/4),1)
E=O-2 Wyckoff=i x=0.1627 y=0.0000 z=0.1228
E=O-2 Wyckoff=i x=0.4894 y=0.0000 z=0.2613
E=O-2 Wyckoff=i x=0.8299 y=0.0000 z=0.4386
E=AL+3 Wyckoff=i x=0.1013 y=0.0000 z=0.7944 
E=AL+3 Wyckoff=i x=0.3523 y=0.0000 z=0.6874

File: autoXRD/dara/data/BGMN-Templates/Structures/Alumina-Titania-Zirconia-Yttria/Al2Y4O9.str
PHASE=Al2Y4O9 // 04-013-3313
Reference=04-013-3313 //
Formula=Y4_Al2_O9 //
SpacegroupNo=14 Setting=1 HermannMauguin=P12_1/c1 Lattice=Monoclinic CellChoice=1 UniqueAxis=b //
PARAM=A=0.737520_0.730145^0.744895 PARAM=B=1.046200_1.035738^1.056662 PARAM=C=1.111010_1.099900^1.122120  //
PARAM=BETA=108.575000_107.489250^109.660750  //
RP=4 k1=0 k2=0 PARAM=B1=0_0^0.01 GEWICHT=SPHAR0 //
GOAL:Al2Y4O9=GEWICHT*ifthenelse(ifdef(d),exp(my*d*3/4),1) //
E=Y Wyckoff=e x=0.525000 y=0.108000 z=0.784000 TDS=0.00000000
E=Y Wyckoff=e x=0.024000 y=0.096000 z=0.808000 TDS=0.00000000
E=Y Wyckoff=e x=0.339000 y=0.127000 z=0.436000 TDS=0.00000000
E=Y Wyckoff=e x=0.837000 y=0.121000 z=0.417000 TDS=0.00000000
E=AL Wyckoff=e x=0.215000 y=0.179000 z=0.128000 TDS=0.00000000
E=AL Wyckoff=e x=0.656000 y=0.177000 z=0.112000 TDS=0.00000000
E=O Wyckoff=e x=0.213000 y=0.015000 z=0.163000 TDS=0.00000000
E=O Wyckoff=e x=0.697000 y=0.024000 z=0.154000 TDS=0.00000000
E=O Wyckoff=e x=0.078000 y=0.002000 z=0.384000 TDS=0.00000000
E=O Wyckoff=e x=0.568000 y=0.008000 z=0.396000 TDS=0.00000000
E=O Wyckoff=e x=0.229000 y=0.255000 z=0.265000 TDS=0.00000000
E=O Wyckoff=e x=0.082000 y=0.226000 z=0.988000 TDS=0.00000000
E=O Wyckoff=e x=0.796000 y=0.261000 z=0.252000 TDS=0.00000000
E=O Wyckoff=e x=0.632000 y=0.235000 z=0.957000 TDS=0.00000000
E=O Wyckoff=e x=0.421000 y=0.233000 z=0.114000 TDS=0.00000000

File: autoXRD/dara/data/BGMN-Templates/Structures/Alumina-Titania-Zirconia-Yttria/YAlO3.str
PHASE=YAlO3 // 04-008-4901
Reference=04-008-4901 //
Formula=Y_Al_O3 //
SpacegroupNo=62 Setting=1 HermannMauguin=P2_1/n2_1/m2_1/a //
PARAM=A=0.533000_0.527670^0.538330 PARAM=B=0.737500_0.730125^0.744875 PARAM=C=0.518000_0.512820^0.523180  //
RP=4 k1=0 k2=0 PARAM=B1=0_0^0.01 GEWICHT=SPHAR0 //
GOAL:YAlO3=GEWICHT*ifthenelse(ifdef(d),exp(my*d*3/4),1) //
E=Y Wyckoff=c x=0.052600 y=0.250000 z=0.989600 TDS=0.00431894
E=AL Wyckoff=b x=0.000000 y=0.000000 z=0.500000 TDS=0.00394784
E=O Wyckoff=c x=0.475000 y=0.250000 z=0.086000 TDS=0.00479268
E=O Wyckoff=d x=0.293000 y=0.044000 z=0.703000 TDS=0.00507692

File: autoXRD/dara/data/BGMN-Templates/Structures/Alumina-Titania-Zirconia-Yttria/YZrO2.str
PHASE=YZrO2 // 04-016-2104
Reference=04-016-2104 //
Formula=Y0.133_Zr0.867_O1.934 //
SpacegroupNo=137 Setting=1 HermannMauguin=P4_2/n2_1/m2/c //
PARAM=A=0.362370_0.358746^0.365994 PARAM=C=0.514870_0.509721^0.520019  //
RP=4 k1=0 k2=0 PARAM=B1=0_0^0.01 GEWICHT=SPHAR0 //
GOAL:YZrO2=GEWICHT*ifthenelse(ifdef(d),exp(my*d*3/4),1) //
E=ZR(0.8670) Wyckoff=a x=0.000000 y=0.000000 z=0.000000 TDS=0.01350162
E=Y(0.1330) Wyckoff=a x=0.000000 y=0.000000 z=0.000000 TDS=0.01350162
E=O(0.9670) Wyckoff=d x=0.000000 y=0.500000 z=0.223000 TDS=0.03710971

File: autoXRD/dara/data/BGMN-Templates/Structures/Alumina-Titania-Zirconia-Yttria/ZrO2-m.str
PHASE=ZrO2monoclinic // 04-004-4339
MineralName=Baddeleyite //
Formula=Zr_O2 //
SpacegroupNo=14 HermannMauguin=P12_1/c1 Setting=14 //
PARAM=A=0.51505_0.5000^0.5300 PARAM=B=0.52116_0.5150^0.5300 PARAM=C=0.53173_0.5250^0.5400 //
PARAM=BETA=99.2300_98.5000^100.5000 //
RP=4 k1=0 k2=0 PARAM=B1=0_0^0.01 GEWICHT=SPHAR4 //
GOAL=GrainSize(1,1,1) //
GOAL:ZrO2monoclinic=GEWICHT*ifthenelse(ifdef(d),exp(my*d*3/4),1)
E=ZR+4 Wyckoff=e x=0.2754 y=0.0395 z=0.2083 TDS=0.0033
E=O-2 Wyckoff=e x=0.0700 y=0.3317 z=0.3447 TDS=0.0055
E=O-2 Wyckoff=e x=0.4496 y=0.7569 z=0.4792 TDS=0.0046
