Repository: njszym/XRD-AutoAnalyzer

# An automatic analysis tool for XRD

A package designed to automate the process of phase identification from XRD spectra using a probabilistic deep learning trained with physics-informed data augmentation.

The corresponding manuscript will be made available soon. Reproducing the published results can be accomplished using the data provided in [figshare](https://figshare.com/s/69030545b8020de35633).

## Usage example

A pre-trained model for the Li-Mn-Ti-O-F chemical space is available in the ```Example/``` directory. To classify the experimentally measured patterns tabulated in the ```Spectra/``` sub-folder, run the following:

```
python run_CNN.py
```

The characterization of each spectrum should take around 1-2 minutes on a single processor. Once all classifications are made, the predicted phases will be printed along with their associated probabilities.

## Training the model for new compositions

To develop a model that can be used to perform phase identification in a new chemical space, place all relevant CIFs into ```Novel_Space/All_CIFs```. Then navigate to the ```Novel_Space/```directory and execute:

```
python construct_model.py --include_ns
```

This script will:

1) Filter all unique stoichiometric phases from the provided CIFs.

2) Generate hypothetical solid solutions between these materials (if ```--include_ns``` is specified).

3) Simulate augmented XRD spectra from the phases produced by (1) and (2).

4) Train a convolutional neural network on the augmented spectra.

This process may require a substantial amount of computational resources depending on the size of the composition space considered. For example: training our model in the Li-Mn-Ti-O-F space, which included 255 reference phases, required about 12 hours of computational runtime on 16 cores. Necessary computational time should scale linearly with the number of reference phases. Similarily, time is reduced linearly with the number of cores used as all processes executed here are perfectly parallel (i.e., independent of one another).

When the procedure is completed, a trained ```Model.h5``` file will be made available.

## Characterizing multi-phase spectra

In the directory containing ```Model.h5```, place all spectra to be classified in the ```Spectra/``` folder. Then execute:

```
python run_CNN.py
```

Output will appear as:

```
Filename: (name of the spectrum)
Predicted phases: (phase_1 + phase_2 + ...)
Confidence: (probabilities associated with the phases above)
```

Phase labels are denoted as ```formula_spacegroup```.

To plot the line profiles of the predicted phases in the measured spectrum for comparison, the ```--plot``` option may be used:

```
python run_CNN.py --plot
```

Note that the iterative process of phase identification and profile subtraction will proceed until all measured intensities fall below some cutoff value. By default, the cutoff is set to 10% of the maximum diffraction peak intensity. Alternatively, if you are only working with single-phase (or N-phase) patterns, the number of maximum phases considered can be manually set to 1 (or N).

File: autoXRD/dara/data/BGMN-Templates/Structures/BGMN/ALF3.STR
PHASE=AlF3 //
SpacegroupNo=148 HermannMauguin=R-3 //
PARAM=A=0.4925_0.4876^0.4974 PARAM=C=1.2448_1.2324^1.2572 //
RP=4 PARAM=B1=0_0^0.007 PARAM=k2=0_0^0.0001 GEWICHT=SPHAR4 //
GOAL:alf3=GEWICHT*ifthenelse(ifdef(d),exp(my*d*3/4),1)
E=AL+3 Wyckoff=a TDS=0.0027
E=AL+3 Wyckoff=b TDS=0.0035
E=F-1 Wyckoff=f x=0.0922 y=0.3333 z=0.0830 TDS=0.0067

File: autoXRD/dara/data/BGMN-Templates/Structures/BGMN/ALN.STR
PHASE=AlN_hex //
SpacegroupNo=186 HermannMauguin=P6_3mc //
PARAM=A=0.3110_0.3079^0.3141 PARAM=C=0.4980_0.4930^0.5030 //
RP=4 PARAM=B1=0_0^0.007 PARAM=k2=0_0^0.0001 GEWICHT=SPHAR4 //
GOAL:aln=GEWICHT*ifthenelse(ifdef(d),exp(my*d*3/4),1)
E=AL+3 Wyckoff=b z=0.5000 TDS=0.0030
E=N Wyckoff=b z=0.8821 TDS=0.0035

File: autoXRD/dara/data/BGMN-Templates/Structures/BGMN/ALUMIGAM.STR
PHASE=Alumina_Gamma //
SpacegroupNo=227 HermannMauguin=F4_1/d-32/m OriginChoice=2 //
PARAM=A=0.7911_0.7832^0.7990 //
RP=4 PARAM=B1=0_0^0.01 PARAM=k2=0_0^0.0001 GEWICHT=SPHAR0 //
GOAL:alumigam=GEWICHT*ifthenelse(ifdef(d),exp(my*d*3/4),1)
E=O Wyckoff=e x=0.7453 TDS=0.0100
E=AL+3(0.5800) Wyckoff=d TDS=0.0050
E=AL+3(0.8400) Wyckoff=a TDS=0.0050
E=AL+3(0.1700) Wyckoff=e x=0.9728 TDS=0.0050

File: autoXRD/dara/data/BGMN-Templates/Structures/BGMN/ALUNITE.STR
PHASE=Alunite //
SpacegroupNo=166 HermannMauguin=R-32/m //
PARAM=A=0.6970_0.6900^0.7040 PARAM=C=1.7270_1.7097^1.7443 //
RP=4 PARAM=B1=0_0^0.007 PARAM=k2=0_0^0.0001 GEWICHT=SPHAR4 //
GOAL:alunite=GEWICHT*ifthenelse(ifdef(d),exp(my*d*3/4),1)
E=K+1 Wyckoff=a TDS=0.0049
E=S Wyckoff=c z=0.6970 TDS=0.0015
E=AL+3 Wyckoff=d TDS=0.0029
E=O Wyckoff=c z=0.6156 TDS=0.0205
E=O Wyckoff=h x=0.1153 z=0.7255 TDS=0.0015
E=O Wyckoff=h x=0.2086 z=0.5251 TDS=0.0049
E=H Wyckoff=h x=0.1333 z=0.5567 TDS=0.0000

File: autoXRD/dara/data/BGMN-Templates/Structures/BGMN/ANALCIMC.STR
PHASE=Analcime_cubic //
SpacegroupNo=230 HermannMauguin=I4_1/a-32/d //
PARAM=A=1.3730_1.3593^1.3867 //
RP=3 PARAM=B1=0_0^0.007 GEWICHT=SPHAR4 //
GOAL:analcimc=GEWICHT*ifthenelse(ifdef(d),exp(my*d*3/4),1)
E=(SI+4(0.6667),AL+3(0.3333)) Wyckoff=g y=0.6623 TDS=0.0055
E=NA+1(0.6667) Wyckoff=c TDS=0.0286
E=O-2 Wyckoff=h x=0.1041 y=0.1338 z=0.7220 TDS=0.0211
E=O-2 Wyckoff=b TDS=0.065

File: autoXRD/dara/data/BGMN-Templates/Structures/BGMN/ANATASE.STR
PHASE=ANATASE //
SpacegroupNo=141 HermannMauguin=I4_1/a2/m2/d //
PARAM=A=0.3784_0.3670^0.3898 PARAM=C=0.9515_0.9230^0.9800 //
RP=3 PARAM=B1=0.0_0^0.008 GEWICHT=SPHAR4 GOAL:anatase=GEWICHT*ifthenelse(ifdef(d),exp(my*d*3/4),1)
E=TI+4 Wyckoff=a TDS=0.0039
E=O-2 Wyckoff=e z=0.7919 TDS=0.0061

File: autoXRD/dara/data/BGMN-Templates/Structures/BGMN/ARSENIC.STR
PHASE=Arsenic //
SpacegroupNo=166 HermannMauguin=R-32/m //
PARAM=A=0.3760_0.3722^0.3798 PARAM=C=1.0547_1.0442^1.0652 //
RP=4 PARAM=B1=0_0^0.008 PARAM=k2=0_0^0.0001 GEWICHT=SPHAR4 //
GOAL:arsenic=GEWICHT*ifthenelse(ifdef(d),exp(my*d*3/4),1) 
E=AS Wyckoff=c z=0.7729 TDS=0.0092

File: autoXRD/dara/data/BGMN-Templates/Structures/BGMN/Al.str
PHASE=Aluminum //
SpacegroupNo=225 HermannMauguin=F4/m-32/m //
PARAM=A=0.4049_0.4037^0.4061 //
RP=4 PARAM=B1=0_0^0.008 PARAM=k2=0_0^0.0001 GEWICHT=SPHAR6 //
GOAL:aluminum=GEWICHT*ifthenelse(ifdef(d),exp(my*d*3/4),1) 
E=AL Wyckoff=a TDS=0.0020

File: autoXRD/dara/data/BGMN-Templates/Structures/BGMN/Almandine.str
PHASE=Almandine //
SpacegroupNo=230 HermannMauguin=I4_1/a-32/d //
PARAM=A=1.1525_1.1410^1.1640 //
RP=3 PARAM=B1=0_0^0.007 GEWICHT=SPHAR6 // 
GOAL:almandine=GEWICHT*ifthenelse(ifdef(d),exp(my*d*3/4),1)
E=O-2 Wyckoff=h x=0.0340 y=0.0490 z=0.6528 TDS=0.0035
E=FE+2 Wyckoff=c TDS=0.0046
E=AL+3 Wyckoff=a TDS=0.0021
E=SI+4 Wyckoff=d TDS=0.0017

File: autoXRD/dara/data/BGMN-Templates/Structures/BGMN/Anglesite.str
PHASE=Anglesite //
SpacegroupNo=62 HermannMauguin=P2_1/n2_1/m2_1/a //
PARAM=A=0.8482_0.8397^0.8567 PARAM=B=0.5398_0.5344^0.5452 PARAM=C=0.6959_0.6889^0.7029 //
RP=3 PARAM=B1=0_0^0.008 GEWICHT=SPHAR4 //
GOAL:anglesite=GEWICHT*ifthenelse(ifdef(d),exp(my*d*3/4),1)
E=PB Wyckoff=c x=0.188 z=0.168 TDS=0.0148
E=S Wyckoff=c x=0.063 z=0.684 TDS=0.0074
E=O-2 Wyckoff=c x=0.910 z=0.595 TDS=0.0187
E=O-2 Wyckoff=c x=0.185 z=0.540 TDS=0.0176
E=O-2 Wyckoff=d x=0.077 y=0.025 z=0.813 TDS=0.0134

File: autoXRD/dara/data/BGMN-Templates/Structures/BGMN/Anhydrite.str
PHASE=ANHYDRITE //
SpacegroupNo=63 HermannMauguin=C2/m2/c2_1/m //
PARAM=A=0.6996_0.6926^0.7066 PARAM=B=0.6238_0.6176^0.6300 PARAM=C=0.6991_0.6921^0.7061 //
RP=3 PARAM=B1=0_0^0.007 GEWICHT=SPHAR6 GOAL:anhydrite=GEWICHT*ifthenelse(ifdef(d),exp(my*d*3/4),1)
E=CA+2 Wyckoff=c y=0.6540 TDS=0.0070
E=S Wyckoff=c y=0.1550 TDS=0.0070
E=O-2 Wyckoff=g x=0.3290 y=0.5150 TDS=0.0090
E=O-2 Wyckoff=f y=0.7020 z=0.9200 TDS=0.0110

File: autoXRD/dara/data/BGMN-Templates/Structures/BGMN/Ankerit02.str
PHASE=Ankerite_Fe0.2 //
SpacegroupNo=148 HermannMauguin=R-3 //
PARAM=A=0.4812_0.48^0.482 PARAM=C=1.6042_1.59^1.61 //
RP=4 PARAM=B1=0_0^0.01 PARAM=k2=0_0^0.001 GEWICHT=SPHAR4 //
GOAL:ankerit02=GEWICHT*ifthenelse(ifdef(d),exp(my*d*3/4),1) GOAL=GrainSize(1,0,4)
E=(CA+2(0.9440),FE+2(0.0560)) Wyckoff=a TDS=0.009
E=(MG+2,FE+2(p)) PARAM=p=0.1780_0^0.5 Wyckoff=b TDS=0.007
E=C Wyckoff=c z=0.7570 TDS=0.0086
E=O-2 Wyckoff=f x=0.2485 y=-0.0336 z=0.2443 TDS=0.01

File: autoXRD/dara/data/BGMN-Templates/Structures/BGMN/Ankerit05.str
PHASE=Ankerite_Fe0.54 //
SpacegroupNo=148 HermannMauguin=R-3 //
PARAM=A=0.4824_0.481^0.483 PARAM=C=1.6122_1.6^1.614 //
RP=4 PARAM=B1=0_0^0.01 PARAM=k2=0_0^0.001 GEWICHT=SPHAR4 //
GOAL:ankerit05=GEWICHT*ifthenelse(ifdef(d),exp(my*d*3/4),1) GOAL=GrainSize(1,0,4)
E=(CA+2(0.9980),FE+2(0.0020)) Wyckoff=a TDS=0.0054
E=(MG+2,FE+2(p)) PARAM=p=0.54_0.2^0.7 Wyckoff=b TDS=0.0075
E=C Wyckoff=c z=0.7564 TDS=0.0075
E=O Wyckoff=f x=0.2498 y=-0.0300 z=0.2447 TDS=0.011

File: autoXRD/dara/data/BGMN-Templates/Structures/BGMN/Ankerit07.str
PHASE=Ankerite_Fe0.7 //
SpacegroupNo=148 HermannMauguin=R-3 //
PARAM=A=0.4831_0.481^0.484 PARAM=C=1.6166_1.614^1.619 //
RP=4 PARAM=B1=0_0^0.01 PARAM=k2=0_0^0.001 GEWICHT=SPHAR4 //
GOAL:ankerit07=GEWICHT*ifthenelse(ifdef(d),exp(my*d*3/4),1) GOAL=GrainSize(1,0,4)
E=(CA+2(0.9780),FE+2(0.0220)) Wyckoff=a TDS=0.0092
E=(MG+2,FE+2(p)) PARAM=p=0.7_0.5^0.9 Wyckoff=b TDS=0.0071
E=C Wyckoff=c z=0.7560 TDS=0.0085
E=O Wyckoff=f x=0.2505 y=-0.0284 z=0.24496 TDS=0.01

File: autoXRD/dara/data/BGMN-Templates/Structures/BGMN/Aphthitalite.str
PHASE=Aphthitalite //
SpacegroupNo=164 HermannMauguin=P-32/m1 //
PARAM=A=0.5680_0.5623^0.5737 PARAM=C=0.7309_0.7236^0.7382 //
RP=3 PARAM=B1=0_0^0.007 GEWICHT=SPHAR4 //
GOAL:aphthitalite=GEWICHT*ifthenelse(ifdef(d),exp(my*d*3/4),1) 
E=K+1 Wyckoff=a TDS=0.024
E=NA+1 Wyckoff=b TDS=0.0131 
E=K+1 Wyckoff=d z=0.3169 TDS=0.0168
E=S Wyckoff=d z=0.7662 TDS=0.0087
E=O-2 Wyckoff=d z=0.9684 TDS=0.0303
E=O-2 Wyckoff=i x=0.1927 z=0.6982 TDS=0.0209

File: autoXRD/dara/data/BGMN-Templates/Structures/BGMN/Aragonite.str
PHASE=Aragonite //
SpacegroupNo=62 HermannMauguin=P2_1/n2_1/m2_1/a //
PARAM=A=0.5741_0.565^0.58 PARAM=B=0.4961_0.49^0.5 PARAM=C=0.7967_0.79^0.81 //
RP=3 PARAM=B1=0_0^0.01  GEWICHT=SPHAR6 //
GOAL:aragonite=GEWICHT*ifthenelse(ifdef(d),exp(my*d*3/4),1) //
GOAL=GrainSize(1,1,1)
E=CA+2 Wyckoff=c x=0.7405 z=0.0849 TDS=0.0066
E=C    Wyckoff=c x=0.5852 z=0.7379 TDS=0.0047
E=O-2  Wyckoff=c x=0.5956 z=0.5778 TDS=0.0085
E=O-2  Wyckoff=d x=0.0873 y=0.4735 z=0.6806 TDS=0.0079

File: autoXRD/dara/data/BGMN-Templates/Structures/BGMN/Arsenolite.str
PHASE=Arsenolite SpacegroupNo=227 HermannMauguin=F4_1/d-32/m //
PARAM=A=1.1074_1.0963^1.1185 //
PARAM=B1=0_0^0.007 GOAL=GrainSize(1,0,0) RP=3 //
GEWICHT=SPHAR6 GOAL:Arsenolite=GEWICHT*ifthenelse(ifdef(d),exp(my*d*3/4),1)
E=(AS(1))  Wyckoff=e x=0.3529 y=0 z=0 TDS=0.0133
E=(O-1(1))  Wyckoff=f x=0.8274 y=0 z=0 TDS=0.0175

File: autoXRD/dara/data/BGMN-Templates/Structures/BGMN/BATIO3C.STR
PHASE=BaTiO3_cubic //
SpacegroupNo=221 HermannMauguin=P4/m-32/m //
PARAM=A=0.4006_0.3986^0.4026 //
RP=4 PARAM=B1=0_0^0.007 PARAM=k2=0_0^0.0001 GEWICHT=SPHAR6 //
GOAL:batio3c=GEWICHT*ifthenelse(ifdef(d),exp(my*d*3/4),1)
E=BA+2 Wyckoff=a TDS=0.0043
E=TI+4 Wyckoff=b TDS=0.0069
E=O Wyckoff=c TDS=0.0056

File: autoXRD/dara/data/BGMN-Templates/Structures/BGMN/BATIO3H.STR
PHASE=BaTiO3_hex //
SpacegroupNo=194 HermannMauguin=P6_3/m2/m2/c //
PARAM=A=0.5724_0.5695^0.5753 PARAM=C=1.3965_1.3895^1.4035 //
RP=4 PARAM=B1=0_0^0.007 PARAM=k2=0_0^0.0001 GEWICHT=SPHAR4 //
GOAL:batio3h=GEWICHT*ifthenelse(ifdef(d),exp(my*d*3/4),1)
E=BA+2 Wyckoff=b TDS=0.0043
E=BA+2 Wyckoff=f z=0.4033 TDS=0.0053
E=TI+4 Wyckoff=a TDS=0.0068
E=TI+4 Wyckoff=f z=0.6537 TDS=0.0064
E=O Wyckoff=h x=0.5185 TDS=0.0065
E=O Wyckoff=k x=0.8349 z=0.4198 TDS=0.0066

File: autoXRD/dara/data/BGMN-Templates/Structures/BGMN/BERYL.STR
PHASE=Beryl //
SpacegroupNo=192 HermannMauguin=P6/m2/c2/c //
PARAM=A=0.9219_0.9127^0.9311 PARAM=C=0.9198_0.9106^0.9290 //
RP=3 PARAM=B1=0_0^0.007 GEWICHT=SPHAR0 //
GOAL:beryl=GEWICHT*ifthenelse(ifdef(d),exp(my*d*3/4),1) 
E=(AL+3(0.9500),CR+3(0.0500)) Wyckoff=c TDS=0.0043
E=BE+2 Wyckoff=f TDS=0.0023
E=SI+4 Wyckoff=l x=0.2715 y=0.3875 TDS=0.0011
E=O-2 Wyckoff=l x=0.0747 y=0.3120 TDS=0.0038
E=O-2 Wyckoff=m x=0.4993 y=0.1456 z=0.1450 TDS=0.0027

File: autoXRD/dara/data/BGMN-Templates/Structures/BGMN/BROOKITE.STR
PHASE=Brookite //
SpacegroupNo=61 HermannMauguin=P2_1/b2_1/c2_1/a //
PARAM=A=0.9174_0.9082^0.9266 PARAM=B=0.5449_0.5395^0.5503 PARAM=C=0.5138_0.5087^0.5189 //
RP=4 PARAM=B1=0_0^0.007 PARAM=k2=0_0^0.0001 GEWICHT=SPHAR4 //
GOAL:brookite=GEWICHT*ifthenelse(ifdef(d),exp(my*d*3/4),1)
E=TI+4 Wyckoff=c x=0.1289 y=0.0972 z=0.8628 TDS=0.0037
E=O Wyckoff=c x=0.0095 y=0.1491 z=0.1835 TDS=0.0046
E=O Wyckoff=c x=0.2314 y=0.1110 z=0.5366 TDS=0.0053

File: autoXRD/dara/data/BGMN-Templates/Structures/BGMN/BRUCITE.STR
PHASE=BRUCITE //
SpacegroupNo=164 HermannMauguin=P-32/m1 //
PARAM=A=0.3150_0.3119^0.3181 PARAM=C=0.4770_0.4722^0.4818 //
RP=3 PARAM=B1=0_0^0.05 GEWICHT=SPHAR2 //
GOAL:brucite=GEWICHT*ifthenelse(ifdef(d),exp(my*d*3/4),1)
E=MG+2 Wyckoff=a TDS=0.0043
E=O-2 Wyckoff=d z=0.2203 TDS=0.01
E=H Wyckoff=d z=0.4130 TDS=0.01

File: autoXRD/dara/data/BGMN-Templates/Structures/BGMN/Batio3t.str
PHASE=BaTiO3_tet //
SpacegroupNo=99 HermannMauguin=P4mm //
PARAM=A=0.3994_0.3954^0.4034 PARAM=C=0.4034_0.3994^0.4074 //
RP=4 PARAM=B1=0_0^0.007 PARAM=k2=0_0^0.0001 GEWICHT=SPHAR4 //
GOAL:batio3t=GEWICHT*ifthenelse(ifdef(d),exp(my*d*3/4),1)
E=BA+2 Wyckoff=a z=1.0000 TDS=0.0045
E=TI+4 Wyckoff=b z=0.5135 TDS=0.0031
E=O Wyckoff=b z=0.9760 TDS=0.0048
E=O Wyckoff=c z=0.4850 TDS=0.0055

File: autoXRD/dara/data/BGMN-Templates/Structures/BGMN/Bixbyite.str
PHASE=Bixbyite //
SpacegroupNo=206 HermannMauguin=I2_1/a-3 //
PARAM=A=0.9420_0.9373^0.9467 //
RP=4 PARAM=B1=0_0^0.007 PARAM=k2=0_0^0.0001 GEWICHT=SPHAR0 //
GOAL:Bixbyite=GEWICHT*ifthenelse(ifdef(d),exp(my*d*3/4),1)
E=MN+3 Wyckoff=b TDS=0.0025
E=MN+3 Wyckoff=d x=0.4653 TDS=0.0021
E=O Wyckoff=e x=0.3780 y=0.1670 z=0.3790 TDS=0.0050

File: autoXRD/dara/data/BGMN-Templates/Structures/BGMN/Boehmite.str
PHASE=Boehmite //
SpacegroupNo=63 HermannMauguin=C2/m2/c2_1/m //
PARAM=C=0.3701_0.36^0.38 PARAM=B=1.2234_1.21^1.23 PARAM=A=0.2874_0.28^0.29 //
RP=3 PARAM=B1=0_0^0.007 GEWICHT=SPHAR4 //
GOAL:boehmite=GEWICHT*ifthenelse(ifdef(d),exp(my*d*3/4),1)
E=AL+3  Wyckoff=c y=-0.3165 z=1/4 TDS=0.0043
E=O-2  Wyckoff=c  y=0.2891  z=1/4 TDS=0.0064
E=O-2  Wyckoff=c  y=0.0775  z=1/4 TDS=0.0065

File: autoXRD/dara/data/BGMN-Templates/Structures/BGMN/C2SAMU.STR
PHASE=C2S_alpha_Mumme //
SpacegroupNo=194 HermannMauguin=P6_3/m2/m2/c //
PARAM=A=0.5420_0.5312^0.5528 PARAM=C=0.7027_0.6886^0.7168 //
RP=4 PARAM=B1=0_0^0.01 PARAM=k2=0_0^0.0002 GEWICHT=SPHAR0 //
GOAL:c2samu=GEWICHT*ifthenelse(ifdef(d),exp(my*d*3/4),1)
E=CA+2(0.5000) Wyckoff=f z=0.7100 TDS=0.0160
E=CA+2 Wyckoff=a TDS=0.0150
E=SI+4 Wyckoff=c TDS=0.0140
E=O-2(0.5000) Wyckoff=f z=0.0300 TDS=0.0150
E=O-2(0.5000) Wyckoff=k x=0.1700 z=0.3400 TDS=0.0150

File: autoXRD/dara/data/BGMN-Templates/Structures/BGMN/CELESTIN.STR
PHASE=Celestine //
SpacegroupNo=62 HermannMauguin=P2_1/n2_1/m2_1/a //
PARAM=A=0.8377_0.8209^0.8545 PARAM=B=0.5350_0.5243^0.5457 PARAM=C=0.6873_0.6736^0.7010 //
RP=3 PARAM=B1=0_0^0.005 GEWICHT=SPHAR4 //
GOAL:celestin=GEWICHT*ifthenelse(ifdef(d),exp(my*d*3/4),1)
E=SR+2 Wyckoff=c x=0.6836 z=0.3417 TDS=0.0053
E=S Wyckoff=c x=0.5620 z=0.8120 TDS=0.0015
E=O Wyckoff=c x=0.3970 z=0.9070 TDS=0.0064
E=O Wyckoff=c x=0.6950 z=0.9670 TDS=0.0152
E=O Wyckoff=d x=0.4200 y=0.9790 z=0.3120 TDS=0.0021

File: autoXRD/dara/data/BGMN-Templates/Structures/BGMN/CERIANIT.STR
PHASE=Cerianite  //
SpacegroupNo=225 HermannMauguin=F4/m-32/m //
PARAM=A=0.5412_0.5358^0.5466 //
RP=4 PARAM=B1=0_0^0.007 PARAM=k2=0_0^0.0001 GEWICHT=SPHAR6 //
GOAL:cerianit=GEWICHT*ifthenelse(ifdef(d),exp(my*d*3/4),1)
E=CE+4 Wyckoff=a TDS=0.0029
E=O Wyckoff=c TDS=0.0182

File: autoXRD/dara/data/BGMN-Templates/Structures/BGMN/CF.STR
PHASE=CF //
SpacegroupNo=62 HermannMauguin=P2_1/n2_1/m2_1/a //
PARAM=A=0.9230_0.9045^0.9415 PARAM=B=0.3024_0.2964^0.3084 PARAM=C=1.0705_1.0491^1.0919 //
RP=4 PARAM=B1=0_0^0.01 PARAM=k2=0_0^0.0001 GEWICHT=SPHAR0 TDS=0.01 //
GOAL:cf=GEWICHT*ifthenelse(ifdef(d),exp(my*d*3/4),1)
E=FE+3 Wyckoff=c x=0.9330 z=0.1100
E=FE+3 Wyckoff=c x=0.9200 z=0.6080
E=CA+2 Wyckoff=c x=0.2560 z=0.1540
E=O-2 Wyckoff=c x=0.7080 z=0.6620
E=O-2 Wyckoff=c x=0.6150 z=0.9770
E=O-2 Wyckoff=c x=0.0210 z=0.2840
E=O-2 Wyckoff=c x=0.9190 z=0.9240

File: autoXRD/dara/data/BGMN-Templates/Structures/BGMN/CHIOLITE.STR
PHASE=Chiolite  //
SpacegroupNo=128 HermannMauguin=P4/m2_1/n2/c //
PARAM=A=0.7014_0.6944^0.7084 PARAM=C=1.0400_1.0296^1.0504 //
RP=3 PARAM=B1=0_0^0.007 GEWICHT=SPHAR4 //
GOAL:chiolite=GEWICHT*ifthenelse(ifdef(d),exp(my*d*3/4),1)
E=NA+1 Wyckoff=b TDS=0.01
E=NA+1 Wyckoff=g x=0.2750 TDS=0.01
E=AL+3 Wyckoff=a TDS=0.01
E=AL+3 Wyckoff=c TDS=0.01
E=F-1 Wyckoff=e z=0.1850 TDS=0.01
E=F-1 Wyckoff=h x=0.9300 y=0.7500 TDS=0.01
E=F-1 Wyckoff=i x=0.2500 y=0.5350 z=0.1200 TDS=0.01

File: autoXRD/dara/data/BGMN-Templates/Structures/BGMN/CHROMIMG.STR
PHASE=Chromite_Mg //
SpacegroupNo=227 OriginChoice=2 HermannMauguin=F4_1/d-32/m //
PARAM=A=0.8260_0.821^0.83 //
RP=4 PARAM=B1=0_0^0.007 PARAM=k2=0_0^0.0001 GEWICHT=SPHAR6 //
GOAL:chromimg=GEWICHT*ifthenelse(ifdef(d),exp(my*d*3/4),1)
E=(MG+2(0.5800),FE+2(0.4200)) Wyckoff=a TDS=0.0044
E=(CR+3(0.6000),AL+3(0.3500),FE+3(0.0500)) Wyckoff=d TDS=0.0032
E=O-2 Wyckoff=e x=0.2612 TDS=0.0041

File: autoXRD/dara/data/BGMN-Templates/Structures/BGMN/COO.STR
PHASE=CoO //
SpacegroupNo=225 HermannMauguin=F4/m-32/m //
PARAM=A=0.4263_0.4220^0.4306 //
RP=3 PARAM=B1=0_0^0.007 GEWICHT=SPHAR6 //
GOAL:coo=GEWICHT*ifthenelse(ifdef(d),exp(my*d*3/4),1)
E=CO+2 Wyckoff=a TDS=0.0051
E=O-2 Wyckoff=b TDS=0.0067

File: autoXRD/dara/data/BGMN-Templates/Structures/BGMN/CR.STR
PHASE=CR //
SpacegroupNo=229 HermannMauguin=I4/m-32/m //
PARAM=A=0.2885_0.2856^0.2914 //
RP=3 PARAM=B1=0_0^0.01 GEWICHT=SPHAR6 TDS=0.005 //
GOAL:cr=GEWICHT*ifthenelse(ifdef(d),exp(my*d*3/4),1)
E=CR Wyckoff=a

File: autoXRD/dara/data/BGMN-Templates/Structures/BGMN/CRISHIGH.STR
PHASE=Cristobalite_high //
SpacegroupNo=227 HermannMauguin=F4_1/d-32/m OriginChoice=2 //
PARAM=A=0.7166_0.7094^0.7238 //
RP=4 PARAM=B1=0_0^0.008 PARAM=k2=0_0^0.0001 GEWICHT=SPHAR6 //
GOAL:crishigh=GEWICHT*ifthenelse(ifdef(d),exp(my*d*3/4),1)
E=SI+4 Wyckoff=a TDS=0.0333
E=O(0.1670) Wyckoff=h y=0.4556 TDS=0.0349

File: autoXRD/dara/data/BGMN-Templates/Structures/BGMN/CRN.STR
PHASE=CRN //
SpacegroupNo=225 HermannMauguin=F4/m-32/m //
PARAM=A=0.4144_0.4103^0.4185 //
RP=3 PARAM=B1=0_0^0.01 GEWICHT=SPHAR6 TDS=0.01 //
GOAL:crn=GEWICHT*ifthenelse(ifdef(d),exp(my*d*3/4),1)
E=CR Wyckoff=a
E=N Wyckoff=b

File: autoXRD/dara/data/BGMN-Templates/Structures/BGMN/CRYPTOHA.STR
PHASE=Cryptohalite //
SpacegroupNo=225 HermannMauguin=F4/m-32/m //
PARAM=A=0.8395_0.8311^0.8479 //
RP=4 PARAM=B1=0_0^0.007  PARAM=k2=0_0^0.0001 GEWICHT=SPHAR6 //
GOAL:cryptoha=GEWICHT*ifthenelse(ifdef(d),exp(my*d*3/4),1)
E=SI+4 Wyckoff=a TDS=0.0169
E=N Wyckoff=c TDS=0.0220
E=F-1 Wyckoff=e x=0.7989 TDS=0.0234
E=H(0.3330) Wyckoff=k x=0.3320 z=0.7310 TDS=0.0643

File: autoXRD/dara/data/BGMN-Templates/Structures/BGMN/CUPRITE.STR
PHASE=Cuprite //
SpacegroupNo=224 HermannMauguin=P4_2/n-32/m OriginChoice=2 //
PARAM=A=0.4267_0.4224^0.4310 //
RP=3 PARAM=B1=0_0^0.007 GEWICHT=SPHAR6 //
GOAL:cuprite=GEWICHT*ifthenelse(ifdef(d),exp(my*d*3/4),1)
E=CU+1 Wyckoff=b TDS=0.0057
E=O-2 Wyckoff=a TDS=0.0077

File: autoXRD/dara/data/BGMN-Templates/Structures/BGMN/CaO.str
Phase=CaO_Lime //
SpacegroupNo=225 HermannMauguin=F4/m-32/m //
PARAM=A=0.4805_0.4757^0.4853 //
RP=3 PARAM=B1=0_0^0.01 PARAM=GEWICHT=0.0_0 //
GOAL:CaO=GEWICHT*ifthenelse(ifdef(d),exp(my*d*3/4),1)
E=CA+2 Wyckoff=a TDS=0.0050
E=O-2 Wyckoff=b TDS=0.0230

File: autoXRD/dara/data/BGMN-Templates/Structures/BGMN/CalcitMg.str
PHASE=CalcitMg //
SpacegroupNo=167 //
PARAM=A=0.4943_0.488^0.4966 PARAM=C=1.685_1.642^1.695 GAMMA=120 //
RP=4 PARAM=B1=0_0^0.01 PARAM=k2=0_0^0.001 //
GEWICHT=SPHAR4 GOAL:calcitmg=GEWICHT*ifthenelse(ifdef(d),exp(my*d*3/4),1) //
GOAL=GrainSize(1,0,4)
E=(CA+2,MG+2(p)) PARAM=p=0_0^0.5 Wyckoff=b TDS=0.0095
E=C Wyckoff=a TDS=0.0090
E=O-2  Wyckoff=e x=0.257 TDS=0.0094

File: autoXRD/dara/data/BGMN-Templates/Structures/BGMN/Calcite.str
PHASE=Calcite //
SpacegroupNo=167 //
PARAM=A=0.499_0.495^0.5 PARAM=C=1.7061_1.69^1.71 //
RP=3 PARAM=B1=0_0^0.05 GEWICHT=SPHAR6 //
GOAL:calcite=GEWICHT*ifthenelse(ifdef(d),exp(my*d*3/4),1) //
GOAL=GrainSize(1,0,4)
E=CA+2 Wyckoff=b TDS=0.0095
E=C Wyckoff=a TDS=0.0090
E=O-2  Wyckoff=e x=0.257 TDS=0.0094

File: autoXRD/dara/data/BGMN-Templates/Structures/BGMN/Cassiterite.str
PHASE=Cassiterite //
SpacegroupNo=136 HermannMauguin=P4_2/m2_1/n2/m //
PARAM=A=0.4736_0.4689^0.4783 PARAM=C=0.3185_0.3153^0.3217 //
RP=3 PARAM=B1=0_0^0.007 GEWICHT=SPHAR4 //
GOAL:cassiterite=GEWICHT*ifthenelse(ifdef(d),exp(my*d*3/4),1)
E=SN+4 Wyckoff=a TDS=0.0029
E=O-2 Wyckoff=f x=0.6947 TDS=0.0046

File: autoXRD/dara/data/BGMN-Templates/Structures/BGMN/Cementite.str
PHASE=Cementite //
SpacegroupNo=62 //
PARAM=A=0.50890_0.5038^0.5140 PARAM=B=0.67433_0.6676^0.6811 PARAM=C=0.45235_0.4478^0.4569 //
PARAM=B1=0_0^0.01 PARAM=k1=0_0^1 PARAM=k2=0_0^0.0001 //
GEWICHT=SPHAR0 GOAL:cementite=GEWICHT TDS=0.001
E=FE Wyckoff=c x=0.036 z=0.852
E=FE Wyckoff=d x=0.186 y=0.063 z=0.328
E=C Wyckoff=c x=0.89 z=0.45

File: autoXRD/dara/data/BGMN-Templates/Structures/BGMN/Cerussite.str
PHASE=CERUSSITE //
SpacegroupNo=62 HermannMauguin=P2_1/n2_1/m2_1/a //
PARAM=A=0.6134_0.60^0.625 PARAM=B=0.5180_0.51^0.525 //
PARAM=C=0.8492_0.84^0.86 //
RP=3 PARAM=B1=0_0^0.007 PARAM=GEWICHT=0.0_0 GOAL:cerussite=GEWICHT
E=PB Wyckoff=c x=0.7551 z=0.4171 TDS=0.0077
E=C Wyckoff=c x=0.9080 z=0.7540 TDS=0.0160
E=O-2 Wyckoff=c x=0.9040 z=0.9070 TDS=0.0200
E=O-2 Wyckoff=d x=0.9100 y=0.4650 z=0.6860 TDS=0.0110

File: autoXRD/dara/data/BGMN-Templates/Structures/BGMN/Chalcopyrite.str
PHASE=Chalcopyrite //
SpacegroupNo=122 HermannMauguin=I-42d //
PARAM=A=0.5289_0.522^0.5338 PARAM=C=1.0423_1.02^1.06 //
RP=3 PARAM=B1=0_0^0.007 GEWICHT=SPHAR4 //
GOAL:chalcopyrite=GEWICHT*ifthenelse(ifdef(d),exp(my*d*3/4),1) GOAL=GrainSize(1,1,1)
E=CU+2 Wyckoff=a TDS=0.0149
E=FE+2 Wyckoff=b TDS=0.0093
E=S Wyckoff=d x=0.2574 TDS=0.0100

File: autoXRD/dara/data/BGMN-Templates/Structures/BGMN/Chromite.str
PHASE=Chromite //
SpacegroupNo=227 OriginChoice=2 HermannMauguin=F4_1/d-32/m //
PARAM=A=0.836_0.83^0.840 //
RP=4 PARAM=B1=0_0^0.007 PARAM=k2=0_0^0.0001 GEWICHT=SPHAR6 //
GOAL:chromite=GEWICHT*ifthenelse(ifdef(d),exp(my*d*3/4),1)
E=(MG+2,FE+2(p)) PARAM=p=0.5_0.2^0.8 Wyckoff=a TDS=0.0045
E=CR+3 Wyckoff=d TDS=0.0032
E=O-1 Wyckoff=e x=0.7388 TDS=0.0042

File: autoXRD/dara/data/BGMN-Templates/Structures/BGMN/Co3o4.str
PHASE=Co3O4 //
SpacegroupNo=227 HermannMauguin=F4_1/d-32/m OriginChoice=1 //
PARAM=A=0.8084_0.799^0.8146 //
RP=3 PARAM=B1=0_0^0.007 GEWICHT=SPHAR6 //
GOAL:co3o4=GEWICHT*ifthenelse(ifdef(d),exp(my*d*3/4),1)
E=CO+2 Wyckoff=a TDS=0.0040
E=CO+3 Wyckoff=d TDS=0.0023
E=O-2 Wyckoff=e x=0.3881 TDS=0.0055

File: autoXRD/dara/data/BGMN-Templates/Structures/BGMN/Corundum.str
PHASE=Corundum //
SpacegroupNo=167 //
PARAM=A=0.4761_0.474^0.478 PARAM=C=1.2995_1.29^1.31 //
RP=3 PARAM=B1=0_0^0.01 GEWICHT=SPHAR6 //
GOAL:corundum=GEWICHT*ifthenelse(ifdef(d),exp(my*d*3/4),1) //
GOAL=GrainSize(1,0,4)
E=AL+3 Wyckoff=c TDS=0.0032 z=0.3522
E=O-2 Wyckoff=e  TDS=0.0033 x=0.6937

File: autoXRD/dara/data/BGMN-Templates/Structures/BGMN/Cotunnit.str
PHASE=PbCl2_Cotunnite //
SpacegroupNo=62 HermannMauguin=P2_1/n2_1/m2_1/a //
PARAM=A=0.7620_0.7582^0.7658 PARAM=B=0.4535_0.4512^0.4558 PARAM=C=0.9050_0.9005^0.9095 //
RP=4 PARAM=B1=0_0^0.007 PARAM=k2=0_0^0.0001 GEWICHT=SPHAR4 //
GOAL:cotunnit=GEWICHT*ifthenelse(ifdef(d),exp(my*d*3/4),1)
E=PB Wyckoff=c x=0.7617 z=0.5956 TDS=0.0200
E=CL-1 Wyckoff=c x=0.8610 z=0.9258 TDS=0.0200
E=CL-1 Wyckoff=c x=0.9768 z=0.3370 TDS=0.0200

File: autoXRD/dara/data/BGMN-Templates/Structures/BGMN/Cr2N.str
PHASE=Cr2N //
SpacegroupNo=162 HermannMauguin=P-312/m //
PARAM=A=0.4752_0.4704^0.4800 PARAM=C=0.4429_0.4385^0.4473 //
RP=3 PARAM=B1=0_0^0.01 GEWICHT=SPHAR4 //
GOAL:cr2n=GEWICHT*ifthenelse(ifdef(d),exp(my*d*3/4),1)
E=CR Wyckoff=k x=0.6670 z=0.7509 TDS=0.0033
E=N Wyckoff=d TDS=0.0020
E=N Wyckoff=a TDS=0.0010

File: autoXRD/dara/data/BGMN-Templates/Structures/BGMN/Cristobalite.str
PHASE=CRISTOBALITE //
SpacegroupNo=92 HermannMauguin=P4_12_12 //
PARAM=A=0.4971_0.4872^0.5070 PARAM=C=0.6928_0.6789^0.7067 //
RP=4 PARAM=B1=0_0^0.02 PARAM=k2=0_0^0.001 //
GEWICHT=SPHAR6 GOAL:cristobalite=GEWICHT*ifthenelse(ifdef(d),exp(my*d*3/4),1)
E=SI+4 Wyckoff=a x=0.3005 TDS=0.0104
E=O-2 Wyckoff=b x=0.2392 y=0.1037 z=0.1786 TDS=0.0186

File: autoXRD/dara/data/BGMN-Templates/Structures/BGMN/Diaspore.str
PHASE=diaspore //
SpacegroupNo=62 //
PARAM=C=0.4401_0.435^0.445 PARAM=A=0.9425_0.935^0.95 PARAM=B=0.2845_0.28^0.29 //
RP=3 PARAM=B1=0_0^0.007 GEWICHT=SPHAR4 //
GOAL:diaspore=GEWICHT*ifthenelse(ifdef(d),exp(my*d*3/4),1)
E=AL+3  Wyckoff=c z=0.0447 x=-0.1445 TDS=0.012
E=O-2  Wyckoff=c  z=0.7123 x=0.1989  TDS=0.019
E=O-2  Wyckoff=c  z=0.1971 x=0.0534  TDS=0.014
E=H    Wyckoff=c  z=0.4095 x=0.0876  TDS=0.014

File: autoXRD/dara/data/BGMN-Templates/Structures/BGMN/Dolomite.str
PHASE=Dolomite //
SpacegroupNo=148 RP=3 //
PARAM=A=0.4812_0.48^0.488 PARAM=C=1.602_1.590^1.642 //
PARAM=B1=0_0^0.01 //
GEWICHT=SPHAR4 GOAL:dolomite=GEWICHT //
GOAL=GrainSize(1,0,4) 
E=CA+2 Wyckoff=a TDS=0.007
E=MG+2 Wyckoff=b TDS=0.005
E=C    Wyckoff=c TDS=0.007 z=0.2429
E=O-1  Wyckoff=f TDS=0.008 x=0.2485 y=-0.0343 z=0.2439

File: autoXRD/dara/data/BGMN-Templates/Structures/BGMN/Eskolaite.str
PHASE=ESKOLAITE //
SpacegroupNo=167 //
PARAM=A=0.4961_0.49^0.50 PARAM=C=1.3599_1.35^1.37 //
RP=3 PARAM=B1=0_0^0.01 PARAM=GEWICHT=0_0 //
GOAL:eskolaite=GEWICHT*ifthenelse(ifdef(d),exp(my*d*3/4),1)
E=CR+3 Wyckoff=c z=0.8475 TDS=0.0100
E=O-2 Wyckoff=e x=0.3060 TDS=0.0100

File: autoXRD/dara/data/BGMN-Templates/Structures/BGMN/FESI2TET.STR
PHASE=Iron_Disilicide_tet //
SpacegroupNo=123 HermannMauguin=P4/m2/m2/m //
PARAM=A=0.2684_0.2657^0.2711 PARAM=C=0.5128_0.5077^0.5179 //
RP=4 PARAM=B1=0_0^0.01 PARAM=k2=0_0^0.001 GEWICHT=SPHAR4 TDS=0.0040 //
GOAL:fesi2tet=GEWICHT*ifthenelse(ifdef(d),exp(my*d*3/4),1)
E=FE Wyckoff=a
E=SI Wyckoff=h z=0.7300

File: autoXRD/dara/data/BGMN-Templates/Structures/BGMN/FESIKUB.STR
PHASE=Iron_Silicide_kub //
SpacegroupNo=198 HermannMauguin=P2_13 //
PARAM=A=0.4496_0.4451^0.4541 //
RP=4 PARAM=B1=0_0^0.01 PARAM=k2=0_0^0.001 GEWICHT=SPHAR6 TDS=0.0036 //
GOAL:fesikub=GEWICHT*(my*d*3/4)
E=FE Wyckoff=a x=0.1359
E=SI Wyckoff=a x=0.8419

File: autoXRD/dara/data/BGMN-Templates/Structures/BGMN/FeNbO4m.str
PHASE=FeNbO4_monoclinic //
SpacegroupNo=13 HermannMauguin=P12/c1 //
PARAM=A=0.4651_0.4628^0.4674 PARAM=B=0.5622_0.5594^0.5650 PARAM=C=0.5001_0.4976^0.5026 //
PARAM=BETA=90.01_89.9^90.1 //
RP=4 PARAM=B1=0_0^0.007 PARAM=k2=0_0^0.00001 GEWICHT=SPHAR4 //
GOAL:FeNbO4m=GEWICHT*exp(my*d+3/4)
E=FE+3 Wyckoff=f y=0.6727 TDS=0.0066
E=NB+5 Wyckoff=e y=0.1757 TDS=0.0065
E=O-1 Wyckoff=g x=0.2324 y=0.1118 z=0.5731 TDS=0.0050
E=O-1 Wyckoff=g x=0.2726 y=0.3808 z=0.0892 TDS=0.0057

File: autoXRD/dara/data/BGMN-Templates/Structures/BGMN/FeNbO4o.str
PHASE=FeNbO4_ortho //
SpacegroupNo=60 HermannMauguin=P2_1/b2/c2_1/n //
PARAM=A=0.4650_0.4627^0.4673 PARAM=B=0.5618_0.5590^0.5646 PARAM=C=0.5006_0.4981^0.5031 //
RP=4 PARAM=B1=0_0^0.007 PARAM=k2=0_0^0.00001 GEWICHT=SPHAR4 //
GOAL:FeNbO4o=GEWICHT*ifthenelse(ifdef(d),exp(my*d*3/4),1)
E=(FE+3(0.5000),NB+5(0.5000)) Wyckoff=c y=0.1747 TDS=0.0040
E=O-1 Wyckoff=d x=0.2710 y=0.3850 z=0.0817 TDS=0.0024

File: autoXRD/dara/data/BGMN-Templates/Structures/BGMN/Fechromi.str
PHASE=Ferrochromite //
SpacegroupNo=227 OriginChoice=2 HermannMauguin=F4_1/d-32/m //
PARAM=A=0.8379_0.833^0.841 //
RP=4 PARAM=B1=0_0^0.007 PARAM=k2=0_0^0.0001 GEWICHT=SPHAR6 //
GOAL:fechromi=GEWICHT*ifthenelse(ifdef(d),exp(my*d*3/4),1)
E=FE+2,MG+2(p) PARAM=p=0.1_0^0.3 Wyckoff=a TDS=0.0045
E=CR+3 Wyckoff=d TDS=0.0032
E=O-1 Wyckoff=e x=0.7388 TDS=0.0042

File: autoXRD/dara/data/BGMN-Templates/Structures/BGMN/Ferberite.str
PHASE=Ferberite //
SpacegroupNo=13 HermannMauguin=P12/c1 //
PARAM=A=0.4730_0.4683^0.4777 PARAM=B=0.5703_0.5646^0.5760 PARAM=C=0.4952_0.4902^0.5002 //
PARAM=BETA=90.01_89.5^90.5 //
RP=4 PARAM=B1=0_0^0.007 PARAM=k2=0_0^0.0001 GEWICHT=SPHAR4 //
GOAL:ferberite=GEWICHT*ifthenelse(ifdef(d),exp(my*d*3/4),1)
E=FE+2 Wyckoff=f y=0.6744 TDS=0.0047
E=W Wyckoff=e y=0.1799 TDS=0.0014
E=O-2 Wyckoff=g x=0.2159 y=0.1050 z=0.5660 TDS=0.0057
E=O-2 Wyckoff=g x=0.2538 y=0.3744 z=0.1096 TDS=0.0057

File: autoXRD/dara/data/BGMN-Templates/Structures/BGMN/Ferritemg.str
PHASE=Ferritemg //
SpacegroupNo=227 HermannMauguin=F4_1/d-32/m //
PARAM=A=0.8398_0.8314^0.8482 //
RP=4 PARAM=B1=0_0^0.01 PARAM=k2=0_0^0.0001 GEWICHT=SPHAR0 //
GOAL:ferritemg=GEWICHT*ifthenelse(ifdef(d),exp(my*d*3/4),1)
E=(MG+2(0.2900),FE+3(0.7100)) Wyckoff=a TDS=0.0107
E=(MG+2(0.5550),FE+3(0.4450)) Wyckoff=d TDS=0.0160
E=MG+2(0.0750) Wyckoff=c TDS=0.0090
E=O-2 Wyckoff=e x=0.8709 TDS=0.0129

File: autoXRD/dara/data/BGMN-Templates/Structures/BGMN/Fluorapa.str
PHASE=FLUORAPATITE //
SpacegroupNo=176 HermannMauguin=P6_3/m //
PARAM=A=0.9367_0.9273^0.9461 PARAM=C=0.6884_0.6815^0.6953 //
RP=3 PARAM=B1=0_0^0.01 GEWICHT=SPHAR4 TDS=0.008 //
GOAL:fluorapa=GEWICHT*ifthenelse(ifdef(d),exp(my*d*3/4),1)
E=CA+2(0.9750) Wyckoff=f z=0.4989
E=CA+2(0.9760) Wyckoff=h x=0.7655 y=0.7584
E=P(0.9920) Wyckoff=h x=0.9707 y=0.6019
E=O Wyckoff=h x=0.1581 y=0.6738
E=O Wyckoff=h x=0.8788 y=0.4120
E=O(0.9980) Wyckoff=i x=0.3416 y=0.2568 z=0.0704
E=F-1(0.9420) Wyckoff=a

File: autoXRD/dara/data/BGMN-Templates/Structures/BGMN/Fluorite.str
PHASE=Fluorite //
SpacegroupNo=225 PARAM=A=0.5461_0.54^0.55 //
RP=3 PARAM=B1=0_0^0.007 GEWICHT=SPHAR6 GOAL:fluorite=GEWICHT*ifthenelse(ifdef(d),exp(my*d*3/4),1)
E=CA+2 Wyckoff=a TDS=0.0041
E=F-1  Wyckoff=c TDS=0.0062

File: autoXRD/dara/data/BGMN-Templates/Structures/BGMN/GREIGITE.STR
PHASE=Greigite //
SpacegroupNo=227 HermannMauguin=F4_1/d-32/m OriginChoice=2 //
PARAM=A=0.9876_0.9777^0.9975 //
RP=3 PARAM=B1=0_0^0.007 GEWICHT=SPHAR6 //
GOAL:greigite=GEWICHT*ifthenelse(ifdef(d),exp(my*d*3/4),1)
E=FE+2 Wyckoff=a TDS=0.0250
E=FE+3 Wyckoff=d TDS=0.0300
E=S Wyckoff=e x=0.7495 TDS=0.0320

File: autoXRD/dara/data/BGMN-Templates/Structures/BGMN/GROSSULA.STR
PHASE=Grossular //
SpacegroupNo=230 HermannMauguin=I4_1/a-32/d //
PARAM=A=1.1847_1.1729^1.1965 //
RP=3 PARAM=B1=0_0^0.007 GEWICHT=SPHAR6 //
GOAL:grossula=GEWICHT*ifthenelse(ifdef(d),exp(my*d*3/4),1)
E=O-2 Wyckoff=h x=0.0382 y=0.0453 z=0.6514 TDS=0.0041
E=CA+2 Wyckoff=c TDS=0.0045
E=AL+3 Wyckoff=a TDS=0.0036
E=SI+4 Wyckoff=d TDS=0.0033

File: autoXRD/dara/data/BGMN-Templates/Structures/BGMN/GROUTITE.STR
PHASE=Groutite //
SpacegroupNo=62 HermannMauguin=P2_1/n2_1/m2_1/a //
PARAM=A=1.0760_1.0652^1.0868 PARAM=B=0.2890_0.2861^0.2919 PARAM=C=0.4580_0.4534^0.4626 //
RP=3 PARAM=B1=0_0^0.008 GEWICHT=SPHAR2 //
GOAL:groutite=GEWICHT*ifthenelse(ifdef(d),exp(my*d*3/4),1)
E=MN+3 Wyckoff=c x=0.1400 z=0.9640 TDS=0.0080
E=O-2 Wyckoff=c x=0.8000 z=0.2700 TDS=0.0090
E=O-2 Wyckoff=c x=0.9500 z=0.7900 TDS=0.0100

File: autoXRD/dara/data/BGMN-Templates/Structures/BGMN/Galena.str
PHASE=Galena //
SpacegroupNo=225 HermannMauguin=F4/m-32/m //
PARAM=A=0.5931_0.5925^0.5937 //
LIMIT2=6 LIMIT4=12 LIMIT6=20 //
RP=3 PARAM=B1=0_0^0.007 GEWICHT=SPHAR6 //
GOAL:galena=GEWICHT*ifthenelse(ifdef(d),exp(my*d*3/4),1) 
E=PB Wyckoff=a TDS=0.0129
E=S  Wyckoff=b TDS=0.0123

File: autoXRD/dara/data/BGMN-Templates/Structures/BGMN/Goethite.str
PHASE=GOETHITE //
SpacegroupNo=62 HermannMauguin=P2_1/n2_1/m2_1/a //
PARAM=A=0.9960_0.99^1.0 PARAM=B=0.3023_0.298^0.307 PARAM=C=0.4605_0.455^0.465 //
GOAL:goethite=GEWICHT*ifthenelse(ifdef(d),exp(my*d*3/4),1) //
RP=3 PARAM=B1=0_0^0.05 GEWICHT=SPHAR4
E=FE+3 Wyckoff=c x=0.3539 y=0.2500 z=0.4523 TDS=0.004
E=O-2 Wyckoff=c x=0.6996 y=0.2500 z=0.7920 TDS=0.01000
E=O-2 Wyckoff=c x=0.5531 y=0.2500 z=0.2960 TDS=0.01000

File: autoXRD/dara/data/BGMN-Templates/Structures/BGMN/Gold.str
PHASE=Gold //
SpacegroupNo=225 HermannMauguin=F4/m-32/m //
PARAM=A=0.4078_0.4037^0.4119 //
PARAM=B1=0_0^0.01 PARAM=k1=0_0^1 PARAM=k2=0_0^0.0001 //
GEWICHT=SPHAR6 GOAL:gold=GEWICHT*ifthenelse(ifdef(d),exp(my*d*3/4),1)
E=AU Wyckoff=a TDS=0.001

File: autoXRD/dara/data/BGMN-Templates/Structures/BGMN/Grossular_fe.str
PHASE=GROSSULAR_FE //
SpacegroupNo=230 HermannMauguin=I4_1/a-32/d //
PARAM=A=1.165_1.155^1.18 //
RP=3 PARAM=B1=0_0^0.007 GEWICHT=SPHAR6 //
GOAL:grossularfe=GEWICHT*ifthenelse(ifdef(d),exp(my*d*3/4),1)
E=(CA+2,FE+2(p)) PARAM=p=0.4_0.1^0.9 Wyckoff=c TDS=0.0064
E=AL+3 Wyckoff=a TDS=0.0055
E=SI+4 Wyckoff=d TDS=0.0050
E=O-2 Wyckoff=h x=0.5381 y=0.5450 z=0.1516 TDS=0.0068

File: autoXRD/dara/data/BGMN-Templates/Structures/BGMN/HALITE.STR
PHASE=HALITE //
SpacegroupNo=225 HermannMauguin=F4/m-32/m //
PARAM=A=0.5640_0.5584^0.5696 //
RP=3 PARAM=B1=0_0^0.005 GEWICHT=SPHAR6 GOAL:halite=GEWICHT TDS=0.008
E=NA+1 Wyckoff=a
E=CL-1 Wyckoff=b

File: autoXRD/dara/data/BGMN-Templates/Structures/BGMN/HEMATITE.STR
PHASE=Hematite //
SpacegroupNo=167 //
PARAM=A=0.5038_0.501^0.507 PARAM=C=1.3772_1.37^1.383 //
RP=3 PARAM=B1=0_0^0.008  //
GEWICHT=SPHAR4 GOAL:hematite=GEWICHT
E=FE+3  Wyckoff=c z=0.3553 TDS=0.005
E=O-2  Wyckoff=e x=0.3059 TDS=0.007

File: autoXRD/dara/data/BGMN-Templates/Structures/BGMN/HUNTITE.STR
PHASE=Huntite //
SpacegroupNo=155 HermannMauguin=R32 //
PARAM=A=0.9503_0.9408^0.9598 PARAM=C=0.7821_0.7743^0.7899 //
RP=4 PARAM=B1=0_0^0.007 PARAM=k2=0_0^0.0001 GEWICHT=SPHAR4 //
GOAL:huntite=GEWICHT*ifthenelse(ifdef(d),exp(my*d*3/4),1)
E=CA+2 Wyckoff=a TDS=0.0094
E=MG+2 Wyckoff=d x=0.5443 TDS=0.0094
E=C Wyckoff=b TDS=0.0094
E=C Wyckoff=e x=0.4535 TDS=0.0094
E=O Wyckoff=e x=0.8663 TDS=0.0094
E=O Wyckoff=e x=0.5895 TDS=0.0094
E=O Wyckoff=f x=0.4569 y=0.1355 z=0.5161 TDS=0.0094

File: autoXRD/dara/data/BGMN-Templates/Structures/BGMN/Hausmannite.str
PHASE=Hausmannite //
SpacegroupNo=141 HermannMauguin=I4_1/a2/m2/d OriginChoice=2 //
PARAM=A=0.5765_0.5707^0.5823 PARAM=C=0.9442_0.9348^0.9536 //
RP=3 PARAM=B1=0_0^0.008 //
GEWICHT=SPHAR4 GOAL:hausmannite=GEWICHT*ifthenelse(ifdef(d),exp(my*d*3/4),1)
E=MN+2 Wyckoff=a TDS=0.0046
E=MN+3 Wyckoff=d TDS=0.0034
E=O-2 Wyckoff=h y=0.9722 z=0.7411 TDS=0.0044

File: autoXRD/dara/data/BGMN-Templates/Structures/BGMN/Hercynite.str
PHASE=Hercynite //
SpacegroupNo=227 HermannMauguin=F4_1/d-32/m OriginChoice=2 //
PARAM=A=0.8151_0.8069^0.8233 //
RP=4 PARAM=B1=0_0^0.007 PARAM=k2=0_0^0.0001 GEWICHT=SPHAR6 //
GOAL:hercynite=GEWICHT*ifthenelse(ifdef(d),exp(my*d*3/4),1)
E=(FE+2(0.8990),AL+3(0.1010)) Wyckoff=a TDS=0.0068
E=(FE+2(0.0505),AL+3(0.9495)) Wyckoff=d TDS=0.0051
E=O-2 Wyckoff=e x=0.7355 TDS=0.0088

File: autoXRD/dara/data/BGMN-Templates/Structures/BGMN/Huebnerite.str
PHASE=Huebnerite //
SpacegroupNo=13 HermannMauguin=P12/c1 //
PARAM=A=0.4820_0.4772^0.4868 PARAM=B=0.5760_0.5702^0.5818 PARAM=C=0.4970_0.4920^0.5020 //
PARAM=BETA=89.1_88.5^90 //
RP=4 PARAM=B1=0_0^0.007 PARAM=k2=0_0^0.0001 GEWICHT=SPHAR4 //
GOAL:huebnerite=GEWICHT*ifthenelse(ifdef(d),exp(my*d*3/4),1)
E=MN+2 Wyckoff=f y=0.6804 TDS=0.0090
E=W Wyckoff=e y=0.1815 TDS=0.0040
E=O-2 Wyckoff=g x=0.2100 y=0.0987 z=0.5568 TDS=0.0060
E=O-2 Wyckoff=g x=0.2528 y=0.3776 z=0.1080 TDS=0.0079

File: autoXRD/dara/data/BGMN-Templates/Structures/BGMN/Hydrocerussite.str
PHASE=Hydrocerussite //
SpacegroupNo=160 HermannMauguin=R3m //
PARAM=A=0.5230_0.5178^0.5282 PARAM=C=2.3820_2.3582^2.4058 //
RP=4 PARAM=B1=0_0^0.007 PARAM=k2=0_0^0.0001 GEWICHT=SPHAR4 TDS=0.005 //
GOAL:hydrocerussite=GEWICHT*ifthenelse(ifdef(d),exp(my*d*3/4),1)
E=PB Wyckoff=a z=0.2160
E=PB Wyckoff=a z=0.7850
E=O-2 Wyckoff=b x=0.4833 z=0.1007
E=O-2 Wyckoff=a z=0.3070
E=O-2 Wyckoff=a z=0.9280
E=O-2 Wyckoff=a z=0.6000
E=C Wyckoff=a z=0.4340

File: autoXRD/dara/data/BGMN-Templates/Structures/BGMN/Hydrotalcite.str
PHASE=Hydrotalcite //
SpacegroupNo=166 HermannMauguin=R-32/m //
PARAM=A=0.3054_0.3023^0.3085 PARAM=C=2.2810_2.2582^2.3038 //
RP=4 B1=ANISO^0.01 PARAM=k2=0_0^0.0001 GEWICHT=SPHAR2 //
GOAL:hydrotalcite=GEWICHT*ifthenelse(ifdef(d),exp(my*d*3/4),1)
E=(MG+2(0.6666),AL+3(0.3333)) Wyckoff=a TDS=0.0157
E=O-2 Wyckoff=c z=0.6229 TDS=0.0201
E=H Wyckoff=c z=0.5856 TDS=0.0271
E=O-2(0.1670) Wyckoff=g x=0.0925 TDS=0.0743
E=C(0.0830) Wyckoff=c z=0.8333 TDS=0.0472

File: autoXRD/dara/data/BGMN-Templates/Structures/BGMN/ILMENITE.STR
PHASE=Ilmenite //
SpacegroupNo=148 HermannMauguin=R-3 //
PARAM=A=0.5088_0.5037^0.5139 PARAM=C=1.4085_1.3944^1.4226 //
RP=4 PARAM=B1=0_0^0.008 PARAM=k2=0_0^0.0001 GEWICHT=SPHAR0 //
GOAL:ilmenite=GEWICHT*ifthenelse(ifdef(d),exp(my*d*3/4),1)
E=FE+2 Wyckoff=c z=0.6446 TDS=0.0058
E=TI+4 Wyckoff=c z=0.8536 TDS=0.0046
E=O-2 Wyckoff=f x=0.3174 y=0.0233 z=0.2451 TDS=0.0058

File: autoXRD/dara/data/BGMN-Templates/Structures/BGMN/Iron_alpha.str
PHASE=Iron_alpha //
SpacegroupNo=229 //
PARAM=A=0.28665_0.2838^0.2895 //
PARAM=B1=0_0^0.01 PARAM=k1=0_0^1 PARAM=k2=0_0^0.0001 //
GEWICHT=SPHAR6 GOAL:ironalpha=GEWICHT*ifthenelse(ifdef(d),exp(my*d*3/4),1)
E=FE Wyckoff=a

File: autoXRD/dara/data/BGMN-Templates/Structures/BGMN/Iron_gamma_Austenite.str
PHASE=Iron_gamma_Austenite //
SpacegroupNo=225 //
PARAM=A=0.36468_0.3610^0.3683 //
PARAM=B1=0_0^0.01 PARAM=k1=0_0^1 PARAM=k2=0_0^0.0001 //
GEWICHT=SPHAR6 GOAL:irongamma=GEWICHT*ifthenelse(ifdef(d),exp(my*d*3/4),1)
E=(FE(1-p),C(p)) PARAM=p=0_0^0.05 Wyckoff=a TDS=0.001

File: autoXRD/dara/data/BGMN-Templates/Structures/BGMN/JAROSITE.STR
PHASE=Jarosite //
SpacegroupNo=166 HermannMauguin=R-32/m //
PARAM=A=0.7304_0.72^0.74 PARAM=C=1.7268_1.71^1.734 //
RP=3 PARAM=B1=0.002_0^0.02 GEWICHT=SPHAR4 //
GOAL:jarosite=GEWICHT*ifthenelse(ifdef(d),exp(my*d*3/4),1)
E=K+1 Wyckoff=a TDS=0.0104
E=S Wyckoff=c z=0.6916 TDS=0.0057
E=FE+3 Wyckoff=d TDS=0.0057
E=O-2 Wyckoff=c z=0.6066 TDS=0.0100
E=O-2 Wyckoff=h x=0.1153 y=0.2307 z=0.7210 TDS=0.0123
E=O-2 Wyckoff=h x=0.2086 y=0.4173 z=0.5316 TDS=0.0100

File: autoXRD/dara/data/BGMN-Templates/Structures/BGMN/Kutnafe.str
PHASE=Kutnahorite_Fe //
SpacegroupNo=148 HermannMauguin=R-3 //
PARAM=A=0.4852_0.4813^0.4891 PARAM=C=1.6217_1.6087^1.6347 //
RP=4 PARAM=B1=0_0^0.007 PARAM=k2=0_0^0.0001 GEWICHT=SPHAR4 //
GOAL:kutnafe=GEWICHT*ifthenelse(ifdef(d),exp(my*d*3/4),1)
E=(CA+2(0.1800),MG+2(0.2300),MN+2(0.4600),FE+2(0.1300)) Wyckoff=b TDS=0.0090
E=(CA+2(0.8200),MN+2(0.1800)) Wyckoff=a TDS=0.0090
E=C Wyckoff=c z=0.7480 TDS=0.0090
E=O Wyckoff=f x=0.2500 y=-0.0270 z=0.2450 TDS=0.0090

File: autoXRD/dara/data/BGMN-Templates/Structures/BGMN/Kutnahor.str
PHASE=Kutnahorite //
SpacegroupNo=148 HermannMauguin=R-3 //
PARAM=A=0.4894_0.4855^0.4933 PARAM=C=1.6500_1.6368^1.6632 //
RP=4 PARAM=B1=0_0^0.007 PARAM=k2=0_0^0.0001 GEWICHT=SPHAR4 //
GOAL:kutnahor=GEWICHT*ifthenelse(ifdef(d),exp(my*d*3/4),1)
E=(CA+2(0.8400),MN+2(0.1600)) Wyckoff=a TDS=0.0097
E=(CA+2(0.2700),MN+2(0.7300)) Wyckoff=b TDS=0.0092
E=C Wyckoff=c z=0.7539 TDS=0.0107
E=O Wyckoff=f x=0.2568 y=0.9850 z=0.2472 TDS=0.0143

File: autoXRD/dara/data/BGMN-Templates/Structures/BGMN/LAALO3.STR
PHASE=LaAlO3 //
SpacegroupNo=167 HermannMauguin=R-32/c //
PARAM=A=0.5365_0.5311^0.5419 PARAM=C=1.3111_1.2980^1.3242 //
RP=4 PARAM=B1=0_0^0.008 PARAM=k2=0_0^0.0001 GEWICHT=SPHAR6 //
GOAL:laalo3=GEWICHT*ifthenelse(ifdef(d),exp(my*d*3/4),1)
E=LA+3 Wyckoff=a TDS=0.0038
E=AL+3 Wyckoff=b TDS=0.0085
E=O-2 Wyckoff=e x=0.4740 TDS=0.0062

File: autoXRD/dara/data/BGMN-Templates/Structures/BGMN/LAB6.STR
PHASE=LAB6 //
SpacegroupNo=221 HermannMauguin=P4/m-32/m //
PARAM=A=0.4157_0.415^0.4164 //
RP=4 PARAM=B1=0_0^0.002 PARAM=k1=0_0^1 PARAM=k2=0_0^0.00001 GEWICHT=SPHAR6 //
GOAL:lab6=GEWICHT*ifthenelse(ifdef(d),exp(my*d*3/4),1) GOAL=my
E=LA Wyckoff=a TDS=0.0041
E=B Wyckoff=f x=0.1995 TDS=0.0032

File: autoXRD/dara/data/BGMN-Templates/Structures/BGMN/LABO3.STR
PHASE=LaBO3 //
SpacegroupNo=11 HermannMauguin=P12_1/m1 //
PARAM=A=0.6348_0.6285^0.6411 PARAM=B=0.5084_0.5033^0.5135 PARAM=C=0.4186_0.4144^0.4228 //
PARAM=BETA=107.9_107^108.8 //
RP=3 PARAM=B1=0_0^0.007 GEWICHT=SPHAR0 //
GOAL:labo3=GEWICHT*ifthenelse(ifdef(d),exp(my*d*3/4),1)
E=LA+3 Wyckoff=e x=0.7760 z=0.6200 TDS=0.0025
E=B Wyckoff=e x=0.2570 z=0.0020 TDS=0.0018
E=O-2 Wyckoff=e x=0.3800 z=0.3190 TDS=0.0027
E=O-2 Wyckoff=f x=0.1740 y=0.0200 z=0.8390 TDS=0.0067

File: autoXRD/dara/data/BGMN-Templates/Structures/BGMN/LANBO4.STR
PHASE=LaNbO4  //
SpacegroupNo=15 HermannMauguin=C12/c1 //
PARAM=A=0.7884_0.7805^0.7963 PARAM=B=1.1523_1.1408^1.1638 PARAM=C=0.5203_0.5151^0.5255 //
PARAM=BETA=135.267_134.5^136 //
RP=4 PARAM=B1=0_0^0.007 PARAM=k2=0_0^0.0001 GEWICHT=SPHAR4 //
GOAL:lanbo4=GEWICHT*ifthenelse(ifdef(d),exp(my*d*3/4),1)
E=LA+3 Wyckoff=e y=0.6294 TDS=0.0045
E=NB+5 Wyckoff=e y=0.1041 TDS=0.0044
E=O Wyckoff=f x=0.2369 y=0.0335 z=0.2895 TDS=0.0076
E=O Wyckoff=f x=0.1476 y=0.2042 z=0.6358 TDS=0.0077

File: autoXRD/dara/data/BGMN-Templates/Structures/BGMN/LEAD.STR
PHASE=Pb_Lead //
SpacegroupNo=225 HermannMauguin=F4/m-32/m //
PARAM=A=0.4910_0.4861^0.4959 //
RP=4 PARAM=B1=0_0^0.007 PARAM=k2=0_0^0.0001 GEWICHT=SPHAR6 //
GOAL:lead=GEWICHT*ifthenelse(ifdef(d),exp(my*d*3/4),1) 
E=PB Wyckoff=a TDS=0.002

File: autoXRD/dara/data/BGMN-Templates/Structures/BGMN/LIF.STR
PHASE=LiF //
SpacegroupNo=225 HermannMauguin=F4/m-32/m //
PARAM=A=0.4027_0.3987^0.4067 //
RP=3 PARAM=B1=0_0^0.007 GEWICHT=SPHAR6 //
GOAL:lif=GEWICHT*ifthenelse(ifdef(d),exp(my*d*3/4),1) GOAL=my 
E=LI+1 Wyckoff=a TDS=0.013
E=F-1 Wyckoff=b TDS=0.0088

File: autoXRD/dara/data/BGMN-Templates/Structures/BGMN/LUZONITE.STR
PHASE=Luzonite_Sb //
SpacegroupNo=121 HermannMauguin=I-42m //
PARAM=A=0.5332_0.5305^0.5359 PARAM=C=1.0570_1.0517^1.0623 //
RP=4 PARAM=B1=0_0^0.007 PARAM=k2=0_0^0.0001 GEWICHT=SPHAR4 //
GOAL:luzonite=GEWICHT*ifthenelse(ifdef(d),exp(my*d*3/4),1)
E=S Wyckoff=i x=0.2558 z=0.6248 TDS=0.0100
E=CU+1 Wyckoff=d TDS=0.0157
E=CU+1 Wyckoff=b TDS=0.0158
E=(AS(0.6850),SB+5(0.3150)) Wyckoff=a TDS=0.0054

File: autoXRD/dara/data/BGMN-Templates/Structures/BGMN/Laurioni.str
PHASE=PbOHCl_Laurionite //
SpacegroupNo=62 HermannMauguin=P2_1/n2_1/m2_1/a //
PARAM=A=0.7111_0.7075^0.7147 PARAM=B=0.4020_0.4000^0.4040 PARAM=C=0.9699_0.9651^0.9747 //
RP=4 PARAM=B1=0_0^0.007 PARAM=k2=0_0^0.0001 GEWICHT=SPHAR4 //
GOAL:laurioni=GEWICHT*ifthenelse(ifdef(d),exp(my*d*3/4),1)
E=PB Wyckoff=c x=0.2974 z=0.5877 TDS=0.0131
E=O Wyckoff=c x=0.6223 z=0.5422 TDS=0.0114
E=CL-1 Wyckoff=c x=0.0564 z=0.3202 TDS=0.0116
E=H Wyckoff=c x=0.7230 z=0.6100 TDS=0.0300

File: autoXRD/dara/data/BGMN-Templates/Structures/BGMN/Lepidocrocite.str
PHASE=Lepidocrocite //
SpacegroupNo=63 HermannMauguin=C2/m2/c2_1/m //
PARAM=A=0.3060_0.3029^0.3091 PARAM=B=1.2510_1.2385^1.2635 PARAM=C=0.3870_0.3831^0.3909 //
RP=3 B1=ANISO^0.008 GEWICHT=SPHAR4 //
GOAL:lepidocrocite=GEWICHT*ifthenelse(ifdef(d),exp(my*d*3/4),1)
E=FE+3 Wyckoff=c y=0.3220 TDS=0.01
E=O-2 Wyckoff=c y=0.7180 TDS=0.01
E=O-2 Wyckoff=c y=0.9250 TDS=0.01

File: autoXRD/dara/data/BGMN-Templates/Structures/BGMN/Linnaeite.str
PHASE=Linnaeite //
SpacegroupNo=227 HermannMauguin=F4_1/d-32/m OriginChoice=2 //
PARAM=A=0.9406_0.9312^0.9500 //
RP=3 PARAM=B1=0_0^0.007 GEWICHT=SPHAR6 //
GOAL:linnaeite=GEWICHT*ifthenelse(ifdef(d),exp(my*d*3/4),1)
E=CO+2 Wyckoff=a TDS=0.0011
E=CO+3 Wyckoff=d TDS=0.0027
E=S Wyckoff=e x=0.7409 TDS=0.0039

File: autoXRD/dara/data/BGMN-Templates/Structures/BGMN/Lithiophorite.str
PHASE=Lithiophorite //
SpacegroupNo=166 HermannMauguin=R-32/m //
PARAM=A=0.2925_0.2896^0.2954 PARAM=C=2.8169_2.7887^2.8451 //
RP=4 PARAM=B1=0_0^0.007 PARAM=k2=0_0^0.0001 GEWICHT=SPHAR2 //
GOAL:lithiophorite=GEWICHT*ifthenelse(ifdef(d),exp(my*d*3/4),1)
E=MN+4 Wyckoff=a TDS=0.0110
E=(AL+3(0.6500),LI+1(0.3330)) Wyckoff=b TDS=0.0072
E=O-2 Wyckoff=c z=0.7010 TDS=0.0166
E=O-2 Wyckoff=c z=0.7986 TDS=0.017
E=H Wyckoff=c z=0.7657 TDS=0.0947

File: autoXRD/dara/data/BGMN-Templates/Structures/BGMN/Maghemite.str
PHASE=Maghemite //
SpacegroupNo=212 HermannMauguin=P4_332 //
PARAM=A=0.8347_0.8264^0.8430 //
RP=3 PARAM=B1=0_0^0.01 GEWICHT=SPHAR0 TDS=0.0045 //
GOAL:maghemite=GEWICHT*ifthenelse(ifdef(d),exp(my*d*3/4),1)
E=FE+3 Wyckoff=c x=0.2579
E=FE+3 Wyckoff=d y=0.3650
E=FE+3(0.3350) Wyckoff=b
E=O-2 Wyckoff=c x=0.3890
E=O-2 Wyckoff=e x=0.3720 y=0.3770 z=0.8760
