Repository: njszym/XRD-AutoAnalyzer

# An automatic analysis tool for XRD

A package designed to automate the process of phase identification from XRD spectra using a probabilistic deep learning trained with physics-informed data augmentation.

The corresponding manuscript will be made available soon. Reproducing the published results can be accomplished using the data provided in [figshare](https://figshare.com/s/69030545b8020de35633).

## Usage example

A pre-trained model for the Li-Mn-Ti-O-F chemical space is available in the ```Example/``` directory. To classify the experimentally measured patterns tabulated in the ```Spectra/``` sub-folder, run the following:

```
python run_CNN.py
```

File: autoXRD/dara/data/BGMN-Templates/Structures/BGMN/Magnesite.str
PHASE=Magnesite //
SpacegroupNo=167 HermannMauguin=R-32/c //
PARAM=A=0.4633_0.4587^0.4679 PARAM=C=1.5013_1.4863^1.5163 //
RP=3 PARAM=B1=0_0^0.008 GEWICHT=SPHAR4 //
GOAL:magnesite=GEWICHT*ifthenelse(ifdef(d),exp(my*d*3/4),1)
E=MG+2 Wyckoff=b TDS=0.0053
E=C Wyckoff=a TDS=0.0047
E=O-2 Wyckoff=e x=0.2774 TDS=0.0056

File: autoXRD/dara/data/BGMN-Templates/Structures/BGMN/Magnetite.str
PHASE=Magnetite //
SpacegroupNo=227 OriginChoice=2 HermannMauguin=F4_1/d-32/m //
PARAM=A=0.8396_0.8312^0.8480 //
RP=3 PARAM=B1=0_0^0.008 //
GEWICHT=SPHAR6 GOAL:magnetite=GEWICHT*ifthenelse(ifdef(d),exp(my*d*3/4),1)
E=FE+3 Wyckoff=a TDS=0.0016
E=(FE+3(0.5000),FE+2(0.5000)) Wyckoff=d TDS=0.0086
E=O-2 Wyckoff=e x=0.7453 TDS=0.0065

File: autoXRD/dara/data/BGMN-Templates/Structures/BGMN/Marcasite.str
Phase=Marcasite //
SpacegroupNo=58 HermannMauguin=P2_1/n2_1/n2/m //
PARAM=A=0.4436_0.4392^0.4480 PARAM=B=0.5414_0.5360^0.5468 PARAM=C=0.3381_0.3347^0.3415 //
RP=3 PARAM=B1=0_0^0.007 GEWICHT=SPHAR4 //
GOAL:marcasite=GEWICHT*ifthenelse(ifdef(d),exp(my*d*3/4),1)
E=FE+2 Wyckoff=a TDS=0.001
E=S Wyckoff=g x=0.8000 y=0.6220 TDS=0.001

File: autoXRD/dara/data/BGMN-Templates/Structures/BGMN/Mayenite.str
PHASE=Mayenite //
SpacegroupNo=220 HermannMauguin=I-43d //
PARAM=A=1.1981_1.1861^1.2101 //
RP=3 PARAM=B1=0_0^0.008 GEWICHT=SPHAR0 //
GOAL:mayenite=GEWICHT*ifthenelse(ifdef(d),exp(my*d*3/4),1)
E=CA+2 Wyckoff=d x=0.6086 TDS=0.0122
E=AL+3 Wyckoff=c x=0.7681 TDS=0.0080
E=AL+3 Wyckoff=b TDS=0.0057
E=O-2 Wyckoff=e x=0.1509 y=-0.0368 z=0.0583 TDS=0.0082
E=O-2 Wyckoff=c x=0.6854 TDS=0.0084
E=O-2(0.0830) Wyckoff=d x=0.3990 TDS=0.0085

File: autoXRD/dara/data/BGMN-Templates/Structures/BGMN/Mgchromi.str
PHASE=Magnesiochromite //
SpacegroupNo=227 OriginChoice=2 HermannMauguin=F4_1/d-32/m //
PARAM=A=0.8338_0.83^0.838 //
RP=4 PARAM=B1=0_0^0.007 PARAM=k2=0_0^0.0001 GEWICHT=SPHAR6 //
GOAL:mgchromi=GEWICHT*ifthenelse(ifdef(d),exp(my*d*3/4),1)
E=(MG+2(0.9840),CR+3(0.0160)) Wyckoff=a TDS=0.0045
E=(CR+3(0.9920),MG+2(0.0080)) Wyckoff=d TDS=0.0032
E=O-1 Wyckoff=e x=0.7388 TDS=0.0042

File: autoXRD/dara/data/BGMN-Templates/Structures/BGMN/MnO.str
PHASE=Manganosite  //
SpacegroupNo=225 HermannMauguin=F4/m-32/m //
PARAM=A=0.4446_0.4424^0.4468 //
RP=4 PARAM=B1=0_0^0.007 PARAM=k2=0_0^0.0001 GEWICHT=SPHAR6 //
GOAL:manganosite=GEWICHT*ifthenelse(ifdef(d),exp(my*d*3/4),1)
E=MN+2 Wyckoff=a TDS=0.0062
E=O-2 Wyckoff=b TDS=0.0072

File: autoXRD/dara/data/BGMN-Templates/Structures/BGMN/NITER.STR
PHASE=Niter //
SpacegroupNo=62 HermannMauguin=P2_1/n2_1/m2_1/a //
PARAM=A=0.6431_0.6367^0.6495 PARAM=B=0.5414_0.5360^0.5468 PARAM=C=0.9166_0.9074^0.9258 //
RP=3 PARAM=B1=0_0^0.007 GEWICHT=SPHAR4 //
GOAL:niter=GEWICHT*ifthenelse(ifdef(d),exp(my*d*3/4),1)
E=K+1 Wyckoff=c x=0.2568 z=0.0834 TDS=0.0240
E=N Wyckoff=c x=0.4152 z=0.7452 TDS=0.0213
E=O-2 Wyckoff=c x=0.4107 z=0.6098 TDS=0.0318
E=O-2 Wyckoff=d x=0.9151 y=0.4492 z=0.6866 TDS=0.0306

File: autoXRD/dara/data/BGMN-Templates/Structures/BGMN/Nitratine.str
PHASE=Nitratine //
SpacegroupNo=167 HermannMauguin=R-32/c //
PARAM=A=0.5070_0.5019^0.5121 PARAM=C=1.6820_1.6652^1.6988 //
RP=3 PARAM=B1=0_0^0.008 GEWICHT=SPHAR4 //
GOAL:nitratine=GEWICHT*ifthenelse(ifdef(d),exp(my*d*3/4),1)
E=NA+1 Wyckoff=b TDS=0.0182
E=N Wyckoff=a TDS=0.0155
E=O-2 Wyckoff=e x=0.2450 TDS=0.0258

File: autoXRD/dara/data/BGMN-Templates/Structures/BGMN/OTAVITE.STR
PHASE=Otavite //
SpacegroupNo=167 HermannMauguin=R-32/c //
PARAM=A=0.4923_0.4874^0.4972 PARAM=C=1.6287_1.6124^1.6450 //
RP=3 PARAM=B1=0_0^0.008 GEWICHT=SPHAR4 //
GOAL:otavite=GEWICHT*ifthenelse(ifdef(d),exp(my*d*3/4),1)
E=CD+2 Wyckoff=b TDS=0.0047
E=C Wyckoff=a TDS=0.0045
E=O-2 Wyckoff=e x=0.7379 TDS=0.00515

File: autoXRD/dara/data/BGMN-Templates/Structures/BGMN/PBCLF.STR
PHASE=PbClF_Matlockite //
SpacegroupNo=129 HermannMauguin=P4/n2_1/m2/m //
PARAM=A=0.4106_0.4065^0.4147 PARAM=C=0.7226_0.7154^0.7298 //
RP=4 PARAM=B1=0_0^0.007 PARAM=k2=0_0^0.0001 GEWICHT=SPHAR4 //
GOAL:pbclf=GEWICHT*ifthenelse(ifdef(d),exp(my*d*3/4),1)
E=PB Wyckoff=c z=0.2055 TDS=0.0114
E=CL-1 Wyckoff=c z=0.6485 TDS=0.0123
E=F-1 Wyckoff=a TDS=0.0117

File: autoXRD/dara/data/BGMN-Templates/Structures/BGMN/PBZR75TI.STR
PHASE=PbZr0.75Ti0.25O3_trig //
SpacegroupNo=161 HermannMauguin=R3c //
PARAM=A=0.5826_0.5797^0.5855 PARAM=ALPHA=59.7_59^60.4 //
RP=4 PARAM=B1=0_0^0.007 PARAM=k2=0_0^0.0001 GEWICHT=SPHAR4 //
GOAL:pbzr75ti=GEWICHT*ifthenelse(ifdef(d),exp(my*d*3/4),1)
E=PB Wyckoff=a x=0.5313 TDS=0.0180
E=(ZR+4(0.7500),TI+4(0.2500)) Wyckoff=a x=0.7600 TDS=0.0060
E=O Wyckoff=b x=0.4870 y=0.0220 z=-0.0090 TDS=0.0180

File: autoXRD/dara/data/BGMN-Templates/Structures/BGMN/PBZR90TI.STR
PHASE=PbZr0.90Ti0.1O3 //
SpacegroupNo=161 HermannMauguin=R3c //
PARAM=A=0.5841_0.5812^0.5870 PARAM=C=1.4412_1.4340^1.4484 //
RP=4 PARAM=B1=0_0^0.007 PARAM=k2=0_0^0.0001 GEWICHT=SPHAR4 //
GOAL:pbzr90ti=GEWICHT*ifthenelse(ifdef(d),exp(my*d*3/4),1)
E=PB Wyckoff=a z=0.7816 TDS=0.0235
E=(ZR+4(0.9000),TI+4(0.1000)) Wyckoff=a z=0.5114 TDS=0.0079
E=O-2 Wyckoff=b x=0.1451 y=0.3449 z=0.0833 TDS=0.0137

File: autoXRD/dara/data/BGMN-Templates/Structures/BGMN/PLZTCUB.STR
PHASE=Pb0.9La0.1Zr0.65Ti0.35O3_cubic //
SpacegroupNo=221 HermannMauguin=P4/m-32/m //
PARAM=A=0.4078_0.4037^0.4119 //
RP=4 PARAM=B1=0_0^0.01 PARAM=k2=0_0^0.0001 GEWICHT=SPHAR6 //
GOAL:plztcub=GEWICHT*ifthenelse(ifdef(d),exp(my*d*3/4),1)
E=(PB(0.9000),LA(0.1000)) Wyckoff=a TDS=0.0473
E=(ZR+4(0.6500),TI+4(0.3500)) Wyckoff=b TDS=0.0093
E=O-2 Wyckoff=c TDS=0.0357

File: autoXRD/dara/data/BGMN-Templates/Structures/BGMN/PYRITE.STR
PHASE=Pyrite //
SpacegroupNo=205 HermannMauguin=P2_1/a-3 //
PARAM=A=0.5418_0.5310^0.5526 //
RP=3 PARAM=B1=0_0^0.005 GEWICHT=SPHAR6 //
GOAL:pyrite=GEWICHT*ifthenelse(ifdef(d),exp(my*d*3/4),1) GOAL=GrainSize(1,1,1)
E=FE+2 Wyckoff=a TDS=0.0014
E=S Wyckoff=c x=0.6160 TDS=0.0012

File: autoXRD/dara/data/BGMN-Templates/Structures/BGMN/PYROPE.STR
PHASE=PYROPE //
SpacegroupNo=230 HermannMauguin=I4_1/a-32/d //
PARAM=A=1.1456_1.1227^1.1685 //
RP=3 PARAM=B1=0_0^0.007 GEWICHT=SPHAR6 GOAL:pyrope=GEWICHT*ifthenelse(ifdef(d),exp(my*d*3/4),1)
E=MG+2 Wyckoff=c TDS=0.0070
E=AL+3 Wyckoff=a TDS=0.0031
E=SI+4 Wyckoff=d TDS=0.0032
E=O-2 Wyckoff=h x=0.0328 y=0.0502 z=0.6534 TDS=0.0035

File: autoXRD/dara/data/BGMN-Templates/Structures/BGMN/PZTTET.STR
PHASE=PbZr0.52Ti0.48O3_tet //
SpacegroupNo=99 HermannMauguin=P4mm //
PARAM=A=0.4036_0.3998^0.4078 PARAM=C=0.4146_0.41^0.417 //
RP=4 PARAM=B1=0_0^0.01 PARAM=k2=0_0^0.0001 GEWICHT=SPHAR4 //
GOAL:pzttet=GEWICHT*ifthenelse(ifdef(d),exp(my*d*3/4),1)
E=PB Wyckoff=a z=1.0000 TDS=0.0100
E=(ZR+4(0.5200),TI+4(0.4800)) Wyckoff=b z=0.5471 TDS=0.0100
E=O-2 Wyckoff=b z=0.1081 TDS=0.0100
E=O-2 Wyckoff=c z=0.6057 TDS=0.0100

File: autoXRD/dara/data/BGMN-Templates/Structures/BGMN/Pb3o4_Minium.str
PHASE=Pb3O4_Minium //
SpacegroupNo=135 HermannMauguin=P4_2/m2_1/b2/c //
PARAM=A=0.8811_0.8723^0.8899 PARAM=C=0.6563_0.6497^0.6629 //
RP=3 PARAM=B1=0_0^0.008 GEWICHT=SPHAR4 //
GOAL:pb3o4minium=GEWICHT*ifthenelse(ifdef(d),exp(my*d*3/4),1) TDS=0.005
E=PB Wyckoff=d
E=PB Wyckoff=h x=0.6400 y=0.3370
E=O-2 Wyckoff=g x=0.3290
E=O-2 Wyckoff=h x=0.5960 y=0.8630

File: autoXRD/dara/data/BGMN-Templates/Structures/BGMN/Pbo2_beta.str
PHASE=PBO2_beta_Plattnerite //
SpacegroupNo=136 HermannMauguin=P4_2/m2_1/n2/m //
PARAM=A=0.4958_0.4908^0.5008 PARAM=C=0.3388_0.3354^0.3422 //
RP=3 PARAM=B1=0_0^0.008 GEWICHT=SPHAR4 //
GOAL:pbo2beta=GEWICHT*ifthenelse(ifdef(d),exp(my*d*3/4),1)
E=PB Wyckoff=a TDS=0.0044
E=O-2 Wyckoff=f x=0.6933 TDS=0.0076

File: autoXRD/dara/data/BGMN-Templates/Structures/BGMN/Pbo_alpha.str
PHASE=PbO_alpha_Litharge //
SpacegroupNo=129 HermannMauguin=P4/n2_1/m2/m //
PARAM=A=0.3974_0.3934^0.4014 PARAM=C=0.5022_0.4972^0.5072 //
RP=3 PARAM=B1=0_0^0.008 GEWICHT=SPHAR4 //
GOAL:pboalpha=GEWICHT*ifthenelse(ifdef(d),exp(my*d*3/4),1)
E=PB Wyckoff=c z=0.2351 TDS=0.0080
E=O-2 Wyckoff=a TDS=0.0120

File: autoXRD/dara/data/BGMN-Templates/Structures/BGMN/Pbo_beta_Massicot.str
PHASE=PbO_beta_Massicot //
SpacegroupNo=57 HermannMauguin=P2/b2_1/c2_1/m //
PARAM=A=0.5893_0.5834^0.5952 PARAM=B=0.5490_0.5435^0.5545 PARAM=C=0.4753_0.4705^0.4801 //
RP=3 PARAM=B1=0_0^0.008 GEWICHT=SPHAR4 //
GOAL:pbobeta=GEWICHT*ifthenelse(ifdef(d),exp(my*d*3/4),1)
E=PB Wyckoff=d x=0.7703 y=0.4884 TDS=0.0107
E=O-2 Wyckoff=d x=0.1347 y=0.5917 TDS=0.0114

File: autoXRD/dara/data/BGMN-Templates/Structures/BGMN/Pbtio3.str
PHASE=PbTiO3_tet //
SpacegroupNo=99 HermannMauguin=P4mm //
PARAM=A=0.3905_0.3885^0.3925 PARAM=C=0.4156_0.4135^0.4177 //
RP=4 PARAM=B1=0_0^0.007 PARAM=k2=0_0^0.0001 GEWICHT=SPHAR4 //
GOAL:pbtio3=GEWICHT*ifthenelse(ifdef(d),exp(my*d*3/4),1)
E=PB Wyckoff=a z=1.0000 TDS=0.0065
E=TI+4 Wyckoff=b z=0.5390 TDS=0.0015
E=O-2 Wyckoff=b z=0.1140 TDS=0.0066
E=O-2 Wyckoff=c z=0.6170 TDS=0.0040

File: autoXRD/dara/data/BGMN-Templates/Structures/BGMN/Periclase.str
PHASE=Periclase //
SpacegroupNo=225 HermannMauguin=F4/m-32/m //
PARAM=A=0.4217_0.4175^0.4259 //
RP=3 PARAM=B1=0_0^0.01 GEWICHT=SPHAR0 //
GOAL:periclase=GEWICHT*ifthenelse(ifdef(d),exp(my*d*3/4),1)
E=MG+2 Wyckoff=a TDS=0.0031
E=O-2 Wyckoff=b TDS=0.0036

File: autoXRD/dara/data/BGMN-Templates/Structures/BGMN/Perowski.str
PHASE=Perowskite //
SpacegroupNo=62 HermannMauguin=P2_1/n2_1/m2_1/a //
PARAM=A=0.5442_0.5170^0.5714 PARAM=B=0.7640_0.7258^0.8022 PARAM=C=0.5380_0.5111^0.5649 //
RP=4 PARAM=B1=0_0^0.007 PARAM=k2=0_0^0.00001 GEWICHT=SPHAR4 //
GOAL:perowski=GEWICHT*ifthenelse(ifdef(d),exp(my*d*3/4),1)
E=CA+2 Wyckoff=c x=0.5360 z=0.5068 TDS=0.0061
E=TI+4 Wyckoff=b TDS=0.0039
E=O-2 Wyckoff=c x=0.9838 z=0.4286 TDS=0.0053
E=O-2 Wyckoff=d x=0.2888 y=0.0371 z=0.7108 TDS=0.0050

File: autoXRD/dara/data/BGMN-Templates/Structures/BGMN/Portlandite.str
PHASE=Portlandite //
SpacegroupNo=164 HermannMauguin=P-32/m1 //
PARAM=A=0.3585_0.3549^0.3621 PARAM=C=0.4895_0.4846^0.4944 //
RP=3 PARAM=B1=0_0^0.01 GEWICHT=SPHAR2 //
GOAL:portlandite=GEWICHT*ifthenelse(ifdef(d),exp(my*d*3/4),1) 
E=CA+2 Wyckoff=a TDS=0.01
E=O-2 Wyckoff=d z=0.2330 TDS=0.01
E=H Wyckoff=d z=0.3950

File: autoXRD/dara/data/BGMN-Templates/Structures/BGMN/Pyrolusite.str
PHASE=Pyrolusite //
SpacegroupNo=136 HermannMauguin=P4_2/m2_1/n2/m //
PARAM=A=0.4404_0.4360^0.4448 PARAM=C=0.2876_0.2847^0.2905 //
RP=3 PARAM=B1=0_0^0.02 GEWICHT=SPHAR4 //
GOAL:pyrolusite=GEWICHT*ifthenelse(ifdef(d),exp(my*d*3/4),1) 
E=MN+4 Wyckoff=a TDS=0.0024
E=O Wyckoff=f x=0.6954 TDS=0.0048

File: autoXRD/dara/data/BGMN-Templates/Structures/BGMN/Pzttrig.str
PHASE=PbZr0.58Ti0.42O3_trig //
SpacegroupNo=160 HermannMauguin=R3m //
PARAM=A=0.4070_0.4050^0.4090 PARAM=ALPHA=89.7_89.4^90 //
RP=4 PARAM=B1=0_0^0.01 PARAM=k2=0_0^0.0001 GEWICHT=SPHAR4 //
GOAL:pzttrig=GEWICHT*ifthenelse(ifdef(d),exp(my*d*3/4),1)
E=PB Wyckoff=a x=0.5520 TDS=0.01
E=(ZR+4(0.5800),TI+4(0.4200)) Wyckoff=a x=0.0380 TDS=0.01
E=O-2 Wyckoff=b x=1.0000 z=0.5580 TDS=0.01

File: autoXRD/dara/data/BGMN-Templates/Structures/BGMN/QUARTZ.STR
PHASE=Quartz //
SpacegroupNo=154 //
PARAM=A=0.4913_0.49^0.4935 PARAM=C=0.5404_0.538^0.545 GAMMA=120 //
RP=3 PARAM=B1=0.0_0.0^0.01  //
GEWICHT=SPHAR0 GOAL:quartz=GEWICHT*ifthenelse(ifdef(d),exp(my*d*3/4),1) GOAL=GrainSize(1,0,1)
E=SI+4  Wyckoff=a x=0.47 TDS=0.0056
E=O-2  Wyckoff=c x=0.415 y=0.268 z=0.786 TDS=0.0096

File: autoXRD/dara/data/BGMN-Templates/Structures/BGMN/RHODOCHR.STR
PHASE=Rhodochrosite //
SpacegroupNo=167 HermannMauguin=R-32/c //
PARAM=A=0.4768_0.4744^0.4792 PARAM=C=1.5635_1.5557^1.5713 //
RP=4 PARAM=B1=0_0^0.007 PARAM=k2=0_0^0.0001 GEWICHT=SPHAR4 //
GOAL:rhodochr=GEWICHT*ifthenelse(ifdef(d),exp(my*d*3/4),1)
E=MN+2 Wyckoff=b TDS=0.0051
E=C Wyckoff=a TDS=0.0048
E=O Wyckoff=e x=0.2699 TDS=0.0066

File: autoXRD/dara/data/BGMN-Templates/Structures/BGMN/RUTILE.STR
PHASE=Rutile  //
SpacegroupNo=136 HermannMauguin=P4_2/m2_1/n2/m //
PARAM=A=0.4593_0.456^0.464 PARAM=C=0.2959_0.295^0.297 //
RP=3 PARAM=B1=0.0_0^0.008 GEWICHT=SPHAR4 //
GOAL:rutile=GEWICHT*ifthenelse(ifdef(d),exp(my*d*3/4),1)
E=TI+4 Wyckoff=a TDS=0.0042
E=O-2 Wyckoff=f x=0.6949 TDS=0.0060

File: autoXRD/dara/data/BGMN-Templates/Structures/BGMN/SI.STR
PHASE=Si SpacegroupNo=227 //
RP=4 PARAM=B1=0.0000_0.0000^0.005 PARAM=k2=0_0 GEWICHT=SPHAR6 //
PARAM=A=0.54286_0.54^0.545 GOAL:si=GEWICHT*ifthenelse(ifdef(d),exp(my*d*3/4),1)
E=SI Wyckoff=a TDS=0.006

File: autoXRD/dara/data/BGMN-Templates/Structures/BGMN/SI2N2O.STR
PHASE=Si2N2O //
SpacegroupNo=36 HermannMauguin=Cmc2_1 //
PARAM=A=0.8872_0.8783^0.8961 PARAM=B=0.5491_0.5436^0.5546 PARAM=C=0.4850_0.4802^0.4898 //
RP=4 PARAM=B1=0_0^0.007 PARAM=k2=0_0^0.0001 GEWICHT=SPHAR4 //
GOAL:si2n2o=GEWICHT*ifthenelse(ifdef(d),exp(my*d*3/4),1)
E=O-2 Wyckoff=a y=0.7873 z=0.7300 TDS=0.0076
E=SI+4 Wyckoff=b x=0.1767 y=0.1511 z=0.2815 TDS=0.0042
E=N Wyckoff=b x=0.2191 y=0.1228 z=0.6267 TDS=0.0055

File: autoXRD/dara/data/BGMN-Templates/Structures/BGMN/SI3N4B.STR
PHASE=SI3N4_beta //
SpacegroupNo=173 HermannMauguin=P6_3 //
PARAM=A=0.7602_0.7526^0.7678 PARAM=C=0.2907_0.2878^0.2936 //
RP=3 PARAM=B1=0_0^0.007 GEWICHT=SPHAR4 //
GOAL:si3n4b=GEWICHT*ifthenelse(ifdef(d),exp(my*d*3/4),1)
E=SI Wyckoff=c x=0.7686 y=0.1749 z=0.2500 TDS=0.0050
E=N Wyckoff=c x=0.0313 y=0.3284 z=0.2860 TDS=0.0030
E=N Wyckoff=b z=0.7500 TDS=0.0040

File: autoXRD/dara/data/BGMN-Templates/Structures/BGMN/SIC2H.STR
PHASE=SiC2H  //
SpacegroupNo=186 HermannMauguin=P6_3mc //
PARAM=A=0.3076_0.3045^0.3107 PARAM=C=0.5048_0.4998^0.5098 //
RP=4 PARAM=B1=0_0^0.007 PARAM=k2=0_0^0.0001 GEWICHT=SPHAR2 //
GOAL:sic2h=GEWICHT*ifthenelse(ifdef(d),exp(my*d*3/4),1)
E=SI Wyckoff=b z=0.5000 TDS=0.0100
E=C Wyckoff=b z=0.8750 TDS=0.0110

File: autoXRD/dara/data/BGMN-Templates/Structures/BGMN/SIC4H.STR
PHASE=SiC4H  //
SpacegroupNo=186 HermannMauguin=P6_3mc //
PARAM=A=0.3073_0.3042^0.3104 PARAM=C=1.0053_0.9952^1.0154 //
RP=4 PARAM=B1=0_0^0.007 PARAM=k2=0_0^0.0001 GEWICHT=SPHAR2 //
GOAL:sic4h=GEWICHT*ifthenelse(ifdef(d),exp(my*d*3/4),1)
E=SI Wyckoff=a z=0.1880 TDS=0.0100
E=SI Wyckoff=b z=0.4380 TDS=0.0100
E=C Wyckoff=a z=1.0000 TDS=0.0110
E=C Wyckoff=b z=0.2500 TDS=0.0110

File: autoXRD/dara/data/BGMN-Templates/Structures/BGMN/SIC6H.STR
PHASE=SiC6H //
SpacegroupNo=186 HermannMauguin=P6_3mc //
PARAM=A=0.3081_0.3050^0.3112 PARAM=C=1.5117_1.4966^1.5268 //
RP=4 PARAM=B1=0_0^0.007 PARAM=k2=0_0^0.0001 GEWICHT=SPHAR2 //
GOAL:sic6h=GEWICHT*ifthenelse(ifdef(d),exp(my*d*3/4),1)
E=SI Wyckoff=a z=1.0000 TDS=0.0018
E=SI Wyckoff=b z=0.6667 TDS=0.0018
E=SI Wyckoff=b z=0.3333 TDS=0.0018
E=C Wyckoff=a z=0.6250 TDS=0.0030
E=C Wyckoff=b z=0.7919 TDS=0.0030
E=C Wyckoff=b z=0.4585 TDS=0.0030

File: autoXRD/dara/data/BGMN-Templates/Structures/BGMN/SIDERITE.STR
PHASE=Siderite //
SpacegroupNo=167 HermannMauguin=R-32/c //
PARAM=A=0.4692_0.4645^0.4739 PARAM=C=1.5380_1.5226^1.5534 //
RP=3 PARAM=B1=0_0^0.008 GEWICHT=SPHAR4 //
GOAL:siderite=GEWICHT*ifthenelse(ifdef(d),exp(my*d*3/4),1)
E=FE+2 Wyckoff=b TDS=0.0054
E=C Wyckoff=a TDS=0.0053
E=O-2 Wyckoff=e x=0.2743 TDS=0.0051

File: autoXRD/dara/data/BGMN-Templates/Structures/BGMN/SODALITE.STR
PHASE=Sodalite //
SpacegroupNo=218 HermannMauguin=P-43n //
PARAM=A=0.8876_0.8787^0.8965 //
RP=3 PARAM=B1=0_0^0.007 GEWICHT=SPHAR6 //
GOAL:sodalite=GEWICHT*ifthenelse(ifdef(d),exp(my*d*3/4),1)
E=AL+3 Wyckoff=d TDS=0.0060
E=SI+4 Wyckoff=c TDS=0.0080
E=NA+1 Wyckoff=e x=0.6785 TDS=0.0170
E=CL-1 Wyckoff=a TDS=0.0230
E=O-2 Wyckoff=i x=0.1399 y=0.1496 z=0.4382 TDS=0.0090

File: autoXRD/dara/data/BGMN-Templates/Structures/BGMN/SPINEL.STR
PHASE=Spinel //
SpacegroupNo=227 HermannMauguin=F4_1/d-32/m //
PARAM=A=0.8081_0.8000^0.8162 //
RP=3 PARAM=B1=0_0^0.007 GEWICHT=SPHAR6 //
GOAL:spinel=GEWICHT*ifthenelse(ifdef(d),exp(my*d*3/4),1)
E=MG+2 Wyckoff=a TDS=0.0060
E=AL+3 Wyckoff=d TDS=0.0065
E=O-2 Wyckoff=e x=0.8627 TDS=0.0086

File: autoXRD/dara/data/BGMN-Templates/Structures/BGMN/STANNITE.STR
PHASE=Stannite_Zn //
SpacegroupNo=121 HermannMauguin=I-42m //
PARAM=A=0.5449_0.5422^0.5476 PARAM=C=1.0757_1.0703^1.0811 //
RP=4 PARAM=B1=0_0 PARAM=k1=0_0^1 PARAM=k2=0_0 GEWICHT=SPHAR4 //
GOAL:stannite=GEWICHT*ifthenelse(ifdef(d),exp(my*d*3/4),1)
E=(FE+2(0.8100),ZN+2(0.1900)) Wyckoff=a TDS=0.0092
E=SN+4 Wyckoff=b TDS=0.0078
E=CU+1 Wyckoff=d TDS=0.0155
E=S Wyckoff=i x=0.7449 z=0.3702 TDS=0.0093

File: autoXRD/dara/data/BGMN-Templates/Structures/BGMN/SYLVITE.STR
PHASE=Sylvite //
SpacegroupNo=225 HermannMauguin=F4/m-32/m //
PARAM=A=0.6279_0.6216^0.6342 //
RP=3 PARAM=B1=0_0^0.007 GEWICHT=SPHAR6 //
GOAL:sylvite=GEWICHT*ifthenelse(ifdef(d),exp(my*d*3/4),1)
E=K+1 Wyckoff=a TDS=0.0060
E=CL-1 Wyckoff=b TDS=0.0070

File: autoXRD/dara/data/BGMN-Templates/Structures/BGMN/Sb2o3.str
PHASE=Sb2o3_Senarmontite //
SpacegroupNo=227 HermannMauguin=F4_1/d-32/m //
PARAM=A=1.1152_1.1096^1.1208 //
RP=4 PARAM=B1=0_0^0.007 PARAM=k2=0_0^0.0001 GEWICHT=SPHAR6 //
GOAL:sb2o3=GEWICHT*ifthenelse(ifdef(d),exp(my*d*3/4),1)
E=SB+3 Wyckoff=e x=0.8853 TDS=0.0080
E=O-2 Wyckoff=f x=0.1862 TDS=0.0099

File: autoXRD/dara/data/BGMN-Templates/Structures/BGMN/Scheelite.str
PHASE=Scheelite //
SpacegroupNo=88 OriginChoice=2 HermannMauguin=I4_1/a //
PARAM=A=0.5243_0.5191^0.5295 PARAM=C=1.1374_1.1260^1.1488 //
RP=3 PARAM=B1=0_0^0.008 GEWICHT=SPHAR4 //
GOAL:scheelite=GEWICHT*ifthenelse(ifdef(d),exp(my*d*3/4),1)
E=CA+2 Wyckoff=b TDS=0.0056
E=W Wyckoff=a TDS=0.0046
E=O-2 Wyckoff=f x=0.1507 y=0.0086 z=0.2106 TDS=0.0077

File: autoXRD/dara/data/BGMN-Templates/Structures/BGMN/Sic3c.str
PHASE=SIC3C //
SpacegroupNo=216 HermannMauguin=F-43m //
PARAM=A=0.4358_0.4314^0.4402 //
RP=4 PARAM=B1=0_0^0.02 PARAM=k2=0_0^0.001 //
PARAM=GEWICHT=0_0 GOAL:sic3c=GEWICHT*ifthenelse(ifdef(d),exp(my*d*3/4),1) TDS=0.01
E=SI Wyckoff=a
E=C Wyckoff=c

File: autoXRD/dara/data/BGMN-Templates/Structures/BGMN/Smithsonite.str
PHASE=Smithsonite //
SpacegroupNo=167 HermannMauguin=R-32/c //
PARAM=A=0.4653_0.4606^0.4700 PARAM=C=1.5026_1.4876^1.5176 //
RP=3 PARAM=B1=0_0^0.008 GEWICHT=SPHAR4 //
GOAL:smithsonite=GEWICHT*ifthenelse(ifdef(d),exp(my*d*3/4),1)
E=ZN+2 Wyckoff=b TDS=0.005
E=C Wyckoff=a TDS=0.0037
E=O-2 Wyckoff=e x=0.2764 TDS=0.0039

File: autoXRD/dara/data/BGMN-Templates/Structures/BGMN/SphalerFe.str
PHASE=SPHALERITE_Fe //
SpacegroupNo=216 HermannMauguin=F-43m //
PARAM=A=0.5415_0.541^0.5425 //
RP=3 PARAM=B1=0_0^0.005 GEWICHT=SPHAR6 GOAL:sphalerFe=GEWICHT*ifthenelse(ifdef(d),exp(my*d*3/4),1) TDS=0.003
E=(ZN(0.73),FE(0.27)) Wyckoff=a
E=S  Wyckoff=c

File: autoXRD/dara/data/BGMN-Templates/Structures/BGMN/Sphalerite.str
PHASE=SPHALERITE //
SpacegroupNo=216 HermannMauguin=F-43m //
PARAM=A=0.5406_0.54^0.541 //
RP=3 PARAM=B1=0_0^0.005 GEWICHT=SPHAR6 GOAL:sphalerite=GEWICHT*ifthenelse(ifdef(d),exp(my*d*3/4),1) TDS=0.003
E=ZN Wyckoff=a
E=S  Wyckoff=c

File: autoXRD/dara/data/BGMN-Templates/Structures/BGMN/Sulfur_alpha.str
PHASE=Sulfur_alpha //
SpacegroupNo=70 HermannMauguin=F2/d2/d2/d OriginChoice=2 //
PARAM=A=1.0437_1.0333^1.0541 PARAM=B=1.2845_1.2717^1.2973 PARAM=C=2.4369_2.4125^2.4613 //
RP=3 PARAM=B1=0_0^0.01 GEWICHT=SPHAR4 //
GOAL:sulfur=GEWICHT*ifthenelse(ifdef(d),exp(my*d*3/4),1)
E=S Wyckoff=h x=0.8560 y=0.9530 z=-0.0490 TDS=0.0374
E=S Wyckoff=h x=0.7850 y=1.0310 z=0.0760 TDS=0.0392
E=S Wyckoff=h x=0.7070 y=0.9800 z=0.0040 TDS=0.0382
E=S Wyckoff=h x=0.7860 y=0.9080 z=0.1300 TDS=0.0368

File: autoXRD/dara/data/BGMN-Templates/Structures/BGMN/Svanbergite.str
PHASE=Svanbergite //
SpacegroupNo=166 HermannMauguin=R-32/m //
PARAM=A=0.6991_0.6964^0.7020 PARAM=C=1.6568_1.6501^1.6633 //
RP=4 PARAM=B1=0_0^0.006 PARAM=k2=0_0^0.0001 GEWICHT=SPHAR4 //
GOAL:svanbergite=GEWICHT*ifthenelse(ifdef(d),exp(my*d*3/4),1)
E=SR+2 Wyckoff=a TDS=0.013
E=(P(0.5000),S(0.5000)) Wyckoff=c z=0.6906 TDS=0.0012
E=AL+3 Wyckoff=d TDS=0.0021
E=O-1 Wyckoff=c z=0.6006 TDS=0.0036
E=O-1 Wyckoff=h x=0.1155 z=0.7227 TDS=0.0046
E=O-1 Wyckoff=h x=0.2084 z=0.531 TDS=0.0013

File: autoXRD/dara/data/BGMN-Templates/Structures/BGMN/TENORITE.STR
PHASE=Tenorite //
SpacegroupNo=15 HermannMauguin=C12/c1 //
PARAM=A=0.4684_0.4637^0.4731 PARAM=B=0.3423_0.3389^0.3457 PARAM=C=0.5129_0.5078^0.5180 //
PARAM=BETA=99.5_99^100 //
RP=3 PARAM=B1=0_0^0.01 GEWICHT=SPHAR4 //
GOAL:tenorite=GEWICHT*ifthenelse(ifdef(d),exp(my*d*3/4),1)
E=CU+2 Wyckoff=c TDS=0.0047
E=O-2 Wyckoff=e y=0.4184 TDS=0.0060

File: autoXRD/dara/data/BGMN-Templates/Structures/BGMN/TITANOMA.STR
PHASE=Magnetite_Ti //
SpacegroupNo=227 OriginChoice=2 HermannMauguin=F4_1/d-32/m //
PARAM=A=0.8463_0.8378^0.8548 //
RP=4 PARAM=B1=0_0^0.007 PARAM=k2=0_0^0.00001 GEWICHT=SPHAR6
E=FE+3 Wyckoff=a TDS=0.0064
E=(FE+2(0.7500),TI+4(0.2500)) Wyckoff=d TDS=0.0055
E=O Wyckoff=e x=0.2570 TDS=0.0085

File: autoXRD/dara/data/BGMN-Templates/Structures/BGMN/TRIDYLOW.STR
PHASE=Tridymite_low //
SpacegroupNo=9 HermannMauguin=C1c1 //
PARAM=A=1.8524_1.8431^1.8617 PARAM=B=0.5003_0.4978^0.5028 PARAM=C=2.3810_2.3691^2.3929 //
PARAM=BETA=105.8_105.3^106.3 //
RP=4 PARAM=B1=0_0^0.007 PARAM=k2=0_0^0.00001 GEWICHT=SPHAR4 //
GOAL:tridylow=GEWICHT*ifthenelse(ifdef(d),exp(my*d*3/4),1)
E=SI+4 Wyckoff=a x=0.5507 y=0.5410 z=0.5642 TDS=0.0090
E=SI+4 Wyckoff=a x=0.7036 y=0.9470 z=0.7374 TDS=0.0120
E=SI+4 Wyckoff=a x=0.4198 y=0.5490 z=0.6225 TDS=0.0070
E=SI+4 Wyckoff=a x=0.5751 y=0.0430 z=0.7955 TDS=0.0110
E=SI+4 Wyckoff=a x=0.9247 y=0.5480 z=0.6971 TDS=0.0080
E=SI+4 Wyckoff=a x=0.7643 y=0.9440 z=0.5386 TDS=0.0090
E=SI+4 Wyckoff=a x=0.8023 y=0.4490 z=0.7661 TDS=0.0080
E=SI+4 Wyckoff=a x=0.6453 y=0.0410 z=0.6027 TDS=0.0070
E=SI+4 Wyckoff=a x=0.8531 y=0.4630 z=0.9016 TDS=0.0100
E=SI+4 Wyckoff=a x=0.9493 y=0.9660 z=0.9358 TDS=0.0100
E=SI+4 Wyckoff=a x=0.7244 y=0.5590 z=0.9605 TDS=0.0090
E=SI+4 Wyckoff=a x=0.5697 y=0.5490 z=0.8702 TDS=0.0110
E=O-2 Wyckoff=a x=0.5749 y=0.3510 z=0.8182 TDS=0.0120
E=O-2 Wyckoff=a x=0.5706 y=0.8400 z=0.8476 TDS=0.0150
E=O-2 Wyckoff=a x=0.7315 y=0.1380 z=0.4851 TDS=0.0180
E=O-2 Wyckoff=a x=0.7509 y=0.6440 z=0.5152 TDS=0.0170
E=O-2 Wyckoff=a x=0.4155 y=0.3520 z=0.6741 TDS=0.0290
E=O-2 Wyckoff=a x=0.4127 y=0.8520 z=0.6434 TDS=0.0190
E=O-2 Wyckoff=a x=0.8773 y=0.1640 z=0.9213 TDS=0.0180
E=O-2 Wyckoff=a x=0.9160 y=0.6680 z=0.9361 TDS=0.0240
E=O-2 Wyckoff=a x=0.7741 y=0.1450 z=0.7538 TDS=0.0180
E=O-2 Wyckoff=a x=0.7336 y=0.6450 z=0.7402 TDS=0.0220
E=O-2 Wyckoff=a x=0.6195 y=0.3410 z=0.5847 TDS=0.0120
E=O-2 Wyckoff=a x=0.5811 y=0.8430 z=0.5661 TDS=0.0190
E=O-2 Wyckoff=a x=0.4966 y=0.5110 z=0.6062 TDS=0.0270
E=O-2 Wyckoff=a x=0.3533 y=0.4890 z=0.5665 TDS=0.0100
E=O-2 Wyckoff=a x=0.6498 y=0.0050 z=0.6711 TDS=0.0180
E=O-2 Wyckoff=a x=0.6524 y=0.9960 z=0.7805 TDS=0.0200
E=O-2 Wyckoff=a x=0.8636 y=0.4990 z=0.7328 TDS=0.0180
E=O-2 Wyckoff=a x=0.8361 y=0.5030 z=0.8333 TDS=0.0260
E=O-2 Wyckoff=a x=0.5052 y=0.9930 z=0.7398 TDS=0.0180
E=O-2 Wyckoff=a x=0.6369 y=0.5110 z=0.9268 TDS=0.0290
E=O-2 Wyckoff=a x=0.9927 y=0.9920 z=0.8868 TDS=0.0140
E=O-2 Wyckoff=a x=0.5000 y=0.4680 z=0.5000 TDS=0.0220
E=O-2 Wyckoff=a x=0.7252 y=0.9910 z=0.5898 TDS=0.0230
E=O-2 Wyckoff=a x=0.7744 y=0.5210 z=0.9155 TDS=0.0150

File: autoXRD/dara/data/BGMN-Templates/Structures/BGMN/TROILITE.STR
PHASE=Troilite  //
SpacegroupNo=190 HermannMauguin=P-62c //
PARAM=A=0.5962_0.5932^0.5992 PARAM=C=1.1750_1.1691^1.1809 //
RP=4 PARAM=B1=0_0^0.007 PARAM=k2=0_0^0.00001 GEWICHT=SPHAR4 //
GOAL:troilite=GEWICHT*ifthenelse(ifdef(d),exp(my*d*3/4),1)
E=FE+2 Wyckoff=i x=0.3797 y=0.0551 z=0.1230 TDS=0.0118
E=S Wyckoff=a TDS=0.0083
E=S Wyckoff=f z=0.4801 TDS=0.0079
E=S Wyckoff=h x=0.3317 y=0.3348 TDS=0.0075

File: autoXRD/dara/data/BGMN-Templates/Structures/BGMN/TTCP.STR
PHASE=TTCP_Hilgenstockite //
SpacegroupNo=4 HermannMauguin=P12_11 //
PARAM=A=0.7023_0.6953^0.7093 PARAM=B=1.1986_1.1866^1.2106 PARAM=C=0.9473_0.9378^0.9568 //
PARAM=BETA=90.9_90^91.8 //
RP=3 PARAM=B1=0_0^0.007 GEWICHT=SPHAR4 //
GOAL:ttcp=GEWICHT*ifthenelse(ifdef(d),exp(my*d*3/4),1)
E=CA+2 Wyckoff=a x=0.0311 y=0.3444 z=0.8944 TDS=0.0053
E=CA+2 Wyckoff=a x=0.5320 y=0.3000 z=0.8973 TDS=0.0059
E=CA+2 Wyckoff=a x=0.7654 y=0.3040 z=0.5299 TDS=0.0100
E=CA+2 Wyckoff=a x=0.2685 y=0.3000 z=0.2523 TDS=0.0050
E=CA+2 Wyckoff=a x=0.7409 y=0.1068 z=0.2560 TDS=0.0057
E=CA+2 Wyckoff=a x=0.2501 y=0.0798 z=0.0120 TDS=0.0059
E=CA+2 Wyckoff=a x=-0.0099 y=0.0700 z=0.6331 TDS=0.0069
E=CA+2 Wyckoff=a x=0.5146 y=0.0520 z=0.5922 TDS=0.0063
E=P Wyckoff=a x=0.7665 y=0.3921 z=0.2140 TDS=0.0047
E=P Wyckoff=a x=0.2893 y=0.3247 z=0.6240 TDS=0.0052
E=P Wyckoff=a x=0.2376 y=0.0400 z=0.3181 TDS=0.0045
E=P Wyckoff=a x=0.7641 y=0.0773 z=0.9104 TDS=0.0045
E=O-2 Wyckoff=a x=0.7319 y=0.5180 z=0.2667 TDS=0.0066
E=O-2 Wyckoff=a x=0.6113 y=0.3244 z=0.2860 TDS=0.0119
E=O-2 Wyckoff=a x=0.9541 y=0.3663 z=0.2936 TDS=0.0100
E=O-2 Wyckoff=a x=0.7701 y=0.3650 z=0.0556 TDS=0.0100
E=O-2 Wyckoff=a x=0.2867 y=0.4090 z=0.7480 TDS=0.0079
E=O-2 Wyckoff=a x=0.0960 y=0.2645 z=0.6226 TDS=0.0119
E=O-2 Wyckoff=a x=0.4557 y=0.2434 z=0.6594 TDS=0.0097
E=O-2 Wyckoff=a x=0.3309 y=0.3802 z=0.4843 TDS=0.0152
E=O-2 Wyckoff=a x=0.2165 y=0.0041 z=0.4737 TDS=0.0090
E=O-2 Wyckoff=a x=0.0766 y=0.1137 z=0.2636 TDS=0.0090
E=O-2 Wyckoff=a x=0.4194 y=0.1082 z=0.3023 TDS=0.0139
E=O-2 Wyckoff=a x=0.2444 y=-0.0682 z=0.2282 TDS=0.0113
E=O-2 Wyckoff=a x=0.5890 y=0.1053 z=0.9992 TDS=0.0097
E=O-2 Wyckoff=a x=0.8384 y=0.1855 z=0.8407 TDS=0.0097
E=O-2 Wyckoff=a x=0.7164 y=-0.0028 z=0.7862 TDS=0.0077
E=O-2 Wyckoff=a x=0.9190 y=0.0290 z=0.0085 TDS=0.0103
E=O-2 Wyckoff=a x=0.2642 y=0.2629 z=0.0163 TDS=0.0066
E=O-2 Wyckoff=a x=0.7659 y=0.1282 z=0.4905 TDS=0.0061

File: autoXRD/dara/data/BGMN-Templates/Structures/BGMN/Tetrahed.str
PHASE=Tetrahedrite  //
SpacegroupNo=217 HermannMauguin=I-43m //
PARAM=A=1.0364_1.0312^1.0416 //
RP=4 PARAM=B1=0_0^0.007 PARAM=k2=0_0^0.0001 GEWICHT=SPHAR6 //
GOAL:tetrahed=GEWICHT*ifthenelse(ifdef(d),exp(my*d*3/4),1)
E=S Wyckoff=g x=0.3841 z=0.8615 TDS=0.0017
E=S Wyckoff=a TDS=0.0126
E=SB Wyckoff=c x=0.7679 TDS=0.0022
E=CU Wyckoff=d TDS=0.0023
E=CU Wyckoff=e x=0.7835 TDS=0.0074

File: autoXRD/dara/data/BGMN-Templates/Structures/BGMN/Thenardite.str
PHASE=Thenardite //
SpacegroupNo=70 HermannMauguin=F2/d2/d2/d OriginChoice=2 //
PARAM=A=0.9829_0.9731^0.9927 PARAM=B=1.2302_1.2179^1.2425 PARAM=C=0.5868_0.5809^0.5927 //
RP=3 PARAM=B1=0_0^0.007 GEWICHT=SPHAR2 //
GOAL:thenardite=GEWICHT*ifthenelse(ifdef(d),exp(my*d*3/4),1) 
E=NA+1 Wyckoff=e x=0.8084 TDS=0.0155
E=S Wyckoff=a TDS=0.0085
E=O-2 Wyckoff=h x=0.2138 y=0.0572 z=0.9793 TDS=0.0144

File: autoXRD/dara/data/BGMN-Templates/Structures/BGMN/Tridyorth.str
PHASE=TRIDYMITE_ORTHORHOMBIC //
SpacegroupNo=40 HermannMauguin=Ama2 //
PARAM=A=0.8270_0.8187^0.8353 PARAM=B=0.8750_0.8663^0.8837 PARAM=C=0.5052_0.5001^0.5103 //
RP=3 PARAM=B1=0_0^0.03 PARAM=GEWICHT=0_0 GOAL:tridyorth=GEWICHT*ifthenelse(ifdef(d),exp(my*d*3/4),1) TDS=0.02
E=SI+4 Wyckoff=c x=0.9376 y=0.1667 z=0.5000
E=O-2 Wyckoff=b y=0.3360 z=0.9230
E=O-2 Wyckoff=a z=0.5920
E=O-2 Wyckoff=c x=0.0400 y=0.2190 z=0.2560

File: autoXRD/dara/data/BGMN-Templates/Structures/BGMN/VATERITE.STR
PHASE=Vaterite //
SpacegroupNo=194 HermannMauguin=P6_3/m2/m2/c //
PARAM=A=0.4130_0.4089^0.4171 PARAM=C=0.8490_0.8405^0.8575 //
RP=3 PARAM=B1=0_0^0.01 GEWICHT=SPHAR4 //
GOAL:vaterite=GEWICHT*ifthenelse(ifdef(d),exp(my*d*3/4),1)
E=CA+2 Wyckoff=a TDS=0.0680
E=C(0.3300) Wyckoff=h x=0.2900 TDS=0.0680
E=O(0.3300) Wyckoff=h x=0.1200 TDS=0.0680
E=O(0.3300) Wyckoff=k x=0.3800 z=0.3800 TDS=0.0680

File: autoXRD/dara/data/BGMN-Templates/Structures/BGMN/Villiaumite.str
PHASE=Villiaumite //
SpacegroupNo=225 HermannMauguin=F4/m-32/m //
PARAM=A=0.4633_0.4587^0.4679 //
RP=3 PARAM=B1=0_0^0.007 GEWICHT=SPHAR6 //
GOAL:villiaumite=GEWICHT*ifthenelse(ifdef(d),exp(my*d*3/4),1)
E=NA+1 Wyckoff=a TDS=0.0060
E=F-1 Wyckoff=b TDS=0.0080

File: autoXRD/dara/data/BGMN-Templates/Structures/BGMN/WC.STR
PHASE=Tungsten_Carbide  //
SpacegroupNo=187 HermannMauguin=P-6m2 //
PARAM=A=0.2907_0.2878^0.2936 PARAM=C=0.2837_0.2809^0.2865 //
RP=4 PARAM=B1=0_0^0.007 PARAM=k2=0_0^0.0001 GEWICHT=SPHAR4 //
GOAL:wc=GEWICHT*ifthenelse(ifdef(d),exp(my*d*3/4),1) 
E=W Wyckoff=a TDS=0.0111
E=C Wyckoff=f TDS=0.0111

File: autoXRD/dara/data/BGMN-Templates/Structures/BGMN/WUESTITE.STR
PHASE=Wuestite //
SpacegroupNo=225 HermannMauguin=F4/m-32/m //
PARAM=A=0.4307_0.4264^0.4350 //
RP=3 PARAM=B1=0_0^0.01 GEWICHT=SPHAR0 TDS=0.01 //
GOAL:wuestite=GEWICHT*ifthenelse(ifdef(d),exp(my*d*3/4),1)
E=FE+2(0.9712) Wyckoff=a
E=O-2 Wyckoff=b

File: autoXRD/dara/data/BGMN-Templates/Structures/BGMN/WURTZITE.STR
PHASE=WURTZITE_2H //
SpacegroupNo=186 HermannMauguin=P6_3mc //
PARAM=A=0.3823_0.3785^0.3861 PARAM=C=0.6261_0.6198^0.6324 //
RP=3 PARAM=B1=0_0^0.007 PARAM=GEWICHT=0_0 //
GOAL:wurtzite=GEWICHT*ifthenelse(ifdef(d),exp(my*d*3/4),1)
E=ZN+2 Wyckoff=b z=1.0000 TDS=0.0090
E=S Wyckoff=b z=0.3748 TDS=0.0072

File: autoXRD/dara/data/BGMN-Templates/Structures/BGMN/Witherite.str
PHASE=Witherite //
SpacegroupNo=62 HermannMauguin=P2_1/n2_1/m2_1/a //
PARAM=A=0.6428_0.6364^0.6492 PARAM=B=0.5313_0.5260^0.5366 PARAM=C=0.8896_0.8807^0.8985 //
RP=4 PARAM=B1=0_0^0.008 PARAM=k2=0_0^0.0001 GEWICHT=SPHAR4 //
GOAL:witherite=GEWICHT*ifthenelse(ifdef(d),exp(my*d*3/4),1)
E=BA+2 Wyckoff=c x=0.2549 z=0.0837 TDS=0.0046
E=C Wyckoff=c x=0.4190 z=0.7430 TDS=0.0112
E=O-2 Wyckoff=c x=0.4122 z=0.5989 TDS=0.0120
E=O-2 Wyckoff=d x=0.9210 y=0.4595 z=0.6839 TDS=0.0100

File: autoXRD/dara/data/BGMN-Templates/Structures/BGMN/XENOTIME.STR
PHASE=Xenotime //
SpacegroupNo=141 HermannMauguin=I4_1/a2/m2/d OriginChoice=2 //
PARAM=A=0.6895_0.6826^0.6964 PARAM=C=0.6028_0.5968^0.6088 //
RP=4 PARAM=B1=0_0^0.007 PARAM=k2=0_0^0.0001 GEWICHT=SPHAR4 //
GOAL:xenotime=GEWICHT*ifthenelse(ifdef(d),exp(my*d*3/4),1)
E=Y+3 Wyckoff=a TDS=0.0046
E=P Wyckoff=b TDS=0.0062
E=O-2 Wyckoff=h y=0.5753 z=0.7842 TDS=0.0094

File: autoXRD/dara/data/BGMN-Templates/Structures/BGMN/Y2O3.STR
PHASE=Y2O3  //
SpacegroupNo=206 HermannMauguin=I2_1/a-3 //
PARAM=A=1.0602_1.0581^1.0623 //
RP=4 PARAM=B1=0_0^0.007 PARAM=k1=0_0^1 PARAM=k2=0_0^0.0001 GEWICHT=SPHAR6 //
GOAL:y2o3=GEWICHT*ifthenelse(ifdef(d),exp(my*d*3/4),1)
E=Y+3 Wyckoff=b TDS=0.0036
E=Y+3 Wyckoff=d x=0.4677 TDS=0.0030
E=O Wyckoff=e x=0.3914 y=0.1521 z=0.3810 TDS=0.0063

File: autoXRD/dara/data/BGMN-Templates/Structures/BGMN/Yag.str
PHASE=YAG //
SpacegroupNo=230 HermannMauguin=I4_1/a-32/d //
PARAM=A=1.2006_1.1994^1.2018 //
RP=4 PARAM=B1=0_0^0.005 PARAM=k2=0_0^0.00001 GEWICHT=SPHAR6 //
GOAL:yag=GEWICHT*ifthenelse(ifdef(d),exp(my*d*3/4),1)
E=Y+3 Wyckoff=c TDS=0.0032
E=AL+3 Wyckoff=a TDS=0.0037
E=AL+3 Wyckoff=d TDS=0.0039
E=O-1 Wyckoff=h x=-0.0318 y=0.0511 z=0.1498 TDS=0.0031

File: autoXRD/dara/data/BGMN-Templates/Structures/BGMN/Ysi2.str
PHASE=YSi2 //
SpacegroupNo=191 HermannMauguin=P6/m2/m2/m //
PARAM=A=0.6655_0.6622^0.6688 PARAM=C=0.4140_0.4119^0.4161 //
RP=4 PARAM=B1=0_0^0.007 PARAM=k2=0_0^0.00001 GEWICHT=SPHAR4 //
GOAL:ysi2=GEWICHT*ifthenelse(ifdef(d),exp(my*d*3/4),1)
E=Y(0.6670) Wyckoff=j x=0.3333 TDS=0.0050
E=SI Wyckoff=d TDS=0.0060
E=SI Wyckoff=k x=0.6660 TDS=0.0060

File: autoXRD/dara/data/BGMN-Templates/Structures/BGMN/Yttriumsilicide.str
PHASE=Y0.99Si1.667 //
SpacegroupNo=191 HermannMauguin=P6/m2/m2/m //
PARAM=A=0.3842_0.3823^0.3861 PARAM=C=0.4140_0.4119^0.4161 //
RP=4 PARAM=B1=0_0^0.007 PARAM=k2=0_0^0.0001 GEWICHT=SPHAR4 //
GOAL:yttriumsilicide=GEWICHT*ifthenelse(ifdef(d),exp(my*d*3/4),1)
E=Y Wyckoff=a TDS=0.0050
E=SI(0.8300) Wyckoff=d TDS=0.0060

File: autoXRD/dara/data/BGMN-Templates/Structures/BGMN/ZIRCON.STR
PHASE=Zircon //
SpacegroupNo=141 HermannMauguin=I4_1/a2/m2/d OriginChoice=2  //
PARAM=A=0.6604_0.65^0.67 PARAM=C=0.59796_0.59^0.605 //
GOAL:zircon=GEWICHT*ifthenelse(ifdef(d),exp(my*d*3/4),1) //
RP=4 PARAM=B1=0_0^0.01 PARAM=k2=0_0^0.01 GEWICHT=SPHAR4
E=ZR+4 Wyckoff=a TDS=0.0028
E=SI+4 Wyckoff=b TDS=0.0031
E=O-2 Wyckoff=h y=0.5660 z=0.8059 TDS=0.005

File: autoXRD/dara/data/BGMN-Templates/Structures/BGMN/ZN5OH8CL.STR
PHASE=Zn5(OH)8CL2(H2O) //
SpacegroupNo=166 HermannMauguin=R-32/m //
PARAM=A=0.6340_0.6277^0.6403 PARAM=C=2.3640_2.3404^2.3876 //
RP=4 PARAM=B1=0_0^0.007 PARAM=k2=0_0^0.0001 GEWICHT=SPHAR4 //
GOAL:zn5oh8cl=GEWICHT*ifthenelse(ifdef(d),exp(my*d*3/4),1)
E=ZN+2 Wyckoff=e TDS=0.0069
E=ZN+2 Wyckoff=c z=0.9282 TDS=0.0059
E=CL-1 Wyckoff=c z=0.8306 TDS=0.0089
E=O Wyckoff=h x=0.5043 z=0.6161 TDS=0.0035
E=O Wyckoff=c z=0.6252 TDS=0.0027
E=O(0.1667) Wyckoff=h x=0.3683 z=0.1717 TDS=0.0300

File: autoXRD/dara/data/BGMN-Templates/Structures/BGMN/ZRO2MKL.STR
PHASE=ZrO2_Baddeleyite //
SpacegroupNo=14 HermannMauguin=P12_1/c1 //
PARAM=A=0.5145_0.5042^0.5248 PARAM=B=0.5207_0.5103^0.5311 PARAM=C=0.5311_0.5205^0.5417 PARAM=BETA=99.200 //
RP=3 PARAM=B1=0_0^0.01 GEWICHT=SPHAR0 TDS=0.01 //
GOAL:zro2mkl=GEWICHT*ifthenelse(ifdef(d),exp(my*d*3/4),1)
E=ZR+4 Wyckoff=e x=0.2758 y=0.0411 z=0.2082
E=O-2 Wyckoff=e x=0.0703 y=0.3359 z=0.3406
E=O-2 Wyckoff=e x=0.4423 y=0.7549 z=0.4789

File: autoXRD/dara/data/BGMN-Templates/Structures/BGMN/Zincite.str
PHASE=Zincite //
SpacegroupNo=186 HermannMauguin=P6_3mc //
PARAM=A=0.3250_0.3217^0.3282 PARAM=C=0.5207_0.5155^0.5259 //
RP=3 PARAM=B1=0_0^0.01 PARAM=GEWICHT=0.0_0 //
GOAL:zincite=GEWICHT*ifthenelse(ifdef(d),exp(my*d*3/4),1)
E=ZN+2 Wyckoff=b z=1.0000 TDS=0.0045
E=O-2 Wyckoff=b z=0.3750 TDS=0.0073

File: autoXRD/dara/data/BGMN-Templates/Structures/BGMN/Zro2cacub.str
PHASE=ZrO2_Ca_cubic //
SpacegroupNo=225 HermannMauguin=F4/m-32/m //
PARAM=A=0.5129_0.5078^0.5180 //
RP=3 PARAM=B1=0_0^0.01 GEWICHT=SPHAR0 //
GOAL:zr02cacub=GEWICHT*ifthenelse(ifdef(d),exp(my*d*3/4),1)
E=(ZR+4(0.8660),CA+2(0.1340)) Wyckoff=a TDS=0.0080
E=O-2(0.9330) Wyckoff=c TDS=0.0289

File: autoXRD/dara/data/BGMN-Templates/Structures/BGMN/Zro2cub.str
PHASE=ZrO2_cubic //
SpacegroupNo=225 HermannMauguin=F4/m-32/m //
PARAM=A=0.5129_0.5115^0.5138 //
RP=4 PARAM=B1=0_0^0.007 PARAM=k2=0_0^0.0001 GEWICHT=SPHAR6 //
GOAL:zro2cub=GEWICHT*ifthenelse(ifdef(d),exp(my*d*3/4),1)
E=ZR+4 Wyckoff=a TDS=0.0072
E=O-2 Wyckoff=c TDS=0.0157

File: autoXRD/dara/data/BGMN-Templates/Structures/BGMN/Zro2tet.str
PHASE=ZrO2_tetragonal //
SpacegroupNo=137 HermannMauguin=P4_2/n2_1/m2/c OriginChoice=2 //
PARAM=A=0.3596_0.3560^0.3632 PARAM=C=0.5184_0.5132^0.5236 //
RP=3 PARAM=B1=0_0^0.02 GEWICHT=SPHAR0 //
GOAL:zr02tet=GEWICHT*ifthenelse(ifdef(d),exp(my*d*3/4),1)
E=ZR+4 Wyckoff=b TDS=0.0048
E=O-2 Wyckoff=d z=0.9545 TDS=0.0030

File: autoXRD/dara/data/BGMN-Templates/Structures/BGMN/Zro2y21.str
PHASE=ZrO2_Y0.21_cubic //
SpacegroupNo=225 HermannMauguin=F4/m-32/m //
PARAM=A=0.5148_0.5138^0.5154 //
RP=4 PARAM=B1=0_0^0.007 PARAM=k2=0_0^0.0001 GEWICHT=SPHAR6 //
GOAL:zro2y21cub=GEWICHT*ifthenelse(ifdef(d),exp(my*d*3/4),1)
E=(ZR+4(0.7860),Y(0.2140)) Wyckoff=a TDS=0.0112
E=O-2(0.9330) Wyckoff=c TDS=0.0217

File: autoXRD/dara/data/BGMN-Templates/Structures/BGMN/Zro2y28.str
PHASE=ZrO2_Y0.28_cubic //
SpacegroupNo=225 HermannMauguin=F4/m-32/m //
PARAM=A=0.5160_0.5154^0.5186 //
RP=4 PARAM=B1=0_0^0.007 PARAM=k2=0_0^0.0001 GEWICHT=SPHAR6 //
GOAL:zro2y28cub=GEWICHT*ifthenelse(ifdef(d),exp(my*d*3/4),1)
E=(ZR+4(0.7200),Y+3(0.2800)) Wyckoff=a TDS=0.0063
E=O-2(0.9310) Wyckoff=c TDS=0.0190

File: autoXRD/dara/data/BGMN-Templates/Structures/BGMN/Zro2ycub.str
PHASE=ZrO2_Y_cubic //
SpacegroupNo=225 HermannMauguin=F4/m-32/m //
PARAM=A=0.5147_0.5096^0.5198 //
RP=3 PARAM=B1=0_0^0.01 GEWICHT=SPHAR0 //
GOAL:zro2ycub=GEWICHT*ifthenelse(ifdef(d),exp(my*d*3/4),1)
E=(ZR+4(0.8000),Y+3(0.2000)) Wyckoff=a TDS=0.0130
E=O(0.9500) Wyckoff=c TDS=0.0260

File: autoXRD/dara/data/BGMN-Templates/Structures/BGMN/nontronite15a.str
// turbostratically disordered smectite
// d(001) approx. 15 A
// structure of TOT layer (cis-vacant):
// Tsipurski et al., Clay Minerals 19(1984), 177-193 (modified)
// model for turbostratic disorder:
// Ufer et al., ZKristallogr. 219(2004), 519-527
// 
PHASE=nontronite15a  SpacegroupNo=5 HermannMauguin=C121
PARAM=A=0.53_0.525^0.535 PARAM=B=0.915_0.91^0.92 PARAM=c0=1.5_1.4^1.58
BETA=100.2
pi==2*acos(0)
RP=4
layer==9  // layer: factor for elongation in c direction 
C=c0*layer // C: lattice parameter c for supercell
PARAM=b10=0.002_0^0.015 // isotropic broadening of hkl reflections
PARAM=b1l=0.03_0^0.1  // separate broadening of 00l reflections
B1=ifthenelse(and(eq(h,0),eq(k,0)),b10+b1l,b10)
// K20: strain broadening of hkl lines
PARAM=K20=0.000026_0.00001^0.0001
// K2l: strain broadening of 00l lines
PARAM=K2l=0_0^0.002
breit2=1/sqr(C) // additional l-dependent broadening to avoid "ripples"
PARAM=GEWICHT=0_0 // refining the scale factor
GOAL:nontronite=GEWICHT*ifthenelse(ifdef(d),exp(my*d*3/4),1) // definition of the helper variable "smectite.." for calculation of phase abundances
// 
// squared lorentzian (Gauss-like) broadening
B2=cat(R2==sqr(h/A)+sqr(k/B),Z2==max(sqr(sk)-R2,0),
orientierung2==Z2/sqr(sk),
ifthenelse(and(eq(h,0),eq(k,0)),K2l*sqr(sk),K20*sqr(sk)+breit2*orientierung2))
//
// scaling of classes (00l und hkl) and removal of redundant 00l reflections
GEWICHT[1]=GEWICHT*ifthenelse(and(eq(h,0),eq(k,0)),
ifthenelse(mod(l,layer),0,layer),1)
//
// === occupancies =====================
// --- octahedra position -------
pMG=0.02 PARAM=pFE=0.7_0.5^1 pAL=(1-pMG-pFE)  
PARAM=ptrans=0.5_0.0^1.0     // mixing parameter for cis- and trans-vacancy; 0 => trans-vacant
//
// --- tetrahedra position ------
sitet=(1-fetet-altet) PARAM=fetet=0.01_0^0.5 altet=0.05 
// --- interlayer ---------------
PARAM=pCA=0.1_0.0^0.3                       
pOZ=pCA
//
// ==== rigid body of the interlayer complex =====================
//    cation, octahedrally surrounded by 6 oxygen (water)
// definition of the positions in cartesian co-ordinates
// 
dCAO=0.241        // distance cation - oxygen
//
set(ECA,0,0,0)      // cation in the middle of the interlayer
set(EOZ1,0,0,dCAO)   // O above
set(EOZ2,0,0,-dCAO)   // O below
set(EOZ3,dCAO,0,0)
set(EOZ4,-dCAO,0,0)
set(EOZ5,0,dCAO,0)
set(EOZ6,0,-dCAO,0)
// 0.6892: shifting of the interlayer complex in x fixed
// 0.2092: shifting of the interlayer complex in y fixed
// the first two Eulerian angles rotate the interlayer octahedra
//  with two planes parallel to the xy plane
// -18.42: the 3th eulerian angle was fixed at this value
// the 3th eulerian angle is a rotation around the cartesian z-axis 
// which is perpendicular to the xy-plane
// shifting and rotation of the rigid body
T(0.6892,0.2092,0.5*c0*sin(pi*BETA/180),45,180*acos(1/sqrt(3))/pi,-18.42,
ECA,EOZ1,EOZ2,EOZ3,EOZ4,EOZ5,EOZ6) 
//
// --- isotropic temperature factors (nm^2) -------------------------------
//
tdsint=0.008
tdsH2O=0.025
tdsoct=0.005
tdstet=0.004
tdso=0.008
//
// --- positions -------------------------- 
//  absolute positions in c-direction [nm]
//  to avoid a stretching/shortening of the TOT layer by varying c0
// 
zT=0.271350
zO11=0.10955
zO12=0.10553
zO2=0.33668
// 
E=(AL+3(ptrans*pAL),MG+2(ptrans*pMG),FE+3(ptrans*pFE)) Wyckoff=a y=0.0 TDS=tdsoct         // trans
E=(AL+3((1-ptrans)*pAL),MG+2((1-ptrans)*pMG),FE+3((1-ptrans)*pFE)) Wyckoff=a y=0.6540 TDS=tdsoct // cis
E=(AL+3(pAL),MG+2(pMG),FE+3(pFE)) Wyckoff=a y=0.3210 TDS=tdsoct                      // cis, always occupied
E=(SI+4(sitet),AL+3(altet),FE+3(fetet)) Wyckoff=c x=0.4320 y=0.3330 z=zT/(layer*c0) TDS=tdstet 
E=(SI+4(sitet),AL+3(altet),FE+3(fetet)) Wyckoff=c x=0.4320 y=0.6620 z=zT/(layer*c0) TDS=tdstet 
E=O Wyckoff=c x=0.1730 y=0.7250 z=zO2/(layer*c0) TDS=tdso
E=O Wyckoff=c x=0.1700 y=0.2680 z=zO2/(layer*c0) TDS=tdso
E=O Wyckoff=c x=0.4170 y=0.6560 z=zO11/(layer*c0) TDS=tdso
E=O Wyckoff=c x=0.3430 y=0.3470 z=zO11/(layer*c0) TDS=tdso
E=O Wyckoff=c x=0.3340 y=0.9760 z=zO12/(layer*c0) TDS=tdso
E=O Wyckoff=c x=0.4890 y=0.4960 z=zO2/(layer*c0) TDS=tdso
// 
// list of interlayer positions
// 
E=CA+2(pCA) Wyckoff=c x=X(ECA) y=Y(ECA) z=Z(ECA)   TDS=tdsint
E=O-2(pOZ)  Wyckoff=c x=X(EOZ1) y=Y(EOZ1) z=Z(EOZ1)   TDS=tdsH2O
E=O-2(pOZ)  Wyckoff=c x=X(EOZ2) y=Y(EOZ2) z=Z(EOZ2)   TDS=tdsH2O
E=O-2(pOZ)  Wyckoff=c x=X(EOZ3) y=Y(EOZ3) z=Z(EOZ3)   TDS=tdsH2O
E=O-2(pOZ)  Wyckoff=c x=X(EOZ4) y=Y(EOZ4) z=Z(EOZ4)   TDS=tdsH2O
E=O-2(pOZ)  Wyckoff=c x=X(EOZ5) y=Y(EOZ5) z=Z(EOZ5)   TDS=tdsH2O
E=O-2(pOZ)  Wyckoff=c x=X(EOZ6) y=Y(EOZ6) z=Z(EOZ6)   TDS=tdsH2O

File: autoXRD/dara/data/BGMN-Templates/Structures/BGMN/silica.str
PHASE=Silica,_LeBail //
SpacegroupNo=19 //
A=0.722 B=0.709 C=0.730 //
RP=3 PARAM=B1=0_0 GEWICHT=SPHAR4 //
GOAL:silica=GEWICHT*ifthenelse(ifdef(d),exp(my*d*3/4),1)
E=SI+4 Wyckoff=a x=0.277 y=0.275 z=0.282
E=SI+4 Wyckoff=a x=0.009 y=0.022 z=0.016
E=O-2  Wyckoff=a x=0.125 y=0.149 z=0.152
E=O-2  Wyckoff=a x=0.635 y=0.657 z=0.061
E=O-2  Wyckoff=a x=0.065 y=0.646 z=0.654
E=O-2  Wyckoff=a x=0.670 y=0.060 z=0.621

File: autoXRD/dara/data/BGMN-Templates/Structures/BGMN/silicabgm.str
PHASE=Silica,_LeBail //
SpacegroupNo=19 // Le Bail, refined by J. Bergmann
A=0.7368 B=0.5786 C=0.8169 B1=0.2775 //
RP=4 k1=1 GEWICHT=SPHAR0 //
GOAL:silica=GEWICHT
E=SI+4 Wyckoff=a x=0.277 y=0.275 z=0.282
E=SI+4 Wyckoff=a x=0.009 y=0.022 z=0.016
E=O-2  Wyckoff=a x=0.125 y=0.149 z=0.152
E=O-2  Wyckoff=a x=0.635 y=0.657 z=0.061
E=O-2  Wyckoff=a x=0.065 y=0.646 z=0.654
E=O-2  Wyckoff=a x=0.670 y=0.060 z=0.621
