Repository: njszym/XRD-AutoAnalyzer

# An automatic analysis tool for XRD

A package designed to automate the process of phase identification from XRD spectra using a probabilistic deep learning trained with physics-informed data augmentation.

The corresponding manuscript will be made available soon. Reproducing the published results can be accomplished using the data provided in [figshare](https://figshare.com/s/69030545b8020de35633).

## Usage example

A pre-trained model for the Li-Mn-Ti-O-F chemical space is available in the ```Example/``` directory. To classify the experimentally measured patterns tabulated in the ```Spectra/``` sub-folder, run the following:

```
python run_CNN.py
```

The characterization of each spectrum should take around 1-2 minutes on a single processor. Once all classifications are made, the predicted phases will be printed along with their associated probabilities.

## Training the model for new compositions

To develop a model that can be used to perform phase identification in a new chemical space, place all relevant CIFs into ```Novel_Space/All_CIFs```. Then navigate to the ```Novel_Space/```directory and execute:

```
python construct_model.py --include_ns
```

This script will:

1) Filter all unique stoichiometric phases from the provided CIFs.

2) Generate hypothetical solid solutions between these materials (if ```--include_ns``` is specified).

3) Simulate augmented XRD spectra from the phases produced by (1) and (2).

4) Train a convolutional neural network on the augmented spectra.

This process may require a substantial amount of computational resources depending on the size of the composition space considered. For example: training our model in the Li-Mn-Ti-O-F space, which included 255 reference phases, required about 12 hours of computational runtime on 16 cores. Necessary computational time should scale linearly with the number of reference phases. Similarily, time is reduced linearly with the number of cores used as all processes executed here are perfectly parallel (i.e., independent of one another).

When the procedure is completed, a trained ```Model.h5``` file will be made available.

## Characterizing multi-phase spectra

In the directory containing ```Model.h5```, place all spectra to be classified in the ```Spectra/``` folder. Then execute:

```
python run_CNN.py
```

Output will appear as:

```
Filename: (name of the spectrum)
Predicted phases: (phase_1 + phase_2 + ...)
Confidence: (probabilities associated with the phases above)
```

Phase labels are denoted as ```formula_spacegroup```.

To plot the line profiles of the predicted phases in the measured spectrum for comparison, the ```--plot``` option may be used:

```
python run_CNN.py --plot
```

Note that the iterative process of phase identification and profile subtraction will proceed until all measured intensities fall below some cutoff value. By default, the cutoff is set to 10% of the maximum diffraction peak intensity. Alternatively, if you are only working with single-phase (or N-phase) patterns, the number of maximum phases considered can be manually set to 1 (or N).

File: autoXRD/dara/data/BGMN-Templates/Structures/BGMN/AKAGANEI.STR
PHASE=Akaganeite //
SpacegroupNo=12 HermannMauguin=C12/m1 //
PARAM=A=1.4903_1.4754^1.5052 PARAM=B=0.3034_0.3004^0.3064 PARAM=C=1.0600_1.0494^1.0706 //
PARAM=BETA=135.137_134.2^136.1 //
RP=4 PARAM=B1=0_0^0.01 PARAM=k2=0_0^0.0001 GEWICHT=SPHAR4 //
GOAL:akagenei=GEWICHT*ifthenelse(ifdef(d),exp(my*d*3/4),1)
E=FE+3 Wyckoff=i x=0.3410 z=0.4830 TDS=0.0050
E=FE+3 Wyckoff=i x=0.1410 z=0.8020 TDS=0.0050
E=O-2 Wyckoff=i x=0.2900 z=0.6270 TDS=0.0080
E=O-2 Wyckoff=i x=0.0300 z=0.3730 TDS=0.0080
E=O-2 Wyckoff=i x=0.3570 z=0.0640 TDS=0.0080
E=O-2 Wyckoff=i x=0.3320 z=0.2930 TDS=0.0080
E=CL-1(0.6750) Wyckoff=a TDS=0.0200

File: autoXRD/dara/data/BGMN-Templates/Structures/BGMN/ALBINT.STR
PHASE=Albite_intermediate //
SpacegroupNo=2 HermannMauguin=C-1 //
PARAM=A=0.8149_0.8125^0.8173 PARAM=B=1.2840_1.2801^1.2879 //
PARAM=C=0.7120_0.7099^0.7141 //
PARAM=ALPHA=93.8_93.3^94.3 PARAM=BETA=116.5_116^117 PARAM=GAMMA=89.5_89^90 //
RP=4 PARAM=B1=0_0^0.007 PARAM=k2=0_0^0.00001 GEWICHT=SPHAR4 //
GOAL:albint=GEWICHT*ifthenelse(ifdef(d),exp(my*d*3/4),1)
E=NA+1 Wyckoff=i x=0.2721 y=0.0017 z=0.1385 TDS=0.0680
E=(SI+4(0.4900),AL+3(0.5100)) Wyckoff=i x=0.0088 y=0.1657 z=0.2124 TDS=0.0076
E=(SI+4(0.8500),AL+3(0.1500)) Wyckoff=i x=0.0043 y=0.8160 z=0.2317 TDS=0.0078
E=(SI+4(0.8400),AL+3(0.1600)) Wyckoff=i x=0.6909 y=0.1086 z=0.3180 TDS=0.0078
E=(SI+4(0.8300),AL+3(0.1700)) Wyckoff=i x=0.6840 y=0.8787 z=0.3563 TDS=0.0075
E=O-2 Wyckoff=i x=0.0052 y=0.1338 z=0.9780 TDS=0.0150
E=O-2 Wyckoff=i x=0.5920 y=0.9924 z=0.2791 TDS=0.0117
E=O-2 Wyckoff=i x=0.8178 y=0.1086 z=0.1949 TDS=0.0153
E=O-2 Wyckoff=i x=0.8188 y=0.8476 z=0.2496 TDS=0.0173
E=O-2 Wyckoff=i x=0.0153 y=0.2939 z=0.2757 TDS=0.0140
E=O-2 Wyckoff=i x=0.0218 y=0.6888 z=0.2211 TDS=0.0141
E=O-2 Wyckoff=i x=0.1991 y=0.1110 z=0.3876 TDS=0.0136
E=O-2 Wyckoff=i x=0.1868 y=0.8672 z=0.4305 TDS=0.0151

File: autoXRD/dara/data/BGMN-Templates/Structures/BGMN/ALFEO3.STR
PHASE=AlFeO3 //
SpacegroupNo=33 HermannMauguin=Pna2_1 //
PARAM=A=0.4984_0.4934^0.5034 PARAM=B=0.8554_0.8468^0.8640 PARAM=C=0.9241_0.9149^0.9333 //
RP=4 PARAM=B1=0_0^0.007 PARAM=k2=0_0^0.0001 GEWICHT=SPHAR0 //
GOAL:alfeo3=GEWICHT*ifthenelse(ifdef(d),exp(my*d*3/4),1)
E=FE+3 Wyckoff=a x=0.1850 y=0.1518 z=0.5827 TDS=0.0020
E=FE+3 Wyckoff=a x=0.6731 y=0.0334 z=0.7982 TDS=0.0038
E=AL+3 Wyckoff=a x=0.1729 y=0.1528 z=0.0000 TDS=0.0056
E=AL+3 Wyckoff=a x=0.8155 y=0.1600 z=0.3035 TDS=0.0060
E=O-2 Wyckoff=a x=0.9822 y=0.3230 z=0.4211 TDS=0.0058
E=O-2 Wyckoff=a x=0.5101 y=0.4911 z=0.4294 TDS=0.0058
E=O-2 Wyckoff=a x=0.6581 y=1.0019 z=0.2005 TDS=0.0058
E=O-2 Wyckoff=a x=0.1555 y=0.1629 z=0.1948 TDS=0.0058
E=O-2 Wyckoff=a x=0.8451 y=0.1683 z=0.6727 TDS=0.0058
E=O-2 Wyckoff=a x=0.5089 y=0.1727 z=0.9409 TDS=0.0058

File: autoXRD/dara/data/BGMN-Templates/Structures/BGMN/ALTIO5.STR
PHASE=AlTiO5 //
SpacegroupNo=63 HermannMauguin=C2/m2/c2_1/m //
PARAM=A=0.3591_0.3555^0.3627 PARAM=B=0.9429_0.9335^0.9523 PARAM=C=0.9636_0.9540^0.9732 //
RP=4 PARAM=B1=0_0^0.007 PARAM=k2=0_0^0.0001 GEWICHT=SPHAR4 //
GOAL:altio5=GEWICHT*ifthenelse(ifdef(d),exp(my*d*3/4),1)
E=(TI+4(0.3330),AL+3(0.6670)) Wyckoff=c y=0.1863 TDS=0.0111
E=(AL+3(0.6670),TI+4(0.3330)) Wyckoff=f y=0.8649 z=0.4387 TDS=0.0010
E=O Wyckoff=c y=0.7590 TDS=0.0090
E=O Wyckoff=f y=0.9520 z=0.8820 TDS=0.0060
E=O Wyckoff=f y=0.6830 z=0.9250 TDS=0.0090

File: autoXRD/dara/data/BGMN-Templates/Structures/BGMN/ALUNOGEN.STR
PHASE=Alunogen //
SpacegroupNo=2 HermannMauguin=P-1 //
PARAM=A=0.7425_0.7351^0.7499 PARAM=B=2.6975_2.6705^2.7245 PARAM=C=0.6061_0.6000^0.6122 //
PARAM=ALPHA=90.01_89^91 PARAM=BETA=97.7_97^98.7 PARAM=GAMMA=91.9_91^93 //
RP=3 PARAM=B1=0_0^0.007 GEWICHT=SPHAR4 //
GOAL:alunogen=GEWICHT*ifthenelse(ifdef(d),exp(my*d*3/4),1)
E=AL+3 Wyckoff=i x=0.2365 y=0.0996 z=1.0033 TDS=0.0084
E=AL+3 Wyckoff=i x=0.2195 y=0.4012 z=0.9987 TDS=0.0104
E=S Wyckoff=i x=0.7422 y=0.0607 z=0.4866 TDS=0.0104
E=S Wyckoff=i x=0.7318 y=0.4394 z=0.4809 TDS=0.0132
E=S Wyckoff=i x=0.1303 y=0.2474 z=0.4731 TDS=0.0255
E=O-2 Wyckoff=i x=0.6726 y=0.0337 z=0.2781 TDS=0.0249
E=O-2 Wyckoff=i x=0.8059 y=0.0257 z=0.6623 TDS=0.0245
E=O-2 Wyckoff=i x=0.5925 y=0.0886 z=0.5552 TDS=0.0175
E=O-2 Wyckoff=i x=0.8928 y=0.0952 z=0.4512 TDS=0.0200
E=O-2 Wyckoff=i x=0.6752 y=0.4664 z=0.2740 TDS=0.0248
E=O-2 Wyckoff=i x=0.8029 y=0.4744 z=0.6573 TDS=0.0283
E=O-2 Wyckoff=i x=0.5715 y=0.4113 z=0.5438 TDS=0.0212
E=O-2 Wyckoff=i x=0.8728 y=0.4047 z=0.4455 TDS=0.0262
E=O-2 Wyckoff=i x=0.2626 y=0.2177 z=0.6116 TDS=0.0553
E=O-2 Wyckoff=i x=0.1042 y=0.2268 z=0.2475 TDS=0.0424
E=O-2 Wyckoff=i x=-0.0438 y=0.2464 z=0.5573 TDS=0.0621
E=O-2 Wyckoff=i x=0.2023 y=0.2983 z=0.4664 TDS=0.0502
E=O-2 Wyckoff=i x=0.1400 y=0.0380 z=0.8830 TDS=0.0000
E=O-2 Wyckoff=i x=0.2768 y=0.0690 z=1.2845 TDS=0.0000
E=O-2 Wyckoff=i x=0.4730 y=0.0819 z=0.9545 TDS=0.0000
E=O-2 Wyckoff=i x=0.3265 y=0.1606 z=1.1258 TDS=0.0000
E=O-2 Wyckoff=i x=0.1967 y=0.1276 z=0.7168 TDS=0.0000
E=O-2 Wyckoff=i x=-0.0010 y=0.1149 z=1.0522 TDS=0.0000
E=O-2 Wyckoff=i x=0.4521 y=0.4225 z=0.9364 TDS=0.0000
E=O-2 Wyckoff=i x=0.2687 y=0.4304 z=1.2832 TDS=0.0000
E=O-2 Wyckoff=i x=0.1266 y=0.4632 z=0.8868 TDS=0.0000
E=O-2 Wyckoff=i x=-0.0183 y=0.3829 z=1.0549 TDS=0.0000
E=O-2 Wyckoff=i x=0.1665 y=0.3753 z=0.7124 TDS=0.0000
E=O-2 Wyckoff=i x=0.3100 y=0.3419 z=0.1112 TDS=0.0000
E=O-2 Wyckoff=i x=0.7916 y=0.1748 z=0.8023 TDS=0.0000
E=O-2 Wyckoff=i x=0.8842 y=0.2906 z=0.9493 TDS=0.0000
E=O-2 Wyckoff=i x=0.6497 y=0.1967 z=0.2262 TDS=0.0000
E=O-2 Wyckoff=i x=0.4949 y=0.2834 z=0.9045 TDS=0.0000
E=O-2(0.4000) Wyckoff=i x=0.6440 y=0.2960 z=0.4440 TDS=0.0968

File: autoXRD/dara/data/BGMN-Templates/Structures/BGMN/ANNITE.STR
PHASE=Annite //
SpacegroupNo=12 HermannMauguin=C12/m1 //
PARAM=A=0.5386_0.5332^0.5440 PARAM=B=0.9324_0.9231^0.9417 PARAM=C=1.0268_1.0165^1.0371 //
PARAM=BETA=100.6_99.8^101.2 //
RP=3 PARAM=B1=0_0^0.008 GEWICHT=SPHAR2 //
GOAL:annite=GEWICHT*ifthenelse(ifdef(d),exp(my*d*3/4),1)
E=(AL+3(0.2975),SI+4(0.7025)) Wyckoff=j x=0.5703 y=0.1665 z=0.2246 TDS=0.0103
E=(FE+2(0.8200),TI+4(0.0700),MG+2(0.0400)) Wyckoff=d TDS=0.0098
E=(FE+2(0.8200),TI+4(0.0700),MG+2(0.0400)) Wyckoff=h y=0.8332 TDS=0.0107
E=(K+1(0.8800),NA+1(0.0700),CA+2(0.0300)) Wyckoff=a TDS=0.0382
E=O-2 Wyckoff=j x=0.8031 y=0.2457 z=0.1670 TDS=0.0199
E=O-2 Wyckoff=i x=0.5427 z=0.1684 TDS=0.0200
E=O-2 Wyckoff=j x=0.6291 y=0.1674 z=0.3894 TDS=0.0134
E=(O(0.8650),F-1(0.1100),CL-1(0.0250)) Wyckoff=i x=0.1239 z=0.3931 TDS=0.0218

File: autoXRD/dara/data/BGMN-Templates/Structures/BGMN/ANORTK15.STR
PHASE=Albite_high_K15 //
SpacegroupNo=2 HermannMauguin=C-1 //
PARAM=A=0.8217_0.8192^0.8235 PARAM=B=1.2917_1.2878^1.293 PARAM=C=0.7126_0.7105^0.7135 //
PARAM=ALPHA=92.8_92.3^93.3 PARAM=BETA=116.4_115.9^116.9 PARAM=GAMMA=90.2_89.7^90.7 //
RP=4 PARAM=B1=0_0^0.007 PARAM=k2=0_0^0.00001 GEWICHT=SPHAR4 //
GOAL:anortk15=GEWICHT*ifthenelse(ifdef(d),exp(my*d*3/4),1)
E=(AL+3(0.2500),SI+4(0.7500)) Wyckoff=i x=0.0087 y=0.1686 z=0.2168 TDS=0.0114
E=(AL+3(0.2500),SI+4(0.7500)) Wyckoff=i x=0.0054 y=0.8153 z=0.2275 TDS=0.0107
E=(AL+3(0.2500),SI+4(0.7500)) Wyckoff=i x=0.6923 y=0.1099 z=0.3256 TDS=0.0109
E=(AL+3(0.2500),SI+4(0.7500)) Wyckoff=i x=0.6886 y=0.8789 z=0.3514 TDS=0.0111
E=(NA+1(0.8500),K+1(0.1500)) Wyckoff=i x=0.2743 y=0.0051 z=0.1350 TDS=0.0427
E=O-2 Wyckoff=i x=0.0045 y=0.1369 z=0.9881 TDS=0.0211
E=O-2 Wyckoff=i x=0.5969 y=0.9925 z=0.2818 TDS=0.0175
E=O-2 Wyckoff=i x=0.8220 y=0.1145 z=0.2051 TDS=0.0221
E=O-2 Wyckoff=i x=0.8203 y=0.8499 z=0.2422 TDS=0.0239
E=O-2 Wyckoff=i x=0.0188 y=0.2940 z=0.2724 TDS=0.0196
E=O-2 Wyckoff=i x=0.0225 y=0.6882 z=0.2267 TDS=0.0187
E=O-2 Wyckoff=i x=0.1932 y=0.1146 z=0.3911 TDS=0.0191
E=O-2 Wyckoff=i x=0.1882 y=0.8685 z=0.4232 TDS=0.0208

File: autoXRD/dara/data/BGMN-Templates/Structures/BGMN/ANORTK25.STR
PHASE=Albite_high_K25 //
SpacegroupNo=2 HermannMauguin=C-1 //
PARAM=A=0.8252_0.8237^0.827 PARAM=B=1.2936_1.292^1.2955 PARAM=C=0.7139_0.713^0.715 //
PARAM=ALPHA=92.1_91.6^92.6 PARAM=BETA=116.3_115.8^116.8 PARAM=GAMMA=90.2_89.7^90.7 //
RP=4 PARAM=B1=0_0^0.007 PARAM=k2=0_0^0.00001 GEWICHT=SPHAR4 //
GOAL:anortk25=GEWICHT*ifthenelse(ifdef(d),exp(my*d*3/4),1)
E=(AL+3(0.2500),SI+4(0.7500)) Wyckoff=i x=0.0085 y=0.1711 z=0.2185 TDS=0.0133
E=(AL+3(0.2500),SI+4(0.7500)) Wyckoff=i x=0.0060 y=0.8164 z=0.2271 TDS=0.0124
E=(AL+3(0.2500),SI+4(0.7500)) Wyckoff=i x=0.6933 y=0.1115 z=0.3289 TDS=0.0128
E=(AL+3(0.2500),SI+4(0.7500)) Wyckoff=i x=0.6904 y=0.8798 z=0.3496 TDS=0.0128
E=(NA+1(0.7500),K+1(0.2500)) Wyckoff=i x=0.2743 y=0.0033 z=0.1353 TDS=0.0289
E=O-2 Wyckoff=i x=0.0033 y=0.1377 z=0.9907 TDS=0.0234
E=O-2 Wyckoff=i x=0.5994 y=0.9945 z=0.2802 TDS=0.0205
E=O-2 Wyckoff=i x=0.8219 y=0.1194 z=0.2092 TDS=0.0267
E=O-2 Wyckoff=i x=0.8212 y=0.8531 z=0.2381 TDS=0.0260
E=O-2 Wyckoff=i x=0.0207 y=0.2964 z=0.2688 TDS=0.0214
E=O-2 Wyckoff=i x=0.0227 y=0.6899 z=0.2312 TDS=0.0215
E=O-2 Wyckoff=i x=0.1916 y=0.1171 z=0.3943 TDS=0.0219
E=O-2 Wyckoff=i x=0.1881 y=0.8701 z=0.4191 TDS=0.0222

File: autoXRD/dara/data/BGMN-Templates/Structures/BGMN/ANORTK33.STR
PHASE=Albite_high_K33 //
SpacegroupNo=2 HermannMauguin=C-1 //
PARAM=A=0.8290_0.8265^0.8315 PARAM=B=1.2966_1.2955^1.3005 PARAM=C=0.7151_0.714^0.7172 //
PARAM=ALPHA=91.2_90.7^91.7 PARAM=BETA=116.3_115.8^116.8 PARAM=GAMMA=90.1_89.6^90.6 //
RP=4 PARAM=B1=0_0^0.007 PARAM=k2=0_0^0.00001 GEWICHT=SPHAR4 //
GOAL:anortk33=GEWICHT*ifthenelse(ifdef(d),exp(my*d*3/4),1)
E=(AL+3(0.2500),SI+4(0.7500)) Wyckoff=i x=0.0085 y=0.1753 z=0.2207 TDS=0.0105
E=(AL+3(0.2500),SI+4(0.7500)) Wyckoff=i x=0.0069 y=0.8180 z=0.2252 TDS=0.0099
E=(AL+3(0.2500),SI+4(0.7500)) Wyckoff=i x=0.6954 y=0.1140 z=0.3354 TDS=0.0097
E=(AL+3(0.2500),SI+4(0.7500)) Wyckoff=i x=0.6941 y=0.8815 z=0.3465 TDS=0.0098
E=(NA+1(0.6670),K+1(0.3330)) Wyckoff=i x=0.2750 y=0.0013 z=0.1366 TDS=0.0235
E=O-2 Wyckoff=i x=0.0016 y=0.1388 z=0.9947 TDS=0.0204
E=O-2 Wyckoff=i x=0.6056 y=0.9972 z=0.2828 TDS=0.0181
E=O-2 Wyckoff=i x=0.8233 y=0.1279 z=0.2180 TDS=0.0234
E=O-2 Wyckoff=i x=0.8227 y=0.8574 z=0.2329 TDS=0.0227
E=O-2 Wyckoff=i x=0.0233 y=0.3012 z=0.2618 TDS=0.0182
E=O-2 Wyckoff=i x=0.0241 y=0.6916 z=0.2421 TDS=0.0181
E=O-2 Wyckoff=i x=0.1897 y=0.1204 z=0.4004 TDS=0.0181
E=O-2 Wyckoff=i x=0.1883 y=0.8725 z=0.4125 TDS=0.0189

File: autoXRD/dara/data/BGMN-Templates/Structures/BGMN/ARCANITE.STR
PHASE=Arcanite_K2SO4 //
SpacegroupNo=62 HermannMauguin=P2_1/n2_1/m2_1/a //
PARAM=A=0.7476_0.7401^0.7551 PARAM=B=0.5763_0.5705^0.5821 PARAM=C=1.0071_0.9970^1.0172 //
RP=3 PARAM=B1=0_0^0.007 GEWICHT=SPHAR4 //
GOAL:arcanite=GEWICHT*ifthenelse(ifdef(d),exp(my*d*3/4),1)
E=S Wyckoff=c x=0.7330 z=0.9197 TDS=0.0117
E=K+1 Wyckoff=c x=0.1738 z=0.9106 TDS=0.0181
E=K+1 Wyckoff=c x=0.4890 z=0.2041 TDS=0.0163
E=O-2 Wyckoff=c x=0.5379 z=0.9166 TDS=0.0226
E=O-2 Wyckoff=c x=0.7963 z=0.0582 TDS=0.0196
E=O-2 Wyckoff=d x=0.3009 y=0.0412 z=0.6478 TDS=0.0223

File: autoXRD/dara/data/BGMN-Templates/Structures/BGMN/AZURITE.STR
PHASE=Azurite //
SpacegroupNo=14 HermannMauguin=P12_1/c1 //
PARAM=A=0.5011_0.4961^0.5061 PARAM=B=0.5848_0.5790^0.5906 PARAM=C=1.0345_1.0242^1.0448 //
PARAM=BETA=92.4_91.5^93.3 //
RP=3 PARAM=B1=0_0^0.007 GEWICHT=SPHAR4 //
GOAL:azurite=GEWICHT*ifthenelse(ifdef(d),exp(my*d*3/4),1)
E=CU+2 Wyckoff=a TDS=0.0060
E=CU+2 Wyckoff=e x=0.2502 y=0.4986 z=0.0834 TDS=0.0060
E=C Wyckoff=e x=0.3289 y=0.2999 z=0.3183 TDS=0.0065
E=O-2 Wyckoff=e x=0.1036 y=0.3995 z=0.3316 TDS=0.0103
E=O-2 Wyckoff=e x=0.4501 y=0.2080 z=0.4173 TDS=0.0094
E=O-2 Wyckoff=e x=0.4313 y=0.2960 z=0.2074 TDS=0.0095
E=O-2 Wyckoff=e x=0.0727 y=0.8115 z=0.4453 TDS=0.0073
E=H Wyckoff=e x=0.1802 y=0.8005 z=0.3694 TDS=0.0195

File: autoXRD/dara/data/BGMN-Templates/Structures/BGMN/Actinolite.str
PHASE=ACTINOLITE  //
SpacegroupNo=12 HermannMauguin=C12/m1 //
PARAM=A=0.9891_0.9693^1.0089 PARAM=B=1.8200_1.7836^1.8564 PARAM=C=0.5305_0.5199^0.5411 //
PARAM=BETA=104.6_104^105.4 //
RP=3 PARAM=B1=0_0^0.007 GEWICHT=SPHAR6 GOAL:actinolite=GEWICHT*ifthenelse(ifdef(d),exp(my*d*3/4),1)
E=(NA+1(0.04),CA+2(0.88),MN+2(0.08)) Wyckoff=h y=0.7231 TDS=0.0097
E=(MG+2(0.39),FE+2(0.61)) Wyckoff=h y=0.9113 TDS=0.0058
E=(MG+2(0.34),FE+2(0.46),FE+3(0.16)) Wyckoff=g y=0.8214 TDS=0.0055
E=(MG+2(0.42),FE+2(0.58)) Wyckoff=a TDS=0.0068
E=(AL+3(0.08),SI+4(0.92)) Wyckoff=j x=0.2807 y=0.0840 z=0.2943 TDS=0.0056
E=SI+4 Wyckoff=j x=0.2895 y=0.1705 z=0.8022 TDS=0.0057
E=O-2 Wyckoff=j x=0.1118 y=0.0874 z=0.2141 TDS=0.0089
E=O-2 Wyckoff=j x=0.1209 y=0.1730 z=0.7240 TDS=0.0082
E=O-2 Wyckoff=i x=0.8886 z=0.2871 TDS=0.01
E=O-2 Wyckoff=j x=0.3675 y=0.2462 z=0.7906 TDS=0.0102
E=O-2 Wyckoff=j x=0.3457 y=0.1335 z=0.0939 TDS=0.0088
E=O-2 Wyckoff=j x=0.3432 y=0.1187 z=0.5841 TDS=0.0089
E=O-2 Wyckoff=i x=0.6651 z=0.7086 TDS=0.0117

File: autoXRD/dara/data/BGMN-Templates/Structures/BGMN/Aegirine.str
PHASE=Aegirine  //
SpacegroupNo=15 HermannMauguin=C12/c1 //
PARAM=A=0.9658_0.9561^0.9755 PARAM=B=0.8795_0.8707^0.8883 PARAM=C=0.5294_0.5241^0.5347 //
PARAM=BETA=107.4_106.5^108.4 //
RP=3 PARAM=B1=0_0^0.007 GEWICHT=SPHAR4 //
GOAL:aegirine=GEWICHT*ifthenelse(ifdef(d),exp(my*d*3/4),1)
E=NA+1 Wyckoff=e y=0.2999 TDS=0.0097
E=FE+3 Wyckoff=e y=0.8989 TDS=0.0037
E=SI+4 Wyckoff=f x=0.2905 y=0.0894 z=0.2351 TDS=0.0028
E=O-2 Wyckoff=f x=0.1141 y=0.0784 z=0.1380 TDS=0.0038
E=O-2 Wyckoff=f x=0.3582 y=0.2558 z=0.3001 TDS=0.0053
E=O-2 Wyckoff=f x=0.3518 y=0.0079 z=0.0118 TDS=0.0052

File: autoXRD/dara/data/BGMN-Templates/Structures/BGMN/Akermanite.str
PHASE=Akermanite //
SpacegroupNo=113 HermannMauguin=P-42_1m //
PARAM=A=0.7833_0.7755^0.7911 PARAM=C=0.5002_0.4952^0.5052 //
RP=4 PARAM=B1=0_0^0.008 PARAM=k2=0_0^0.0002 GEWICHT=SPHAR0 //
GOAL:akermanite=GEWICHT*ifthenelse(ifdef(d),exp(my*d*3/4),1)
E=CA+2 Wyckoff=e x=0.8318 z=0.4937 TDS=0.0162
E=MG+2 Wyckoff=a TDS=0.0102
E=SI+4 Wyckoff=e x=0.6399 z=0.0643 TDS=0.0088
E=O-2 Wyckoff=c z=0.8182 TDS=0.0238
E=O-2 Wyckoff=e x=0.3594 z=0.7452 TDS=0.0187
E=O-2 Wyckoff=f x=0.0800 y=0.1867 z=0.7850 TDS=0.0207

File: autoXRD/dara/data/BGMN-Templates/Structures/BGMN/Albite.str
PHASE=Plagioclase_Albite //
SpacegroupNo=2 HermannMauguin=C-1 //
PARAM=A=0.8144_0.812^0.815 PARAM=B=1.2787_1.27^1.281 PARAM=C=0.716_0.713^0.720 //
PARAM=ALPHA=94.26_94^95 PARAM=BETA=116.6_116.4^117 PARAM=GAMMA=87.67_87.0^88.2 //
RP=3 PARAM=B1=0_0^0.005 //
GEWICHT=SPHAR4 GOAL:albite=GEWICHT*ifthenelse(ifdef(d),exp(my*d*3/4),1)
E=(NA+1(p)) p=0.45 TDS=0.06  Wyckoff=i x=0.2675 y=0.9802 z=0.151
E=(NA+1(p)) p=0.55 TDS=0.06  Wyckoff=i x=0.2653 y=0      z=0.1385
E=(SI+4(1-p),AL+3(p)) TDS=0.002 p=0.91 Wyckoff=i x=0.0095 y=0.1680 z=0.2075
E=(SI+4(1-p),AL+3(p)) TDS=0.002 p=0.05 Wyckoff=i x=0.0053 y=0.8207 z=0.238
E=(SI+4(1-p),AL+3(p)) TDS=0.002 p=0.09 Wyckoff=i x=0.691  y=0.110  z=0.3105
E=(SI+4(1-p),AL+3(p)) TDS=0.002 p=0.04 Wyckoff=i x=0.6797 y=0.8818 z=0.3595
E=O-2 TDS=0.0015 Wyckoff=i x=0.0065 y=0.1283 z=0.9678
E=O-2 TDS=0.0015 Wyckoff=i x=0.5905 y=0.9962 z=0.2785
E=O-2 TDS=0.0035 Wyckoff=i x=0.8169 y=0.1070 z=0.1943
E=O-2 TDS=0.0035 Wyckoff=i x=0.8191 y=0.8525 z=0.2612
E=O-2 TDS=0.0035 Wyckoff=i x=0.0095 y=0.3011 z=0.268
E=O-2 TDS=0.0015 Wyckoff=i x=0.0247 y=0.6936 z=0.2295
E=O-2 TDS=0.0015 Wyckoff=i x=0.2085 y=0.1087 z=0.3885
E=O-2 TDS=0.0015 Wyckoff=i x=0.1844 y=0.8674 z=0.4345

File: autoXRD/dara/data/BGMN-Templates/Structures/BGMN/Amesite.str
PHASE=Amesite //
SpacegroupNo=1 HermannMauguin=C1 //
PARAM=A=0.5307_0.5280^0.5334 PARAM=B=0.9195_0.9149^0.9241 PARAM=C=1.4068_1.3998^1.4138 //
PARAM=ALPHA=90.1_90^90.5 PARAM=BETA=90.3_90^90.6 PARAM=GAMMA=89.96_89.6^90 //
RP=4 PARAM=B1=0_0^0.007 PARAM=k2=0_0^0.00001 GEWICHT=SPHAR4 //
GOAL:amesite=GEWICHT*ifthenelse(ifdef(d),exp(my*d*3/4),1)
E=(SI+4(0.5135),AL+3(0.4865)) Wyckoff=a x=0.0001 y=0.0001 z=0.0410 TDS=0.0127
E=(SI+4(0.5135),AL+3(0.4865)) Wyckoff=a x=0.0023 y=0.3339 z=0.0425 TDS=0.0123
E=(SI+4(0.5135),AL+3(0.4865)) Wyckoff=a x=0.0136 y=0.0058 z=0.5410 TDS=0.0129
E=SI+4(0.5135) Wyckoff=a x=0.5073 y=0.1709 z=0.5424 TDS=0.0123
E=AL+3(0.4865) Wyckoff=a x=0.5073 y=0.1909 z=0.5024 TDS=0.0123
E=(MG+2(0.6537),AL+3(0.3390)) Wyckoff=a x=0.1695 y=0.1683 z=0.2377 TDS=0.0119
E=(MG+2(0.6537),AL+3(0.3390)) Wyckoff=a x=0.6698 y=-0.0031 z=0.2374 TDS=0.0142
E=(MG+2(0.6537),AL+3(0.3390)) Wyckoff=a x=0.6763 y=0.3335 z=0.2377 TDS=0.0118
E=(MG+2(0.6537),AL+3(0.3390)) Wyckoff=a x=0.3434 y=0.3400 z=0.7380 TDS=0.0124
E=(MG+2(0.6537),AL+3(0.3390)) Wyckoff=a x=0.3433 y=0.0115 z=0.7367 TDS=0.0123
E=(MG+2(0.6537),AL+3(0.3390)) Wyckoff=a x=0.8372 y=0.1750 z=0.7381 TDS=0.0127
E=O-1 Wyckoff=a x=-0.0047 y=-0.0019 z=0.1585 TDS=0.0186
E=O-1 Wyckoff=a x=0.0066 y=0.3351 z=0.1659 TDS=0.0144
E=O-1 Wyckoff=a x=0.9768 y=0.1603 z=0.0025 TDS=0.0167
E=O-1 Wyckoff=a x=0.7228 y=-0.0422 z=0.0005 TDS=0.0165
E=O-1 Wyckoff=a x=0.7027 y=0.3827 z=0.0023 TDS=0.0147
E=O-1 Wyckoff=a x=0.0274 y=0.0092 z=0.6582 TDS=0.0147
E=O-1 Wyckoff=a x=0.4979 y=0.1657 z=0.6659 TDS=0.0141
E=O-1 Wyckoff=a x=0.2862 y=0.0478 z=0.4983 TDS=0.0160
E=O-1 Wyckoff=a x=0.4330 y=0.3447 z=0.5036 TDS=0.0164
E=O-1 Wyckoff=a x=0.8071 y=0.1229 z=0.5031 TDS=0.0158
E=O-1 Wyckoff=a x=0.5071 y=0.1607 z=0.1656 TDS=0.0219
E=O-1 Wyckoff=a x=0.3447 y=0.0004 z=0.3062 TDS=0.0200
E=O-1 Wyckoff=a x=0.3388 y=0.3373 z=0.3071 TDS=0.0177
E=O-1 Wyckoff=a x=0.8345 y=0.1594 z=0.3067 TDS=0.0203
E=O-1 Wyckoff=a x=-0.0009 y=0.3523 z=0.6659 TDS=0.0170
E=O-1 Wyckoff=a x=0.6859 y=0.3562 z=0.8057 TDS=0.0160
E=O-1 Wyckoff=a x=0.6573 y=0.0078 z=0.8074 TDS=0.0155
E=O-1 Wyckoff=a x=0.1815 y=0.1651 z=0.8070 TDS=0.0163
E=H Wyckoff=a x=0.5070 y=0.1560 z=0.1040 TDS=0.0200
E=H Wyckoff=a x=0.3040 y=0.0370 z=0.3650 TDS=0.0200
E=H Wyckoff=a x=0.3620 y=0.3460 z=0.3650 TDS=0.0200
E=H Wyckoff=a x=0.8180 y=0.1330 z=0.3680 TDS=0.0200
E=H Wyckoff=a x=0.9820 y=0.3870 z=0.6240 TDS=0.0200
E=H Wyckoff=a x=0.6890 y=0.3820 z=0.8690 TDS=0.0200
E=H Wyckoff=a x=0.6770 y=0.9620 z=0.8630 TDS=0.0200
E=H Wyckoff=a x=0.1450 y=0.1510 z=0.8710 TDS=0.0200

File: autoXRD/dara/data/BGMN-Templates/Structures/BGMN/Analbite.str
PHASE=Plagioclase_Analbite //
SpacegroupNo=2 HermannMauguin=C-1 //
PARAM=A=0.8153_0.8129^0.8177 PARAM=B=1.2869_1.2830^1.2908 PARAM=C=0.7107_0.7086^0.7128 //
PARAM=ALPHA=93.5_93^94 PARAM=BETA=116.5_116^117 PARAM=GAMMA=90.3_90^90.6 //
RP=4 PARAM=B1=0_0^0.007 PARAM=k2=0_0^0.00001 GEWICHT=SPHAR4 //
GOAL:analbite=GEWICHT*ifthenelse(ifdef(d),exp(my*d*3/4),1)
E=NA+1 Wyckoff=i x=0.2737 y=0.0073 z=0.1329 TDS=0.0762
E=(AL+3(0.2500),SI+4(0.7500)) Wyckoff=i x=0.0090 y=0.1650 z=0.2148 TDS=0.0078
E=(AL+3(0.2500),SI+4(0.7500)) Wyckoff=i x=0.0048 y=0.8145 z=0.2290 TDS=0.0078
E=(AL+3(0.2500),SI+4(0.7500)) Wyckoff=i x=0.6902 y=0.1079 z=0.3202 TDS=0.0082
E=(AL+3(0.2500),SI+4(0.7500)) Wyckoff=i x=0.6849 y=0.8776 z=0.3535 TDS=0.0079
E=O-2 Wyckoff=i x=0.0055 y=0.1351 z=0.9845 TDS=0.0162
E=O-2 Wyckoff=i x=0.5916 y=0.9907 z=0.2783 TDS=0.0132
E=O-2 Wyckoff=i x=0.8212 y=0.1084 z=0.1990 TDS=0.0165
E=O-2 Wyckoff=i x=0.8184 y=0.8470 z=0.2455 TDS=0.0189
E=O-2 Wyckoff=i x=0.0162 y=0.2902 z=0.2770 TDS=0.0145
E=O-2 Wyckoff=i x=0.0213 y=0.6873 z=0.2180 TDS=0.0149
E=O-2 Wyckoff=i x=0.1959 y=0.1123 z=0.3876 TDS=0.0144
E=O-2 Wyckoff=i x=0.1885 y=0.8675 z=0.4266 TDS=0.0162

File: autoXRD/dara/data/BGMN-Templates/Structures/BGMN/Andalusite.str
PHASE=ANDALUSITE //
SpacegroupNo=58 HermannMauguin=P2_1/n2_1/n2/m //
PARAM=A=0.7794_0.7716^0.7872 PARAM=B=0.7898_0.7819^0.7977 PARAM=C=0.5559_0.5503^0.5615 //
RP=3 PARAM=B1=0_0^0.005 GEWICHT=SPHAR6 GOAL:andalusite=GEWICHT*ifthenelse(ifdef(d),exp(my*d*3/4),1)
E=AL+3 TDS=0.0028 Wyckoff=e z=0.7578
E=AL+3 TDS=0.0024 Wyckoff=g x=0.8708 y=0.3613
E=SI+4 TDS=0.0026 Wyckoff=g x=0.7538 y=0.7471
E=O-2 TDS=0.0041 Wyckoff=g x=0.9232 y=0.1373
E=O-2 TDS=0.0036 Wyckoff=g x=0.5760 y=0.6371
E=O-2 TDS=0.0038 Wyckoff=g x=0.8962 y=0.5987
E=O-2 TDS=0.0042 Wyckoff=h x=0.2303 y=0.1343 z=0.2390

File: autoXRD/dara/data/BGMN-Templates/Structures/BGMN/Anorthite.str
PHASE=PLAGIOCLASE_ANORTHITE //
SpacegroupNo=2 HermannMauguin=P-1 //
PARAM=A=0.8177_0.8165^0.8185 PARAM=B=1.2877_1.286^1.289 PARAM=C=1.4169_1.416^1.419 //
PARAM=ALPHA=93.2_93^94 PARAM=BETA=115.8_115^116.2 PARAM=GAMMA=91.2_90.5^92 //
RP=4 PARAM=B1=0_0^0.007 PARAM=k2=0_0^0.001 GEWICHT=SPHAR4 GOAL:anorthite=GEWICHT*ifthenelse(ifdef(d),exp(my*d*3/4),1)
E=CA+2 Wyckoff=i x=0.2647 y=0.9844 z=0.0873 TDS=0.0100
E=CA+2 Wyckoff=i x=0.2684 y=0.0312 z=0.5438 TDS=0.0100
E=CA+2 Wyckoff=i x=0.7732 y=0.5334 z=0.5422 TDS=0.0100
E=CA+2 Wyckoff=i x=0.7636 y=0.5067 z=0.0740 TDS=0.0100
E=SI+4 Wyckoff=i x=0.0099 y=0.1584 z=0.1043 TDS=0.0020
E=AL+3 Wyckoff=i x=0.0069 y=0.1609 z=0.6125 TDS=0.0020
E=SI+4 Wyckoff=i x=0.5061 y=0.6567 z=0.6033 TDS=0.0020
E=AL+3 Wyckoff=i x=0.4987 y=0.6675 z=0.1125 TDS=0.0020
E=AL+3 Wyckoff=i x=0.9928 y=0.8146 z=0.1190 TDS=0.0020
E=SI+4 Wyckoff=i x=0.0059 y=0.8154 z=0.6129 TDS=0.0020
E=AL+3 Wyckoff=i x=0.5078 y=0.3154 z=0.6212 TDS=0.0020
E=SI+4 Wyckoff=i x=0.5034 y=0.3207 z=0.1091 TDS=0.0020
E=AL+3 Wyckoff=i x=0.6841 y=0.1134 z=0.1512 TDS=0.0020
E=SI+4 Wyckoff=i x=0.6818 y=0.1029 z=0.6644 TDS=0.0020
E=AL+3 Wyckoff=i x=0.1906 y=0.6123 z=0.6681 TDS=0.0020
E=SI+4 Wyckoff=i x=0.1714 y=0.6062 z=0.1504 TDS=0.0020
E=SI+4 Wyckoff=i x=0.6749 y=0.8828 z=0.1881 TDS=0.0020
E=AL+3 Wyckoff=i x=0.6799 y=0.8717 z=0.6715 TDS=0.0020
E=SI+4 Wyckoff=i x=0.1759 y=0.3802 z=0.6744 TDS=0.0020
E=AL+3 Wyckoff=i x=0.1865 y=0.3790 z=0.1815 TDS=0.0020
E=O Wyckoff=i x=0.0276 y=0.1234 z=0.9957 TDS=0.0060
E=O Wyckoff=i x=0.9814 y=0.1237 z=0.4808 TDS=0.0060
E=O Wyckoff=i x=0.4873 y=0.6256 z=0.4865 TDS=0.0060
E=O Wyckoff=i x=0.5129 y=0.6256 z=0.9970 TDS=0.0060
E=O Wyckoff=i x=0.5724 y=0.9909 z=0.1451 TDS=0.0060
E=O Wyckoff=i x=0.5732 y=0.9901 z=0.6398 TDS=0.0060
E=O Wyckoff=i x=0.0732 y=0.4876 z=0.6330 TDS=0.0060
E=O Wyckoff=i x=0.0755 y=0.4925 z=0.1363 TDS=0.0060
E=O Wyckoff=i x=0.8114 y=0.1027 z=0.0792 TDS=0.0060
E=O Wyckoff=i x=0.8071 y=0.0996 z=0.6046 TDS=0.0060
E=O Wyckoff=i x=0.3363 y=0.5938 z=0.6045 TDS=0.0060
E=O Wyckoff=i x=0.2912 y=0.6036 z=0.0819 TDS=0.0060
E=O Wyckoff=i x=0.8148 y=0.8516 z=0.1454 TDS=0.0060
E=O Wyckoff=i x=0.8090 y=0.8510 z=0.6018 TDS=0.0060
E=O Wyckoff=i x=0.2983 y=0.3575 z=0.6113 TDS=0.0060
E=O Wyckoff=i x=0.3382 y=0.3606 z=0.1309 TDS=0.0060
E=O Wyckoff=i x=0.0120 y=0.2780 z=0.1351 TDS=0.0060
E=O Wyckoff=i x=0.0177 y=0.2900 z=0.6486 TDS=0.0060
E=O Wyckoff=i x=0.5082 y=0.7778 z=0.6311 TDS=0.0060
E=O Wyckoff=i x=0.5102 y=0.7969 z=0.1500 TDS=0.0060
E=O Wyckoff=i x=0.0004 y=0.6802 z=0.1063 TDS=0.0060
E=O Wyckoff=i x=0.0083 y=0.6898 z=0.6017 TDS=0.0060
E=O Wyckoff=i x=0.5150 y=0.1794 z=0.6090 TDS=0.0060
E=O Wyckoff=i x=0.5067 y=0.1947 z=0.0974 TDS=0.0060
E=O Wyckoff=i x=0.1795 y=0.1072 z=0.1919 TDS=0.0060
E=O Wyckoff=i x=0.2153 y=0.1057 z=0.6862 TDS=0.0060
E=O Wyckoff=i x=0.6992 y=0.6031 z=0.6779 TDS=0.0060
E=O Wyckoff=i x=0.6921 y=0.6014 z=0.2000 TDS=0.0060
E=O Wyckoff=i x=0.2027 y=0.8723 z=0.2106 TDS=0.0060
E=O Wyckoff=i x=0.1754 y=0.8557 z=0.7170 TDS=0.0060
E=O Wyckoff=i x=0.6861 y=0.3637 z=0.7335 TDS=0.0060
E=O Wyckoff=i x=0.6999 y=0.3691 z=0.1993 TDS=0.0060

File: autoXRD/dara/data/BGMN-Templates/Structures/BGMN/Anthracene.str
PHASE=Anthracene //
SpacegroupNo=14 HermannMauguin=P12_1/a1 //
PARAM=A=0.85526_0.85^0.865 PARAM=B=0.60158_0.595^0.61 PARAM=C=1.1172_1.0015^1.13 //
PARAM=BETA=124.596_124^125 TDS=0.026 //
RP=3 PARAM=B1=0_0^0.01 GEWICHT=SPHAR4 //
GOAL:anthracene=GEWICHT*ifthenelse(ifdef(d),exp(my*d*3/4),1)
E=C Wyckoff=e x=0.0867 y=0.0288 z=0.3644 
E=C Wyckoff=e x=0.1178 y=0.1555 z=0.2798 
E=C Wyckoff=e x=0.0589 y=0.0817 z=0.1384 
E=C Wyckoff=e x=0.0875 y=0.2074 z=0.0477 
E=C Wyckoff=e x=-0.0303 y=-0.1314 z=0.0896 
E=C Wyckoff=e x=-0.0601 y=-0.2577 z=0.1830 
E=C Wyckoff=e x=-0.0035 y=-0.1806 z=0.3156 
E=H Wyckoff=e x=0.127 y=0.082 z=0.459 
E=H Wyckoff=e x=0.182 y=0.297 z=0.313 
E=H Wyckoff=e x=0.151 y=0.350 z=0.082 
E=H Wyckoff=e x=-0.123 y=-0.405 z=0.147 
E=H Wyckoff=e x=-0.027 y=-0.271 z=0.380 
E=C Wyckoff=e x=0.0303 y=0.1314 z=-0.0896 
E=C Wyckoff=e x=-0.0875 y=-0.2074 z=-0.0477 
E=C Wyckoff=e x=-0.0589 y=-0.0817 z=-0.1384 
E=C Wyckoff=e x=0.0601 y=0.2577 z=-0.1830 
E=H Wyckoff=e x=-0.151 y=-0.350 z=-0.0820 
E=C Wyckoff=e x=-0.1178 y=-0.1555 z=-0.2798 
E=C Wyckoff=e x=0.0035 y=0.1806 z=-0.3156 
E=H Wyckoff=e x=0.1230 y=0.405 z=-0.147 
E=C Wyckoff=e x=-0.0867 y=-0.0288 z=-0.3644 
E=H Wyckoff=e x=-0.182 y=-0.297 z=-0.313 
E=H Wyckoff=e x=0.027 y=0.271 z=-0.380 
E=H Wyckoff=e x=-0.127 y=-0.082 z=-0.459

File: autoXRD/dara/data/BGMN-Templates/Structures/BGMN/Augite.str
PHASE=Augite //
SpacegroupNo=15 HermannMauguin=C12/c1 //
PARAM=A=0.9694_0.9597^0.9791 PARAM=B=0.8851_0.8762^0.8940 PARAM=C=0.5270_0.5217^0.5323 //
PARAM=BETA=106.7_106^107.6 //
RP=3 PARAM=B1=0_0^0.007 GEWICHT=SPHAR4 //
GOAL:augite=GEWICHT*ifthenelse(ifdef(d),exp(my*d*3/4),1)
E=(AL+3(0.2200),MG+2(0.6600),FE+2(0.1200)) Wyckoff=e y=0.9061 TDS=0.0063
E=(CA+2(0.6680),NA+1(0.0960)) Wyckoff=e y=0.3013 TDS=0.0088
E=(MG+2(0.1330),FE+2(0.1030)) Wyckoff=e y=0.2677 TDS=0.0112
E=(SI+4(0.9255),AL+3(0.0745)) Wyckoff=f x=0.2894 y=0.0926 z=0.2340 TDS=0.0058
E=O-2 Wyckoff=f x=0.1146 y=0.0862 z=0.1395 TDS=0.0087
E=O-2 Wyckoff=f x=0.3643 y=0.2529 z=0.3251 TDS=0.0127
E=O-2 Wyckoff=f x=0.3526 y=0.0184 z=0.0002 TDS=0.0108

File: autoXRD/dara/data/BGMN-Templates/Structures/BGMN/BA2TIO4.STR
PHASE=Ba2TiO4  //
SpacegroupNo=14 HermannMauguin=P12_1/c1 //
PARAM=A=1.0545_1.0492^1.0598 PARAM=B=0.7681_0.7643^0.7719 PARAM=C=1.1901_1.1841^1.1960 //
PARAM=BETA=149.234_148.5^150 //
RP=4 PARAM=B1=0_0^0.007 PARAM=k2=0_0^0.0001 GEWICHT=SPHAR4 //
GOAL:ba2tio4=GEWICHT*ifthenelse(ifdef(d),exp(my*d*3/4),1)
E=BA+2 Wyckoff=e x=0.3100 y=0.8412 z=0.2346 TDS=0.0180
E=BA+2 Wyckoff=e x=0.9715 y=0.4998 z=0.7721 TDS=0.0163
E=TI+4 Wyckoff=e x=0.3413 y=0.2798 z=0.2589 TDS=0.0176
E=O Wyckoff=e x=0.2872 y=0.5066 z=0.2182 TDS=0.0250
E=O Wyckoff=e x=0.6667 y=0.2366 z=0.4810 TDS=0.0247
E=O Wyckoff=e x=0.1445 y=0.1757 z=0.0049 TDS=0.0221
E=O Wyckoff=e x=0.2505 y=0.1801 z=0.3238 TDS=0.0209

File: autoXRD/dara/data/BGMN-Templates/Structures/BGMN/BA6TI17O.STR
PHASE=Ba6Ti17O40 //
SpacegroupNo=15 HermannMauguin=C12/c1 //
PARAM=A=0.9887_0.9867^0.9907 PARAM=B=1.7097_1.7063^1.7131 PARAM=C=1.8918_1.8880^1.8956 //
PARAM=BETA=98.7_98^99.4 //
RP=4 PARAM=B1=0_0^0.007 PARAM=k2=0_0^0.0001 GEWICHT=SPHAR4 //
GOAL:ba6ti17o=GEWICHT*ifthenelse(ifdef(d),exp(my*d*3/4),1)
E=BA+2 Wyckoff=f x=0.0701 y=0.0900 z=0.4427 TDS=0.0048
E=BA+2 Wyckoff=f x=0.8624 y=0.4257 z=0.8214 TDS=0.0051
E=BA+2 Wyckoff=f x=0.8535 y=0.2833 z=0.3148 TDS=0.0052
E=TI+4 Wyckoff=e y=0.1042 TDS=0.0036
E=TI+4 Wyckoff=e y=0.9380 TDS=0.0045
E=TI+4 Wyckoff=f x=0.7217 y=0.9009 z=0.8612 TDS=0.0027
E=TI+4 Wyckoff=e y=0.7470 TDS=0.0030
E=TI+4 Wyckoff=f x=0.7037 y=0.9259 z=0.3689 TDS=0.0051
E=TI+4 Wyckoff=f x=0.7095 y=0.7531 z=0.3731 TDS=0.0033
E=TI+4 Wyckoff=f x=0.9775 y=0.1602 z=0.8812 TDS=0.0041
E=TI+4 Wyckoff=c TDS=0.0039
E=TI+4 Wyckoff=f x=0.9675 y=0.0000 z=0.0000 TDS=0.0034
E=TI+4 Wyckoff=f x=0.2562 y=0.4197 z=0.0133 TDS=0.0000
E=TI+4 Wyckoff=b TDS=0.0000
E=O Wyckoff=f x=0.9327 y=0.0807 z=0.5582 TDS=0.0048
E=O Wyckoff=f x=0.9384 y=0.2439 z=0.5525 TDS=0.0037
E=O Wyckoff=f x=0.9403 y=0.4134 z=0.5537 TDS=0.0040
E=O Wyckoff=f x=0.2024 y=0.0155 z=0.0666 TDS=0.0036
E=O Wyckoff=f x=0.1859 y=0.1580 z=0.5735 TDS=0.0030
E=O Wyckoff=f x=0.1886 y=0.3261 z=0.5668 TDS=0.0041
E=O Wyckoff=f x=0.1789 y=0.4962 z=0.0602 TDS=0.0035
E=O Wyckoff=f x=0.9295 y=0.4170 z=0.0579 TDS=0.0039
E=O Wyckoff=f x=0.9308 y=0.2546 z=0.0688 TDS=0.0046
E=O Wyckoff=f x=0.1756 y=0.3299 z=0.0546 TDS=0.0038
E=O Wyckoff=f x=0.2051 y=0.1655 z=0.0596 TDS=0.0027
E=O Wyckoff=f x=0.9014 y=0.0178 z=0.1991 TDS=0.0037
E=O Wyckoff=f x=0.9099 y=0.1615 z=0.6917 TDS=0.0027
E=O Wyckoff=f x=0.8910 y=0.3293 z=0.6955 TDS=0.0054
E=O Wyckoff=f x=0.8750 y=0.4885 z=0.6848 TDS=0.0047
E=O Wyckoff=f x=0.1269 y=0.0796 z=0.6800 TDS=0.0038
E=O Wyckoff=f x=0.1300 y=0.2431 z=0.6824 TDS=0.0033
E=O Wyckoff=f x=0.8783 y=0.3423 z=0.1829 TDS=0.0042
E=O Wyckoff=f x=0.8848 y=0.1801 z=0.1908 TDS=0.0060
E=O Wyckoff=f x=0.1307 y=0.1110 z=0.1823 TDS=0.0053

File: autoXRD/dara/data/BGMN-Templates/Structures/BGMN/BARITE.STR
PHASE=Barite //
SpacegroupNo=62 HermannMauguin=P2_1/n2_1/m2_1/a  //
PARAM=A=0.8884_0.8857^0.8911 PARAM=B=0.5456_0.5440^0.5472 PARAM=C=0.7157_0.7136^0.7178 //
RP=4 PARAM=B1=0_0^0.007 PARAM=k2=0_0^0.00001 GEWICHT=SPHAR4 //
GOAL:barite=GEWICHT*ifthenelse(ifdef(d),exp(my*d*3/4),1) 
E=BA+2 Wyckoff=c x=0.6845 z=0.3415 TDS=0.0084
E=S Wyckoff=c x=0.5627 z=0.8087 TDS=0.0084
E=O-1 Wyckoff=c x=0.4110 z=0.8934 TDS=0.0175
E=O-1 Wyckoff=c x=0.6817 z=0.9482 TDS=0.0189
E=O-1 Wyckoff=d x=0.4204 y=0.9700 z=0.3116 TDS=0.0108

File: autoXRD/dara/data/BGMN-Templates/Structures/BGMN/BATI2O5.STR
PHASE=BaTi2O5  //
SpacegroupNo=5 HermannMauguin=C121 //
PARAM=A=1.6892_1.6808^1.6976 PARAM=B=0.3930_0.3910^0.3950 PARAM=C=1.7389_1.7302^1.7476 //
PARAM=BETA=148.178_147.5^148.7 //
RP=4 PARAM=B1=0_0^0.007 PARAM=k2=0_0^0.0001 GEWICHT=SPHAR0 //
GOAL:bati2o5=GEWICHT*ifthenelse(ifdef(d),exp(my*d*3/4),1)
E=BA+2 Wyckoff=a y=0.0000 TDS=0.0020
E=O Wyckoff=b y=0.0000 TDS=0.0020
E=BA+2 Wyckoff=c x=0.6480 y=0.0000 z=0.5180 TDS=0.0020
E=TI+4 Wyckoff=c x=0.4740 y=0.0000 z=0.8050 TDS=0.0020
E=O Wyckoff=c x=0.9740 y=0.0000 z=0.8050 TDS=0.0020
E=TI+4 Wyckoff=c x=0.1660 y=0.0000 z=0.8730 TDS=0.0020
E=O Wyckoff=c x=0.6660 y=0.0000 z=0.8730 TDS=0.0020
E=TI+4 Wyckoff=c x=0.1760 y=0.0000 z=0.7140 TDS=0.0020
E=O Wyckoff=c x=0.6760 y=0.0000 z=0.7140 TDS=0.0020
E=O Wyckoff=c x=0.9060 y=0.0000 z=0.5840 TDS=0.0020
E=O Wyckoff=c x=0.3540 y=0.0000 z=0.7910 TDS=0.0020
E=O Wyckoff=c x=0.3240 y=0.0000 z=0.9280 TDS=0.0020
E=O Wyckoff=c x=0.3380 y=0.0000 z=0.6260 TDS=0.0020

File: autoXRD/dara/data/BGMN-Templates/Structures/BGMN/BATI4O9.STR
PHASE=BaTi4O9 //
SpacegroupNo=59 HermannMauguin=P2_1/m2_1/m2/n OriginChoice=2 //
PARAM=A=1.4527_1.4454^1.4600 PARAM=B=0.3794_0.3775^0.3813 PARAM=C=0.6293_0.6262^0.6324 //
RP=4 PARAM=B1=0_0^0.007 PARAM=k2=0_0^0.0001 GEWICHT=SPHAR4 //
GOAL=bati4o9=GEWICHT*ifthenelse(ifdef(d),exp(my*d*3/4),1)
E=BA+2 Wyckoff=b z=0.7082 TDS=0.0096
E=TI+4 Wyckoff=f x=0.4633 z=0.8041 TDS=0.0024
E=TI+4 Wyckoff=f x=0.3710 z=0.2486 TDS=0.0032
E=O-1 Wyckoff=f x=0.9902 z=0.1504 TDS=0.0036
E=O-1 Wyckoff=f x=0.8988 z=0.7400 TDS=0.0044
E=O-1 Wyckoff=f x=0.3480 z=0.9547 TDS=0.0046
E=O-1 Wyckoff=f x=0.4066 z=0.5610 TDS=0.0068
E=O-1 Wyckoff=a z=0.3430 TDS=0.0062

File: autoXRD/dara/data/BGMN-Templates/Structures/BGMN/BEUDANTI.STR
PHASE=Beudantite //
SpacegroupNo=166 HermannMauguin=R-32/m //
PARAM=A=0.7315_0.7278^0.7352 PARAM=C=1.7035_1.6950^1.7120 //
RP=4 PARAM=B1=0_0^0.007 PARAM=k2=0_0^0.0001 GEWICHT=SPHAR4 //
GOAL:beudanti=GEWICHT*ifthenelse(ifdef(d),exp(my*d*3/4),1)
E=PB(0.1670) Wyckoff=f x=0.9617 TDS=0.0172
E=(AS(0.5350),S(0.4650)) Wyckoff=c z=0.6851 TDS=0.0072
E=(FE+3(0.8470),AL+3(0.1530)) Wyckoff=d TDS=0.0066
E=O Wyckoff=c z=0.5932 TDS=0.0213
E=O Wyckoff=h x=0.1188 z=0.7199 TDS=0.0141
E=O Wyckoff=h x=0.2079 z=0.5324 TDS=0.0096

File: autoXRD/dara/data/BGMN-Templates/Structures/BGMN/BORNITE.STR
PHASE=Bornite //
SpacegroupNo=61 HermannMauguin=P2_1/b2_1/c2_1/a //
PARAM=A=1.0950_1.0841^1.1059 PARAM=B=2.1862_2.1643^2.2081 PARAM=C=1.0950_1.0841^1.1059 //
RP=3 PARAM=B1=0_0^0.007 GEWICHT=SPHAR4 //
GOAL:bornite=GEWICHT*ifthenelse(ifdef(d),exp(my*d*3/4),1)
E=S Wyckoff=c x=0.0046 y=-0.0006 z=0.2541 TDS=0.0074
E=S Wyckoff=c x=0.0026 y=0.2505 z=0.2530 TDS=0.0130
E=S Wyckoff=c x=0.2446 y=0.1251 z=0.2574 TDS=0.0090
E=S Wyckoff=c x=0.2518 y=0.0015 z=0.5073 TDS=0.0081
E=S Wyckoff=c x=0.0016 y=0.1271 z=0.4963 TDS=0.0108
E=S Wyckoff=c x=-0.0066 y=0.1229 z=-0.0077 TDS=0.0088
E=S Wyckoff=c x=0.2541 y=0.1217 z=0.7475 TDS=0.0094
E=S Wyckoff=c x=0.2452 y=0.2476 z=0.4963 TDS=0.0098
E=(CU+1(0.8300),FE+3(0.1700)) Wyckoff=c x=0.1331 y=0.0573 z=0.3688 TDS=0.0241
E=(CU+1(0.8300),FE+3(0.1700)) Wyckoff=c x=0.1053 y=0.0619 z=0.6223 TDS=0.0317
E=(CU+1(0.8300),FE+3(0.1700)) Wyckoff=c x=0.3912 y=0.0593 z=0.3708 TDS=0.0274
E=(CU+1(0.8300),FE+3(0.1700)) Wyckoff=c x=0.3766 y=0.0598 z=0.6318 TDS=0.0179
E=(CU+1(0.8300),FE+3(0.1700)) Wyckoff=c x=0.1192 y=0.1901 z=0.3727 TDS=0.0184
E=(CU+1(0.8300),FE+3(0.1700)) Wyckoff=c x=0.1248 y=0.1871 z=0.6440 TDS=0.0277
E=(CU+1(0.8300),FE+3(0.1700)) Wyckoff=c x=0.3777 y=0.1906 z=0.3588 TDS=0.0286
E=(CU+1(0.8300),FE+3(0.1700)) Wyckoff=c x=0.3804 y=0.1934 z=0.6170 TDS=0.0238
E=(CU+1(0.8300),FE+3(0.1700)) Wyckoff=c x=0.1442 y=0.0698 z=0.8917 TDS=0.0325
E=(CU+1(0.8300),FE+3(0.1700)) Wyckoff=c x=0.3424 y=0.0790 z=0.0963 TDS=0.0399
E=(CU+1(0.8300),FE+3(0.1700)) Wyckoff=c x=0.1409 y=0.1761 z=0.1014 TDS=0.0348
E=(CU+1(0.8300),FE+3(0.1700)) Wyckoff=c x=0.3495 y=0.1771 z=0.8990 TDS=0.0379

File: autoXRD/dara/data/BGMN-Templates/Structures/BGMN/BREDIGIT.STR
PHASE=Bredigite //
SpacegroupNo=34 HermannMauguin=Pnn2 //
PARAM=A=1.8340_1.8157^1.8523 PARAM=B=0.6739_0.6672^0.6806 PARAM=C=1.0909_1.0800^1.1018 //
RP=4 PARAM=B1=0_0^0.007 PARAM=k2=0_0^0.0001 GEWICHT=SPHAR0 //
GOAL:bredigite=GEWICHT*ifthenelse(ifdef(d),exp(my*d*3/4),1)
E=(CA+2(0.7070),BA+2(0.2930)) Wyckoff=a z=0.0000 TDS=0.0162
E=CA+2 Wyckoff=a z=0.5016 TDS=0.0144
E=CA+2 Wyckoff=c x=0.2284 y=0.0000 z=0.2362 TDS=0.0071
E=CA+2 Wyckoff=c x=0.2272 y=0.0056 z=0.7728 TDS=0.0106
E=(CA+2(0.8800),MG+2(0.1200)) Wyckoff=c x=0.4103 y=0.1540 z=0.2564 TDS=0.0132
E=CA+2 Wyckoff=c x=0.4119 y=0.1614 z=0.7556 TDS=0.0099
E=CA+2 Wyckoff=c x=0.1722 y=0.3310 z=0.0081 TDS=0.0125
E=CA+2 Wyckoff=c x=0.1654 y=0.3008 z=0.5061 TDS=0.0138
E=(MG+2(0.6400),MN+2(0.3600)) Wyckoff=b z=0.4997 TDS=0.0074
E=(MG+2(0.9300),MN+2(0.0700)) Wyckoff=b z=0.0000 TDS=0.0045
E=SI+4 Wyckoff=c x=0.0811 y=0.2188 z=0.7542 TDS=0.0100
E=SI+4 Wyckoff=c x=0.0798 y=0.2199 z=0.2594 TDS=0.0070
E=SI+4 Wyckoff=c x=0.1649 y=0.7659 z=0.0037 TDS=0.0080
E=SI+4 Wyckoff=c x=0.3364 y=0.2831 z=0.0043 TDS=0.0080
E=O-2 Wyckoff=c x=0.0259 y=0.2695 z=0.6388 TDS=0.0240
E=O-2 Wyckoff=c x=0.0495 y=0.3444 z=0.8681 TDS=0.0150
E=O-2 Wyckoff=c x=0.1605 y=0.3054 z=0.7196 TDS=0.0110
E=O-2 Wyckoff=c x=0.0883 y=0.9919 z=0.7885 TDS=0.0210
E=O-2 Wyckoff=c x=0.0609 y=0.3311 z=0.1285 TDS=0.0220
E=O-2 Wyckoff=c x=0.0241 y=0.2900 z=0.3626 TDS=0.0090
E=O-2 Wyckoff=c x=0.1592 y=0.3233 z=0.2923 TDS=0.0170
E=O-2 Wyckoff=c x=0.0913 y=0.9897 z=0.2294 TDS=0.0110
E=O-2 Wyckoff=c x=0.1991 y=0.6537 z=0.8870 TDS=0.0460
E=O-2 Wyckoff=c x=0.1985 y=0.6607 z=0.1249 TDS=0.0030
E=O-2 Wyckoff=c x=0.0796 y=0.7206 z=0.9958 TDS=0.0210
E=O-2 Wyckoff=c x=0.1912 y=0.9890 z=0.0057 TDS=0.0220
E=O-2 Wyckoff=c x=0.2900 y=0.2500 z=0.8781 TDS=0.0060
E=O-2 Wyckoff=c x=0.2850 y=0.2699 z=0.1198 TDS=0.0200
E=O-2 Wyckoff=c x=0.3969 y=0.1015 z=0.0127 TDS=0.0130
E=O-2 Wyckoff=c x=0.3760 y=0.4934 z=0.0000 TDS=0.0120

File: autoXRD/dara/data/BGMN-Templates/Structures/BGMN/BROWNMG.STR
PHASE=Brownmillerite(Si,Mg) //
SpacegroupNo=62 HermannMauguin=P2_1/n2_1/m2_1/a //
PARAM=A=0.5427_0.5373^0.5481 PARAM=B=1.4777_1.4629^1.4925 PARAM=C=0.5596_0.5540^0.5652 //
RP=4 PARAM=B1=0_0^0.007 PARAM=k2=0_0^0.0001 GEWICHT=SPHAR0 //
GOAL:brownmg=GEWICHT*ifthenelse(ifdef(d),exp(my*d*3/4),1) 
E=CA+2 Wyckoff=d x=0.4848 y=0.1084 z=0.9711 TDS=0.0029
E=(FE+3(0.7750),MG+2(0.2250)) Wyckoff=a TDS=0.0029
E=(FE+3(0.6250),MG+2(0.0725),SI+4(0.3000)) Wyckoff=c x=0.4498 z=0.4387 TDS=0.0029
E=O-2 Wyckoff=d x=0.2550 y=0.9839 z=0.7655 TDS=0.0029
E=O-2 Wyckoff=d x=0.0340 y=0.1398 z=0.9290 TDS=0.0029
E=O-2 Wyckoff=c x=0.1050 z=0.3480 TDS=0.0029

File: autoXRD/dara/data/BGMN-Templates/Structures/BGMN/Ba2ti9o20.str
PHASE=Ba2Ti9O20 //
SpacegroupNo=2 HermannMauguin=P-1 //
PARAM=A=1.4358_1.4286^1.4430 PARAM=B=1.4095_1.4025^1.4165 PARAM=C=0.7477_0.7440^0.7514 //
PARAM=ALPHA=95.5_95^96 PARAM=BETA=100.6_100^101.2 PARAM=GAMMA=89.9_89^90 //
RP=4 PARAM=B1=0_0^0.007 PARAM=k2=0_0^0.0001 GEWICHT=SPHAR4 //
GOAL=ba2ti9o20=GEWICHT*ifthenelse(ifdef(d),exp(my*d*3/4),1)
E=BA+2 Wyckoff=i x=-0.1280 y=0.2508 z=0.0071 TDS=0.0060
E=BA+2 Wyckoff=i x=0.2258 y=0.2510 z=-0.0099 TDS=0.0055
E=BA+2 Wyckoff=i x=-0.4768 y=-0.4374 z=-0.2501 TDS=0.0060
E=BA+2 Wyckoff=i x=0.4239 y=0.0617 z=-0.2590 TDS=0.0041
E=TI+4 Wyckoff=i x=0.0684 y=0.0075 z=0.1771 TDS=0.0028
E=TI+4 Wyckoff=i x=-0.1450 y=-0.0026 z=0.1920 TDS=0.0025
E=TI+4 Wyckoff=i x=0.0075 y=0.1607 z=-0.4558 TDS=0.0030
E=TI+4 Wyckoff=i x=0.2851 y=-0.0004 z=0.1753 TDS=0.0027
E=TI+4 Wyckoff=i x=0.1975 y=-0.1555 z=-0.5437 TDS=0.0036
E=TI+4 Wyckoff=i x=0.2125 y=0.1567 z=-0.4853 TDS=0.0014
E=TI+4 Wyckoff=i x=-0.4055 y=0.1647 z=-0.4473 TDS=0.0026
E=TI+4 Wyckoff=i x=-0.3363 y=0.1679 z=0.1675 TDS=0.0031
E=TI+4 Wyckoff=i x=0.4517 y=0.1731 z=0.2004 TDS=0.0029
E=TI+4 Wyckoff=i x=0.3088 y=0.3380 z=-0.5465 TDS=0.0024
E=TI+4 Wyckoff=i x=0.1004 y=0.3431 z=-0.5418 TDS=0.0021
E=TI+4 Wyckoff=i x=-0.1050 y=0.3444 z=-0.5326 TDS=0.0037
E=TI+4 Wyckoff=i x=0.3121 y=-0.3498 z=-0.4649 TDS=0.0039
E=TI+4 Wyckoff=i x=0.3639 y=-0.3370 z=0.1649 TDS=0.0044
E=TI+4 Wyckoff=i x=0.4291 y=0.3200 z=-0.1965 TDS=0.0026
E=TI+4 Wyckoff=i x=0.2531 y=-0.5095 z=-0.1814 TDS=0.0027
E=TI+4 Wyckoff=i x=0.0356 y=-0.5041 z=-0.1773 TDS=0.0028
E=TI+4 Wyckoff=i x=0.1797 y=-0.5011 z=0.1826 TDS=0.0023
E=O Wyckoff=i x=0.6771 y=0.4289 z=0.2727 TDS=0.0024
E=O Wyckoff=i x=0.3220 y=0.7458 z=-0.0082 TDS=0.0024
E=O Wyckoff=i x=0.2685 y=0.4143 z=0.2570 TDS=0.0024
E=O Wyckoff=i x=0.1131 y=0.2413 z=-0.3634 TDS=0.0024
E=O Wyckoff=i x=0.0851 y=-0.2385 z=0.3539 TDS=0.0024
E=O Wyckoff=i x=0.2175 y=-0.2618 z=0.6433 TDS=0.0024
E=O Wyckoff=i x=0.2192 y=0.0846 z=-0.2722 TDS=0.0024
E=O Wyckoff=i x=0.1864 y=0.2587 z=0.3494 TDS=0.0024
E=O Wyckoff=i x=0.4442 y=-0.1070 z=-0.0870 TDS=0.0024
E=O Wyckoff=i x=0.1236 y=0.5820 z=-0.2662 TDS=0.0024
E=O Wyckoff=i x=0.1117 y=-0.0887 z=0.5888 TDS=0.0024
E=O Wyckoff=i x=0.0157 y=-0.2650 z=-0.3570 TDS=0.0024
E=O Wyckoff=i x=0.0580 y=0.5723 z=0.0622 TDS=0.0024
E=O Wyckoff=i x=0.4293 y=0.2447 z=-0.0167 TDS=0.0024
E=O Wyckoff=i x=0.2484 y=-0.0777 z=-0.0766 TDS=0.0024
E=O Wyckoff=i x=0.3572 y=0.0849 z=0.0860 TDS=0.0024
E=O Wyckoff=i x=0.3179 y=0.2479 z=-0.3605 TDS=0.0024
E=O Wyckoff=i x=0.8098 y=0.4084 z=0.6068 TDS=0.0024
E=O Wyckoff=i x=0.0739 y=0.4219 z=-0.7349 TDS=0.0024
E=O Wyckoff=i x=0.1469 y=0.4299 z=-0.0666 TDS=0.0024
E=O Wyckoff=i x=0.3427 y=0.4088 z=-0.0860 TDS=0.0024
E=O Wyckoff=i x=0.0105 y=0.4067 z=-0.3947 TDS=0.0024
E=O Wyckoff=i x=0.2820 y=0.0782 z=0.4003 TDS=0.0024
E=O Wyckoff=i x=0.4925 y=0.1013 z=-0.5838 TDS=0.0024
E=O Wyckoff=i x=0.0903 y=0.0906 z=0.3999 TDS=0.0024
E=O Wyckoff=i x=0.2097 y=0.4076 z=0.6000 TDS=0.0024
E=O Wyckoff=i x=0.2601 y=0.5772 z=0.0575 TDS=0.0024
E=O Wyckoff=i x=0.3099 y=-0.1013 z=-0.4146 TDS=0.0024
E=O Wyckoff=i x=0.1779 y=-0.0811 z=0.2544 TDS=0.0024
E=O Wyckoff=i x=0.3788 y=-0.0769 z=0.2710 TDS=0.0024
E=O Wyckoff=i x=0.0444 y=-0.0685 z=-0.0746 TDS=0.0024
E=O Wyckoff=i x=0.4113 y=0.3997 z=0.6000 TDS=0.0024
E=O Wyckoff=i x=0.6136 y=0.4071 z=0.6140 TDS=0.0024
E=O Wyckoff=i x=0.4600 y=0.6031 z=0.0740 TDS=0.0024
E=O Wyckoff=i x=0.3790 y=0.2651 z=0.3006 TDS=0.0024
E=O Wyckoff=i x=0.1612 y=0.0643 z=0.0637 TDS=0.0024
E=O Wyckoff=i x=0.4702 y=0.7511 z=0.3012 TDS=0.0024
E=O Wyckoff=i x=0.5878 y=0.2542 z=0.3317 TDS=0.0024
E=O Wyckoff=i x=0.0226 y=0.0709 z=-0.2691 TDS=0.0024
E=O Wyckoff=i x=0.2878 y=-0.2506 z=0.3412 TDS=0.0024

File: autoXRD/dara/data/BGMN-Templates/Structures/BGMN/BaTi5O11.str
PHASE=BaTi5O11 //
SpacegroupNo=14 HermannMauguin=P12_1/c1 //
PARAM=A=0.7520_0.7482^0.7558 PARAM=B=1.4020_1.3950^1.4090 PARAM=C=0.9936_0.9886^0.9986 //
PARAM=BETA=130.196_129.5^130.8 //
RP=4 PARAM=B1=0_0^0.007 PARAM=k2=0_0^0.00001 GEWICHT=SPHAR4 //
GOAL:BaTi5O11=GEWICHT*ifthenelse(ifdef(d),exp(my*d*3/4),1)
E=BA+2 Wyckoff=e x=0.9679 y=0.0826 z=0.7671 TDS=0.0123
E=TI+4 Wyckoff=e x=0.7620 y=0.3268 z=0.8101 TDS=0.0095
E=TI+4 Wyckoff=e x=0.0246 y=0.3379 z=0.6569 TDS=0.0091
E=TI+4 Wyckoff=e x=0.5121 y=0.3245 z=0.4278 TDS=0.0096
E=TI+4 Wyckoff=e x=0.2952 y=0.3385 z=0.0509 TDS=0.0097
E=TI+4 Wyckoff=e x=0.5225 y=0.9913 z=0.7692 TDS=0.0102
E=O-2 Wyckoff=e x=0.0165 y=0.2505 z=0.0032 TDS=0.0127
E=O-2 Wyckoff=e x=0.2636 y=0.2581 z=0.8723 TDS=0.0127
E=O-2 Wyckoff=e x=0.5209 y=0.2406 z=0.7538 TDS=0.0110
E=O-2 Wyckoff=e x=0.7689 y=0.2594 z=0.6280 TDS=0.0083
E=O-2 Wyckoff=e x=0.2968 y=0.4087 z=0.2313 TDS=0.0113
E=O-2 Wyckoff=e x=0.7233 y=0.4146 z=0.9176 TDS=0.0120
E=O-2 Wyckoff=e x=0.4975 y=0.4247 z=0.1025 TDS=0.0132
E=O-2 Wyckoff=e x=0.7499 y=0.4137 z=0.4731 TDS=0.0089
E=O-2 Wyckoff=e x=0.5075 y=0.4025 z=0.5899 TDS=0.0105
E=O-2 Wyckoff=e x=0.0080 y=0.3952 z=0.8369 TDS=0.0112
E=O-2 Wyckoff=e x=0.2071 y=0.4266 z=0.6672 TDS=0.0154

File: autoXRD/dara/data/BGMN-Templates/Structures/BGMN/Bassanite.str
PHASE=Bassanite //
SpacegroupNo=5 HermannMauguin=C121 //
PARAM=A=1.7433_1.7259^1.7608 PARAM=B=0.6930_0.6861^0.6999 PARAM=C=1.2019_1.1899^1.2139 //
PARAM=BETA=133.384_132.5^134.5 //
RP=4 PARAM=B1=0_0^0.01 PARAM=k2=0_0^0.0001 //
GEWICHT=SPHAR4 GOAL:bassanite=GEWICHT*ifthenelse(ifdef(d),exp(my*d*3/4),1)
E=S Wyckoff=c x=0.2615 y=0.1239 z=0.2591 TDS=0.0089
E=S Wyckoff=c x=0.4160 y=0.2821 z=0.1338 TDS=0.0094
E=S Wyckoff=c x=0.0769 y=0.2935 z=0.3435 TDS=0.0089
E=CA+2 Wyckoff=b y=0.6191 TDS=0.0045
E=CA+2 Wyckoff=c x=0.1783 y=0.2817 z=0.9021 TDS=0.0031
E=CA+2 Wyckoff=c x=0.3291 y=0.3246 z=0.5969 TDS=0.0014
E=CA+2 Wyckoff=a y=0.1397 TDS=0.0015
E=O-2 Wyckoff=c x=0.3208 y=0.2767 z=0.3809 TDS=0.0148
E=O-2 Wyckoff=c x=0.1863 y=0.0144 z=0.2478 TDS=0.0165
E=O-2 Wyckoff=c x=0.1894 y=0.2283 z=0.1085 TDS=0.0140
E=O-2 Wyckoff=c x=0.3102 y=0.9679 z=0.2375 TDS=0.0154
E=O-2 Wyckoff=c x=0.3353 y=0.4321 z=0.0757 TDS=0.0140
E=O-2 Wyckoff=c x=0.4907 y=0.3644 z=0.1248 TDS=0.0133
E=O-2 Wyckoff=c x=0.4884 y=0.2615 z=0.3019 TDS=0.0131
E=O-2 Wyckoff=c x=0.3628 y=0.0927 z=0.0624 TDS=0.0140
E=O-2 Wyckoff=c x=0.1541 y=0.4472 z=0.3923 TDS=0.0171
E=O-2 Wyckoff=c x=0.0126 y=0.3383 z=0.3804 TDS=0.0103
E=O-2 Wyckoff=c x=0.9967 y=0.2122 z=0.1877 TDS=0.0113
E=O-2 Wyckoff=c x=0.1540 y=0.1441 z=0.4569 TDS=0.0120
E=O-2 Wyckoff=c x=0.6579 y=0.5988 z=0.7178 TDS=0.0103
E=O-2 Wyckoff=a y=0.4555 TDS=0.0167
E=H Wyckoff=c x=0.9620 y=0.5552 z=0.0142 TDS=0.0459
E=H Wyckoff=c x=0.6914 y=0.6035 z=0.6571 TDS=0.0546
E=H Wyckoff=c x=0.7139 y=0.4869 z=0.7977 TDS=0.0548
