Repository: njszym/XRD-AutoAnalyzer

# An automatic analysis tool for XRD

A package designed to automate the process of phase identification from XRD spectra using a probabilistic deep learning trained with physics-informed data augmentation.

The corresponding manuscript will be made available soon. Reproducing the published results can be accomplished using the data provided in [figshare](https://figshare.com/s/69030545b8020de35633).

## Usage example

A pre-trained model for the Li-Mn-Ti-O-F chemical space is available in the ```Example/``` directory. To classify the experimentally measured patterns tabulated in the ```Spectra/``` sub-folder, run the following:

```
python run_CNN.py
```

File: autoXRD/dara/data/BGMN-Templates/Structures/BGMN/Bayerite.str
PHASE=bayerite //
SpacegroupNo=14 HermannMauguin=P12_1/a1 Lattice=Monoclinic UniqueAxis=b //
PARAM=A=0.506_0.50^0.51 PARAM=B=0.8671_0.86^0.88 PARAM=C=0.4713_0.46^0.48 //
PARAM=BETA=90.3_90.2^90.4 //
RP=3 PARAM=B1=0_0^0.007 GEWICHT=SPHAR4 //
GOAL:bayerite=GEWICHT*ifthenelse(ifdef(d),exp(my*d*3/4),1)
E=AL+3  Wyckoff=e x=0.527 y=0.167 z=-0.015 TDS=0.013
E=O-2  Wyckoff=e x=0.365 y=-0.011 z=0.215 TDS=0.005
E=O-2  Wyckoff=e x=0.204 y=0.176 z=0.777 TDS=0.005
E=O-2  Wyckoff=e x=0.344 y=0.308 z=0.229 TDS=0.005

File: autoXRD/dara/data/BGMN-Templates/Structures/BGMN/Berthierite.str
PHASE=Berthierite //
SpacegroupNo=62 HermannMauguin=P2_1/n2_1/m2_1/a //
PARAM=A=1.1401_1.1344^1.1458 PARAM=B=0.3758_0.3739^0.3777 PARAM=C=1.4148_1.4077^1.4219 //
RP=3 PARAM=B1=0_0^0.005 GEWICHT=SPHAR4 //
GOAL:berthierite=GEWICHT*ifthenelse(ifdef(d),exp(my*d*3/4),1)
E=FE+2 Wyckoff=c x=0.8166 z=0.8348 TDS=0.0106
E=SB+3 Wyckoff=c x=0.6446 z=0.5630 TDS=0.0110
E=SB+3 Wyckoff=c x=0.9612 z=0.3855 TDS=0.0089
E=S Wyckoff=c x=0.8045 z=0.2702 TDS=0.0101
E=S Wyckoff=c x=0.9220 z=0.6842 TDS=0.0109
E=S Wyckoff=c x=0.7236 z=0.9945 TDS=0.0096
E=S Wyckoff=c x=0.5494 z=0.4046 TDS=0.0097

File: autoXRD/dara/data/BGMN-Templates/Structures/BGMN/Biotite1M.str
PHASE=Biotite_M //
SpacegroupNo=12 HermannMauguin=C12/m1 //
PARAM=A=0.5358_0.5304^0.5411 PARAM=B=0.9290_0.9197^0.9383 PARAM=C=1.0240_1.0137^1.0342 //
PARAM=BETA=100.354_99.8^101 //
RP=3 PARAM=B1=0_0^0.008 GEWICHT=SPHAR2 //
GOAL:biotite1m=GEWICHT*ifthenelse(ifdef(d),exp(my*d*3/4),1)
E=O-2 Wyckoff=i x=0.9823 z=0.8334 TDS=0.0139
E=O-2 Wyckoff=j x=0.3217 y=0.2315 z=0.1645 TDS=0.0137
E=O-2 Wyckoff=j x=0.1298 y=0.1697 z=0.3905 TDS=0.0075
E=O-2 Wyckoff=i x=0.3665 z=0.5994 TDS=0.0084
E=(MG+2(0.4480),FE+2(0.5520)) Wyckoff=h y=0.6546 TDS=0.0085
E=(FE+2(0.5520),MG+2(0.4480)) Wyckoff=c TDS=0.0071
E=K+1 Wyckoff=b TDS=0.0219
E=(AL+3(0.2500),SI+4(0.7500)) Wyckoff=j x=0.0730 y=0.1673 z=0.2228 TDS=0.0075

File: autoXRD/dara/data/BGMN-Templates/Structures/BGMN/Biotite1mf.str
PHASE=Biotite1mf //
SpacegroupNo=12 HermannMauguin=C12/m1 //
PARAM=A=0.5358_0.5304^0.5411 PARAM=B=0.9290_0.9197^0.9383 PARAM=C=1.0240_1.0137^1.0342 //
PARAM=BETA=100.354_99.8^101 //
RP=4 LIMIT2=10 GEWICHT=SPHAR2 PARAM=k2=0.000002_0^0.0001 //
RefMult=2 PARAM=g2=0.6_0^1 //
GEWICHT[1]=(1-g2)*GEWICHT GEWICHT[2]=g2*GEWICHT GOAL:biotite1mf=GEWICHT
pi==2*acos(0) //
sinBETA==sin(BETA*pi/180) //
cosBETA==cos(BETA*pi/180) //
// Definition der L"angen der Rots||c-Achse f"uer beide Subphasen
PARAM=cb1=0.1_0^0.5 b11[1]=cb1*b11[2] PARAM=b11[2]=0.3_0^0.7 //
// quadratische Aufweitung der Subphase (Breite der 0k0-Reflexe mit k!=3n)
PARAM=c1sqr=0.25_0^2 //
// Verschiebung dieser Reflexe durch quadratische Effekte
PARAM=c2=0.5_0^1.5 //
// Breite der scharfen Reflexe k==3n,
// wird breiter fuer ungeordnete Phase (Unterschied zu Kaolinit!)
b10[2]=ANISOLIN^0.01 b10[1]=b10[2]*cb1 //
// Orientierungsfaktor
faktor=abs(l/C-h*cosBETA/A)/(sk*sinBETA) //
B1=b10[iref]+ifthenelse(mod(k,3),b11[iref]*faktor,0) //
B2=k2*sqr(sk)+ifthenelse(mod(k,3),
sqr(sqrt(sqr(sk)+sqrt(c1sqr)*sqr(b11[iref]))-sk),0) //
DELTAsk=ifthenelse(mod(k,3),sqrt(sqr(sk)+c2*sqr(b11[iref]))-sk,0)
E=O-2 Wyckoff=i x=0.9823 z=0.8334 TDS=0.0139
E=O-2 Wyckoff=j x=0.3217 y=0.2315 z=0.1645 TDS=0.0137
E=O-2 Wyckoff=j x=0.1298 y=0.1697 z=0.3905 TDS=0.0075
E=O-2 Wyckoff=i x=0.3665 z=0.5994 TDS=0.0084
E=(MG+2,FE+2(p)) PARAM=p=0.5520_0.3^0.7 Wyckoff=h y=0.6546 TDS=0.0085
E=(MG+2,FE+2(p)) PARAM=p=0.5520_0.3^0.7 Wyckoff=c TDS=0.0071
E=K+1 Wyckoff=b TDS=0.0219
E=(AL+3(0.2500),SI+4(0.7500)) Wyckoff=j x=0.0730 y=0.1673 z=0.2228 TDS=0.0075

File: autoXRD/dara/data/BGMN-Templates/Structures/BGMN/Bloedite.str
PHASE=Bloedite //
SpacegroupNo=14 HermannMauguin=P12_1/c1 //
PARAM=A=1.1463_1.1404^1.1519 PARAM=B=0.8241_0.8201^0.8283 PARAM=C=1.1125_1.1070^1.1182 //
PARAM=BETA=151.68_151^152.3 //
RP=4 PARAM=B1=0_0^0.007 PARAM=k2=0_0^0.0001 GEWICHT=SPHAR4 //
GOAL:bloedite=GEWICHT*ifthenelse(ifdef(d),exp(my*d*3/4),1)
E=MG+2 Wyckoff=a TDS=0.0084
E=NA+1 Wyckoff=e x=0.8694 y=0.0706 z=0.2312 TDS=0.0158
E=S Wyckoff=e x=0.6305 y=0.2908 z=0.767 TDS=0.0083
E=O-2 Wyckoff=e x=0.6524 y=0.2711 z=0.9189 TDS=0.0154
E=O-2 Wyckoff=e x=0.7907 y=0.4213 z=0.871 TDS=0.0160
E=O-2 Wyckoff=e x=0.6943 y=0.1374 z=0.7645 TDS=0.0150
E=O-2 Wyckoff=e x=0.3704 y=0.3284 z=0.5023 TDS=0.0155
E=O-2 Wyckoff=e x=0.1274 y=0.0376 z=0.2878 TDS=0.0116
E=O-2 Wyckoff=e x=0.8225 y=0.7907 z=0.9033 TDS=0.0137
E=H Wyckoff=e x=0.1981 y=0.119 z=0.351 TDS=0.0100
E=H Wyckoff=e x=0.786 y=0.0342 z=0.6102 TDS=0.0100
E=H Wyckoff=e x=0.2451 y=0.2261 z=0.7112 TDS=0.0100
E=H Wyckoff=e x=0.2761 y=0.2022 z=0.1392 TDS=0.0100

File: autoXRD/dara/data/BGMN-Templates/Structures/BGMN/Bonattite.str
PHASE=Bonattite //
SpacegroupNo=9 HermannMauguin=C1c1 //
PARAM=A=0.5592_0.5536^0.5648 PARAM=B=1.3029_1.2899^1.3159 PARAM=C=0.7341_0.7268^0.7414 //
PARAM=BETA=97.1_96^98 //
RP=3 PARAM=B1=0_0^0.008 GEWICHT=SPHAR4 TDS=0.01 //
GOAL:bonattite=GEWICHT*ifthenelse(ifdef(d),exp(my*d*3/4),1)
E=CU+2 Wyckoff=a x=0.5000 y=0.3640 z=0.5000
E=S Wyckoff=a x=0.2643 y=0.1115 z=0.4168
E=O-2 Wyckoff=a x=0.1618 y=0.1639 z=0.2446
E=O-2 Wyckoff=a x=0.8319 y=0.3057 z=0.0505
E=O-2 Wyckoff=a x=0.4788 y=0.0536 z=0.3805
E=O-2 Wyckoff=a x=0.0866 y=0.9562 z=0.9825
E=O-2 Wyckoff=a x=0.3360 y=0.3725 z=0.2462
E=O-2 Wyckoff=a x=0.6940 y=0.0911 z=0.0809
E=O-2 Wyckoff=a x=0.7840 y=0.3041 z=0.4103
E=H Wyckoff=a x=0.4280 y=0.3970 z=0.1510
E=H Wyckoff=a x=0.1740 y=0.3550 z=0.1920
E=H Wyckoff=a x=0.6350 y=0.0930 z=0.2000
E=H Wyckoff=a x=0.6040 y=0.0400 z=0.0030
E=H Wyckoff=a x=0.9300 y=0.2760 z=0.4760
E=H Wyckoff=a x=0.7950 y=0.3040 z=0.2800

File: autoXRD/dara/data/BGMN-Templates/Structures/BGMN/Braunite.str
PHASE=Braunite //
SpacegroupNo=142 OriginChoice=2 HermannMauguin=I4_1/a2/c2/d //
PARAM=A=0.9426_0.9379^0.9473 PARAM=C=1.8696_1.8603^1.8789 //
RP=4 PARAM=B1=0_0^0.007 PARAM=k2=0_0^0.0001 GEWICHT=SPHAR0 //
GOAL:Braunite=GEWICHT*ifthenelse(ifdef(d),exp(my*d*3/4),1)
E=MN+2 Wyckoff=b TDS=0.0108
E=MN+3 Wyckoff=c TDS=0.0079
E=MN+3 Wyckoff=e x=0.5334 TDS=0.0078
E=MN+3 Wyckoff=f x=0.7672 TDS=0.0078
E=SI+4 Wyckoff=a TDS=0.0068
E=O Wyckoff=g x=0.1507 y=0.8553 z=0.9456 TDS=0.0098
E=O Wyckoff=g x=0.1444 y=0.0733 z=0.0567 TDS=0.0097
E=O Wyckoff=g x=0.0778 y=0.1340 z=0.9252 TDS=0.0104

File: autoXRD/dara/data/BGMN-Templates/Structures/BGMN/Brushite.str
PHASE=Brushite //
SpacegroupNo=9 HermannMauguin=C1c1 //
PARAM=A=0.636_0.6335^0.6386 PARAM=B=1.5181_1.5119^1.5241 PARAM=C=0.58112_0.5789^0.5835 //
PARAM=BETA=118.53_117.5^119.5 //
RP=4 PARAM=B1=0_0^0.01 PARAM=k2=0_0^0.0001 GEWICHT=SPHAR4 //
GOAL:brushite=GEWICHT*ifthenelse(ifdef(d),exp(my*d*3/4),1)
E=CA+2 Wyckoff=a x=0.494 y=0.3267 z=0.2500 TDS=0.0097
E=P Wyckoff=a x=0.0143 y=0.3225 z=0.2628 TDS=0.0079
E=O-2 Wyckoff=a x=0.7837 y=0.3675 z=0.0260 TDS=0.0124
E=O-2 Wyckoff=a x=0.9199 y=0.2823 z=0.4342 TDS=0.0100
E=O-2 Wyckoff=a x=0.2016 y=0.3927 z=0.3934 TDS=0.0111
E=O-2 Wyckoff=a x=0.1091 y=0.2532 z=0.1437 TDS=0.0092
E=O-2 Wyckoff=a x=0.2657 y=0.4262 z=0.8890 TDS=0.0183
E=O-2 Wyckoff=a x=0.7262 y=0.4473 z=0.5085 TDS=0.0198
E=H Wyckoff=a x=0.7103 y=0.3293 z=0.8671 TDS=0.0225
E=H Wyckoff=a x=0.2518 y=0.4898 z=0.8945 TDS=0.0260
E=H Wyckoff=a x=0.2548 y=0.4121 z=0.7195 TDS=0.0262
E=H Wyckoff=a x=0.7206 y=0.5094 z=0.4991 TDS=0.0415
E=H Wyckoff=a x=0.8833 y=0.4334 z=0.6393 TDS=0.0429

File: autoXRD/dara/data/BGMN-Templates/Structures/BGMN/C2SBMU.STR
PHASE=C2S_beta_Mumme //
SpacegroupNo=14 HermannMauguin=P12_1/c1 //
PARAM=A=0.9314_0.9128^0.9500 PARAM=B=0.6758_0.6623^0.6893 PARAM=C=1.0435_1.0227^1.0644 PARAM=BETA=148.231 //
RP=4 PARAM=B1=0_0^0.01 PARAM=k2=0_0^0.0002 GEWICHT=SPHAR0 //
GOAL:c2sbmu=GEWICHT*ifthenelse(ifdef(d),exp(my*d*3/4),1)
E=CA+2 Wyckoff=e x=0.2028 y=0.3435 z=0.7724 TDS=0.0052
E=CA+2 Wyckoff=e x=0.4815 y=0.9979 z=0.7797 TDS=0.0045
E=SI+4 Wyckoff=e x=0.1513 y=0.7806 z=0.7320 TDS=0.0067
E=O-2 Wyckoff=e x=0.2229 y=0.0077 z=0.7805 TDS=0.0059
E=O-2 Wyckoff=e x=0.8330 y=0.7496 z=0.5247 TDS=0.0049
E=O-2 Wyckoff=e x=0.3461 y=0.6728 z=0.9842 TDS=0.0044
E=O-2 Wyckoff=e x=0.2287 y=0.6757 z=0.6569 TDS=0.0070

File: autoXRD/dara/data/BGMN-Templates/Structures/BGMN/C2SGAMU.STR
PHASE=C2S_gamma_Mumme //
SpacegroupNo=62 HermannMauguin=P2_1/n2_1/m2_1/a //
PARAM=A=1.1224_1.1000^1.1448 PARAM=B=0.6764_0.6629^0.6899 PARAM=C=0.5082_0.4980^0.5184 //
RP=4 PARAM=B1=0_0^0.01 PARAM=k2=0_0^0.0002 GEWICHT=SPHAR0 //
GOAL:c2sgamu=GEWICHT*ifthenelse(ifdef(d),exp(my*d*3/4),1)
E=CA+2 Wyckoff=a TDS=0.0081
E=CA+2 Wyckoff=c x=0.7809 z=0.5107 TDS=0.0065
E=SI+4 Wyckoff=c x=0.5978 z=0.0714 TDS=0.0055
E=O-2 Wyckoff=c x=0.5931 z=0.7569 TDS=0.0116
E=O-2 Wyckoff=c x=0.4630 z=0.2064 TDS=0.0100
E=O-2 Wyckoff=d x=0.1601 y=0.0588 z=0.3015 TDS=0.0131

File: autoXRD/dara/data/BGMN-Templates/Structures/BGMN/C2f.str
PHASE=C2F //
SpacegroupNo=62 HermannMauguin=P2_1/n2_1/m2_1/a //
PARAM=A=0.5425_0.5317^0.5533 PARAM=B=1.4769_1.4474^1.5064 PARAM=C=0.5598_0.5486^0.5710 //
RP=4 PARAM=B1=0_0^0.01 PARAM=k2=0_0^0.0001 GEWICHT=SPHAR0 //
GOAL:c2f=GEWICHT*ifthenelse(ifdef(d),exp(my*d*3/4),1)
E=CA+2 Wyckoff=d x=0.4817 y=0.1080 z=0.0231 TDS=0.0062
E=FE+3 Wyckoff=a TDS=0.004
E=FE+3 Wyckoff=c x=0.4459 z=0.5659 TDS=0.004
E=O-2 Wyckoff=d x=0.2623 y=-0.0154 z=0.2377 TDS=0.0057
E=O-2 Wyckoff=d x=0.0224 y=0.1406 z=0.0715 TDS=0.0079
E=O-2 Wyckoff=c x=0.0981 z=0.6243 TDS=0.0056

File: autoXRD/dara/data/BGMN-Templates/Structures/BGMN/C2sh.str
PHASE=C2SH_Hillebrandite //
SpacegroupNo=36 HermannMauguin=Cmc2_1 //
PARAM=A=0.3639_0.3566^0.3712 PARAM=B=1.6311_1.5985^1.6637 PARAM=C=1.1829_1.1592^1.2066 //
RP=4 PARAM=B1=0_0^0.01 PARAM=k2=0_0^0.0002 GEWICHT=SPHAR4 //
GOAL:c2sh=GEWICHT*ifthenelse(ifdef(d),exp(my*d*3/4),1)
E=CA+2 Wyckoff=a y=0.7836 z=0.5640 TDS=0.0108
E=CA+2 Wyckoff=a y=0.1008 z=0.4521 TDS=0.0090
E=CA+2 Wyckoff=a y=0.4510 z=0.6888 TDS=0.0093
E=SI+4(0.5000) Wyckoff=b x=0.4300 y=0.0863 z=0.8981 TDS=0.0087
E=SI+4(0.5000) Wyckoff=a y=0.1273 z=0.7134 TDS=0.0063
E=O-2 Wyckoff=a y=0.6909 z=0.4188 TDS=0.0111
E=O-2 Wyckoff=a y=0.3741 z=0.5198 TDS=0.0103
E=O-2 Wyckoff=a y=0.0363 z=0.6380 TDS=0.0189
E=O-2 Wyckoff=a y=0.2036 z=0.6251 TDS=0.0150
E=O-2 Wyckoff=a y=0.5110 z=0.3877 TDS=0.0079
E=O-2 Wyckoff=a y=0.8630 z=0.7361 TDS=0.0103
E=O-2(0.5000) Wyckoff=b x=0.3640 y=0.1328 z=0.7950 TDS=0.0111
E=O-2(0.5000) Wyckoff=a y=0.8900 z=0.3730 TDS=0.0111

File: autoXRD/dara/data/BGMN-Templates/Structures/BGMN/C2shalpha.str
PHASE=C2SH_alpha //
SpacegroupNo=61 HermannMauguin=P2_1/b2_1/c2_1/a //
PARAM=A=0.9487_0.9297^0.9677 PARAM=B=0.9179_0.8995^0.9363 PARAM=C=1.0666_1.0453^1.0879 //
RP=4 PARAM=B1=0_0^0.01 PARAM=k2=0_0^0.0002 GEWICHT=SPHAR4 //
GOAL:c2shalpha=GEWICHT*ifthenelse(ifdef(d),exp(my*d*3/4),1)
E=CA+2 Wyckoff=c x=0.4841 y=0.1696 z=0.0686 TDS=0.0068
E=CA+2 Wyckoff=c x=0.3457 y=0.0058 z=0.3888 TDS=0.0062
E=SI+4 Wyckoff=c x=0.1693 y=0.2129 z=0.1597 TDS=0.0053
E=O-2 Wyckoff=c x=0.0560 y=0.1383 z=0.0650 TDS=0.0067
E=O-2 Wyckoff=c x=0.2493 y=0.3458 z=0.0728 TDS=0.0000
E=O-2 Wyckoff=c x=0.2958 y=0.0994 z=0.1904 TDS=0.0084
E=O-2 Wyckoff=c x=0.1018 y=0.2923 z=0.2797 TDS=0.0081
E=O-2 Wyckoff=c x=0.3940 y=0.4525 z=0.3962 TDS=0.0000
E=H Wyckoff=c x=0.2380 y=0.4380 z=0.1100 TDS=0.0371
E=H Wyckoff=c x=0.4060 y=0.4130 z=0.3390 TDS=0.0490

File: autoXRD/dara/data/BGMN-Templates/Structures/BGMN/C3ACUB.STR
PHASE=C3Acub //
SpacegroupNo=205 HermannMauguin=P2_1/a-3 //
PARAM=A=1.5263_1.4958^1.5568 //
RP=4 PARAM=B1=0_0^0.01 PARAM=k2=0_0^0.0001 GEWICHT=SPHAR0 //
GOAL:c3acub=GEWICHT*ifthenelse(ifdef(d),exp(my*d*3/4),1) 
E=CA+2 Wyckoff=a TDS=0.0047
E=CA+2 Wyckoff=b TDS=0.0066
E=CA+2 Wyckoff=c x=0.7439 TDS=0.0062
E=CA+2 Wyckoff=c x=0.6250 TDS=0.0092
E=CA+2 Wyckoff=d x=0.1386 y=0.3763 z=0.1272 TDS=0.0103
E=CA+2 Wyckoff=d x=0.3800 y=0.3838 z=0.1209 TDS=0.0065
E=AL+3 Wyckoff=d x=0.2526 y=0.0133 z=0.0197 TDS=0.0052
E=AL+3 Wyckoff=d x=0.2444 y=0.2335 z=0.0046 TDS=0.0053
E=O-2 Wyckoff=d x=0.2777 y=0.1241 z=0.0103 TDS=0.0117
E=O-2 Wyckoff=d x=0.4835 y=0.1315 z=0.2536 TDS=0.011
E=O-2 Wyckoff=d x=0.2664 y=0.2841 z=0.1049 TDS=0.01
E=O-2 Wyckoff=d x=0.2350 y=0.4047 z=0.2921 TDS=0.01
E=O-2 Wyckoff=d x=0.3491 y=-0.0385 z=-0.0174 TDS=0.01
E=O-2 Wyckoff=d x=0.1509 y=-0.0104 z=-0.0242 TDS=0.0095

File: autoXRD/dara/data/BGMN-Templates/Structures/BGMN/C3SCMNIS.STR
PHASE=C3S_CM_Nishi //
SpacegroupNo=8 HermannMauguin=C1m1 //
PARAM=A=3.3083_3.2421^3.3745 PARAM=B=0.7027_0.6886^0.7168 PARAM=C=1.8499_1.8129^1.8869 //
PARAM=BETA=94.1_93^95 //
RP=4 PARAM=B1=0_0^0.01 PARAM=k2=0_0^0.0002 GEWICHT=SPHAR0 //
GOAL:c3smnis=GEWICHT*ifthenelse(ifdef(d),exp(my*d*3/4),1)
E=CA+2(0.5000) Wyckoff=a x=0.0075 z=0.0090 TDS=0.0400
E=CA+2(0.5000) Wyckoff=a x=0.0024 z=0.0056 TDS=0.0400
E=CA+2(0.5000) Wyckoff=a x=0.6672 z=0.1751 TDS=0.0010
E=CA+2(0.5000) Wyckoff=a x=0.6673 z=0.1741 TDS=0.0010
E=CA+2(0.5000) Wyckoff=a x=0.3240 z=0.3330 TDS=0.0100
E=CA+2(0.5000) Wyckoff=a x=0.3193 z=0.3307 TDS=0.0100
E=CA+2(0.5000) Wyckoff=a x=0.0020 z=0.5044 TDS=0.0040
E=CA+2(0.5000) Wyckoff=a x=0.9867 z=0.4971 TDS=0.0040
E=CA+2(0.5000) Wyckoff=a x=0.6640 z=0.6714 TDS=0.0060
E=CA+2(0.5000) Wyckoff=a x=0.6632 z=0.6697 TDS=0.0060
E=CA+2(0.5000) Wyckoff=a x=0.3428 z=0.8352 TDS=0.0160
E=CA+2(0.5000) Wyckoff=a x=0.3301 z=0.8217 TDS=0.0160
E=CA+2(0.5000) Wyckoff=a x=0.5973 z=0.9389 TDS=0.0020
E=CA+2(0.5000) Wyckoff=a x=0.5911 z=0.9309 TDS=0.0020
E=CA+2(0.5000) Wyckoff=a x=0.2611 z=0.0952 TDS=0.0250
E=CA+2(0.5000) Wyckoff=a x=0.2568 z=0.0864 TDS=0.0250
E=CA+2(0.5000) Wyckoff=a x=0.9199 z=0.2667 TDS=0.0130
E=CA+2(0.5000) Wyckoff=a x=0.9190 z=0.2644 TDS=0.0130
E=CA+2(0.5000) Wyckoff=a x=0.5874 z=0.4390 TDS=0.0090
E=CA+2(0.5000) Wyckoff=a x=0.5856 z=0.4369 TDS=0.0090
E=CA+2(0.5000) Wyckoff=a x=0.2575 z=0.5989 TDS=0.0020
E=CA+2(0.5000) Wyckoff=a x=0.2561 z=0.5976 TDS=0.0020
E=CA+2(0.5000) Wyckoff=a x=0.9258 z=0.7698 TDS=0.0060
E=CA+2(0.5000) Wyckoff=a x=-0.0743 z=0.7689 TDS=0.0060
E=CA+2(0.5000) Wyckoff=a x=0.7356 z=0.8963 TDS=0.0030
E=CA+2(0.5000) Wyckoff=a x=0.7413 z=0.9043 TDS=0.0030
E=CA+2(0.5000) Wyckoff=a x=0.4000 z=0.0792 TDS=0.0390
E=CA+2(0.5000) Wyckoff=a x=0.3982 z=0.0706 TDS=0.0390
E=CA+2(0.5000) Wyckoff=a x=0.0651 z=0.2486 TDS=0.0090
E=CA+2(0.5000) Wyckoff=a x=0.0628 z=0.2445 TDS=0.0090
E=CA+2(0.5000) Wyckoff=a x=0.7286 z=0.4010 TDS=0.0180
E=CA+2(0.5000) Wyckoff=a x=0.7272 z=0.4042 TDS=0.0180
E=CA+2(0.5000) Wyckoff=a x=0.4004 z=0.5711 TDS=0.0140
E=CA+2(0.5000) Wyckoff=a x=0.3984 z=0.5675 TDS=0.0140
E=CA+2(0.5000) Wyckoff=a x=0.0694 z=0.7491 TDS=0.0150
E=CA+2(0.5000) Wyckoff=a x=0.0647 z=0.7349 TDS=0.0150
E=CA+2(0.5000) Wyckoff=b x=-0.0846 y=0.2988 z=-0.0926 TDS=0.0100
E=CA+2(0.5000) Wyckoff=b x=-0.0793 y=0.2677 z=-0.0789 TDS=0.0100
E=CA+2(0.5000) Wyckoff=b x=0.5799 y=0.3018 z=0.0844 TDS=0.0160
E=CA+2(0.5000) Wyckoff=b x=0.5850 y=0.2058 z=0.1013 TDS=0.0160
E=CA+2(0.5000) Wyckoff=b x=0.2411 y=0.2447 z=0.2470 TDS=0.0020
E=CA+2(0.5000) Wyckoff=b x=0.2459 y=0.2559 z=0.2501 TDS=0.0020
E=CA+2(0.5000) Wyckoff=b x=-0.0941 y=0.2566 z=0.4130 TDS=0.0020
E=CA+2(0.5000) Wyckoff=b x=-0.0885 y=0.2550 z=0.4273 TDS=0.0020
E=CA+2(0.5000) Wyckoff=b x=0.5744 y=0.2726 z=0.5851 TDS=0.0080
E=CA+2(0.5000) Wyckoff=b x=0.5784 y=0.2399 z=0.5943 TDS=0.0080
E=CA+2(0.5000) Wyckoff=b x=0.2435 y=0.2491 z=0.7443 TDS=0.0050
E=CA+2(0.5000) Wyckoff=b x=0.2468 y=0.2347 z=0.7554 TDS=0.0050
E=CA+2(0.5000) Wyckoff=b x=0.0052 y=0.2343 z=-0.1598 TDS=0.0010
E=CA+2(0.5000) Wyckoff=b x=0.0051 y=0.2338 z=-0.1501 TDS=0.0010
E=CA+2(0.5000) Wyckoff=b x=0.6704 y=0.2318 z=0.0073 TDS=0.0020
E=CA+2(0.5000) Wyckoff=b x=0.6771 y=0.2306 z=0.0144 TDS=0.0020
E=CA+2(0.5000) Wyckoff=b x=0.3354 y=0.2257 z=0.1731 TDS=0.0030
E=CA+2(0.5000) Wyckoff=b x=0.3365 y=0.2385 z=0.1853 TDS=0.0030
E=CA+2(0.5000) Wyckoff=b x=-0.0047 y=0.2281 z=0.3417 TDS=0.0020
E=CA+2(0.5000) Wyckoff=b x=0.0018 y=0.2540 z=0.3490 TDS=0.0020
E=CA+2(0.5000) Wyckoff=b x=0.6630 y=0.2288 z=0.5097 TDS=0.0090
E=CA+2(0.5000) Wyckoff=b x=0.6688 y=0.2292 z=0.5147 TDS=0.0090
E=CA+2(0.5000) Wyckoff=b x=0.3350 y=0.2592 z=0.6750 TDS=0.0070
E=CA+2(0.5000) Wyckoff=b x=0.3360 y=0.2165 z=0.6827 TDS=0.0070
E=CA+2(0.5000) Wyckoff=b x=0.8294 y=0.2577 z=-0.0192 TDS=0.0120
E=CA+2(0.5000) Wyckoff=b x=0.8306 y=0.2893 z=-0.0026 TDS=0.0120
E=CA+2(0.5000) Wyckoff=b x=0.4840 y=0.2722 z=0.1583 TDS=0.0180
E=CA+2(0.5000) Wyckoff=b x=0.4905 y=0.2303 z=0.1584 TDS=0.0180
E=CA+2(0.5000) Wyckoff=b x=0.1468 y=0.2503 z=0.3304 TDS=0.0140
E=CA+2(0.5000) Wyckoff=b x=0.1562 y=0.2900 z=0.3320 TDS=0.0140
E=CA+2(0.5000) Wyckoff=b x=0.8167 y=0.2762 z=0.4875 TDS=0.0060
E=CA+2(0.5000) Wyckoff=b x=0.8224 y=0.2520 z=0.4918 TDS=0.0060
E=CA+2(0.5000) Wyckoff=b x=0.4941 y=0.2854 z=0.6505 TDS=0.0090
E=CA+2(0.5000) Wyckoff=b x=0.4893 y=0.2759 z=0.6649 TDS=0.0090
E=CA+2(0.5000) Wyckoff=b x=0.1569 y=0.2749 z=0.8198 TDS=0.0010
E=CA+2(0.5000) Wyckoff=b x=0.1643 y=0.2675 z=0.8283 TDS=0.0010
E=SI+4 Wyckoff=a x=0.0833 z=0.4288 TDS=0.0210
E=SI+4 Wyckoff=a x=0.2384 z=0.9162 TDS=0.0030
E=SI+4 Wyckoff=a x=0.4292 z=0.7460 TDS=0.0150
E=SI+4 Wyckoff=a x=0.5699 z=0.7506 TDS=0.0020
E=SI+4 Wyckoff=a x=0.9057 z=0.0741 TDS=0.0010
E=SI+4 Wyckoff=a x=0.8985 z=0.5918 TDS=0.0150
E=SI+4 Wyckoff=a x=0.0966 z=0.9149 TDS=0.0050
E=SI+4 Wyckoff=a x=0.1637 z=0.1591 TDS=0.0100
E=SI+4 Wyckoff=a x=0.1628 z=0.6629 TDS=0.0030
E=SI+4 Wyckoff=a x=0.2340 z=0.4118 TDS=0.0380
E=SI+4 Wyckoff=a x=0.4214 z=0.2509 TDS=0.0150
E=SI+4 Wyckoff=a x=0.5008 z=0.0039 TDS=0.0070
E=SI+4 Wyckoff=a x=0.4975 z=0.5004 TDS=0.0250
E=SI+4 Wyckoff=a x=0.5682 z=0.2442 TDS=0.0030
E=SI+4 Wyckoff=a x=0.7600 z=0.0882 TDS=0.0020
E=SI+4 Wyckoff=a x=0.7563 z=0.5803 TDS=0.0020
E=SI+4 Wyckoff=a x=0.8252 z=0.3338 TDS=0.0040
E=SI+4 Wyckoff=a x=0.8307 z=0.8425 TDS=0.0020
E=O-2(0.5000) Wyckoff=a x=0.9900 z=0.2450 TDS=0.0420
E=O-2(0.5000) Wyckoff=a x=0.9880 z=0.2450 TDS=0.0420
E=O-2(0.5000) Wyckoff=a x=0.0380 z=0.1190 TDS=0.0380
E=O-2(0.5000) Wyckoff=a x=0.0520 z=0.1240 TDS=0.0380
E=O-2(0.5000) Wyckoff=a x=0.0300 z=0.5990 TDS=0.0280
E=O-2(0.5000) Wyckoff=a x=0.0380 z=0.6100 TDS=0.0280
E=O-2(0.5000) Wyckoff=a x=0.9960 z=0.7530 TDS=0.0100
E=O-2(0.5000) Wyckoff=a x=-0.0050 z=0.7540 TDS=0.0100
E=O-2(0.5000) Wyckoff=a x=0.3720 z=0.9230 TDS=0.0280
E=O-2(0.5000) Wyckoff=a x=0.3730 z=0.9530 TDS=0.0280
E=O-2(0.5000) Wyckoff=a x=0.3290 z=0.0750 TDS=0.0410
E=O-2(0.5000) Wyckoff=a x=0.3310 z=0.0770 TDS=0.0410
E=O-2(0.5000) Wyckoff=a x=0.2890 z=0.2110 TDS=0.0270
E=O-2(0.5000) Wyckoff=a x=0.2890 z=0.2230 TDS=0.0270
E=O-2(0.5000) Wyckoff=a x=0.3620 z=0.4410 TDS=0.0080
E=O-2(0.5000) Wyckoff=a x=0.3620 z=0.4420 TDS=0.0080
E=O-2(0.5000) Wyckoff=a x=0.3250 z=0.5830 TDS=0.0010
E=O-2(0.5000) Wyckoff=a x=0.3340 z=0.5950 TDS=0.0010
E=O-2(0.5000) Wyckoff=a x=0.2820 z=0.7240 TDS=0.0140
E=O-2(0.5000) Wyckoff=a x=0.2930 z=0.7320 TDS=0.0140
E=O-2(0.5000) Wyckoff=a x=0.6660 z=0.9070 TDS=0.0050
E=O-2(0.5000) Wyckoff=a x=0.6750 z=0.9190 TDS=0.0050
E=O-2(0.5000) Wyckoff=a x=0.6270 z=0.0490 TDS=0.0150
E=O-2(0.5000) Wyckoff=a x=0.6340 z=0.0670 TDS=0.0150
E=O-2(0.5000) Wyckoff=a x=0.7060 z=0.2850 TDS=0.0260
E=O-2(0.5000) Wyckoff=a x=0.7040 z=0.2900 TDS=0.0260
E=O-2(0.5000) Wyckoff=a x=0.6480 z=0.4210 TDS=0.0210
E=O-2(0.5000) Wyckoff=a x=0.6550 z=0.4140 TDS=0.0210
E=O-2(0.5000) Wyckoff=a x=0.6080 z=0.5540 TDS=0.0150
E=O-2(0.5000) Wyckoff=a x=0.6220 z=0.5670 TDS=0.0150
E=O-2(0.5000) Wyckoff=a x=0.7050 z=0.7630 TDS=0.0140
E=O-2(0.5000) Wyckoff=a x=0.7090 z=0.7710 TDS=0.0140
E=O-2(0.5000) Wyckoff=a x=0.9490 z=0.3760 TDS=0.0150
E=O-2(0.5000) Wyckoff=a x=0.9570 z=0.4010 TDS=0.0150
E=O-2(0.5000) Wyckoff=a x=0.9600 z=0.8970 TDS=0.0080
E=O-2(0.5000) Wyckoff=a x=0.9650 z=0.9070 TDS=0.0080
E=O-2 Wyckoff=a x=0.1110 z=0.3570 TDS=0.0810
E=O-2 Wyckoff=a x=0.0350 z=0.4080 TDS=0.0420
E=O-2 Wyckoff=b x=0.0960 y=0.1870 z=0.4740 TDS=0.0320
E=O-2 Wyckoff=a x=0.2150 z=0.9890 TDS=0.0050
E=O-2 Wyckoff=a x=0.2860 z=0.9370 TDS=0.0290
E=O-2 Wyckoff=b x=0.2260 y=0.1840 z=-0.1330 TDS=0.0210
E=O-2 Wyckoff=a x=0.4500 z=0.6680 TDS=0.0170
E=O-2 Wyckoff=a x=0.3790 z=0.7300 TDS=0.0230
E=O-2 Wyckoff=b x=0.4430 y=0.1830 z=0.7910 TDS=0.0160
E=O-2 Wyckoff=a x=0.5490 z=0.8300 TDS=0.0210
E=O-2 Wyckoff=a x=0.6160 z=0.7670 TDS=0.0150
E=O-2 Wyckoff=b x=0.5550 y=0.1880 z=0.7040 TDS=0.0200
E=O-2 Wyckoff=a x=0.8820 z=0.1490 TDS=0.0150
E=O-2 Wyckoff=a x=0.9560 z=0.0930 TDS=0.0120
E=O-2 Wyckoff=b x=-0.1070 y=0.1870 z=0.0270 TDS=0.0270
E=O-2 Wyckoff=a x=0.8770 z=0.6690 TDS=0.0470
E=O-2 Wyckoff=a x=0.9460 z=0.6080 TDS=0.0380
E=O-2 Wyckoff=b x=-0.1170 y=0.1860 z=0.5420 TDS=0.0230
E=O-2(0.6800) Wyckoff=a x=0.1190 z=0.8390 TDS=0.0070
E=O-2(0.6800) Wyckoff=a x=0.0480 z=0.8970 TDS=0.0160
E=O-2(0.6800) Wyckoff=b x=0.1100 y=0.1890 z=-0.0380 TDS=0.0390
E=O-2(0.3200) Wyckoff=a x=0.0740 z=0.9910 TDS=0.0400
E=O-2(0.3200) Wyckoff=a x=0.0550 z=0.8620 TDS=0.0200
E=O-2(0.3200) Wyckoff=b x=0.1250 y=0.1890 z=-0.0730 TDS=0.0190
E=O-2(0.5000) Wyckoff=b x=0.1410 y=0.0500 z=0.0800 TDS=0.0350
E=O-2(0.5000) Wyckoff=b x=0.1340 y=-0.1230 z=0.2080 TDS=0.0350
E=O-2(0.5000) Wyckoff=b x=0.2050 y=-0.1230 z=0.1510 TDS=0.0350
E=O-2(0.5000) Wyckoff=b x=0.1760 y=0.1970 z=0.2020 TDS=0.0350
E=O-2(0.5900) Wyckoff=a x=0.1850 z=0.5870 TDS=0.0130
E=O-2(0.5900) Wyckoff=a x=0.1140 z=0.6450 TDS=0.0130
E=O-2(0.5900) Wyckoff=b x=0.1760 y=0.1890 z=0.7100 TDS=0.0130
E=O-2(0.3200) Wyckoff=a x=0.1400 z=0.7390 TDS=0.0130
E=O-2(0.3200) Wyckoff=a x=0.2120 z=0.6810 TDS=0.0130
E=O-2(0.3200) Wyckoff=b x=0.1410 y=0.1890 z=0.6270 TDS=0.0130
E=O-2(0.0450) Wyckoff=b x=0.1400 y=0.0500 z=0.5840 TDS=0.0130
E=O-2(0.0450) Wyckoff=b x=0.1330 y=-0.1230 z=0.7120 TDS=0.0130
E=O-2(0.0450) Wyckoff=b x=0.2040 y=-0.1230 z=0.6550 TDS=0.0130
E=O-2(0.0450) Wyckoff=b x=0.1750 y=0.1970 z=0.7060 TDS=0.0130
E=O-2(0.5900) Wyckoff=a x=0.2550 z=0.3350 TDS=0.1100
E=O-2(0.5900) Wyckoff=a x=0.2680 z=0.4800 TDS=0.0270
E=O-2(0.5900) Wyckoff=b x=0.2060 y=0.1890 z=0.4150 TDS=0.0200
E=O-2(0.4100) Wyckoff=a x=0.2120 z=0.4870 TDS=0.0600
E=O-2(0.4100) Wyckoff=a x=0.2830 z=0.4300 TDS=0.0200
E=O-2(0.4100) Wyckoff=b x=0.2210 y=0.1890 z=0.3650 TDS=0.0300
E=O-2(0.5700) Wyckoff=a x=0.4440 z=0.1750 TDS=0.0500
E=O-2(0.5700) Wyckoff=a x=0.3720 z=0.2330 TDS=0.0300
E=O-2(0.5700) Wyckoff=b x=0.4350 y=0.1890 z=0.2980 TDS=0.0300
E=O-2(0.4300) Wyckoff=a x=0.3990 z=0.3270 TDS=0.0500
E=O-2(0.4300) Wyckoff=a x=0.3820 z=0.1930 TDS=0.0500
E=O-2(0.4300) Wyckoff=b x=0.4500 y=0.1890 z=0.2570 TDS=0.0230
E=O-2(0.4300) Wyckoff=a x=0.4780 z=0.0800 TDS=0.0600
E=O-2(0.4300) Wyckoff=a x=0.5500 z=0.0220 TDS=0.0600
E=O-2(0.4300) Wyckoff=b x=0.4870 y=0.1890 z=-0.0430 TDS=0.0600
E=O-2(0.2850) Wyckoff=b x=0.4780 y=0.0500 z=-0.0750 TDS=0.0600
E=O-2(0.2850) Wyckoff=b x=0.4660 y=-0.1230 z=0.0400 TDS=0.0600
E=O-2(0.2850) Wyckoff=b x=0.5420 y=-0.1230 z=-0.0040 TDS=0.0600
E=O-2(0.2850) Wyckoff=b x=0.5130 y=0.1970 z=0.0470 TDS=0.0600
E=O-2(0.3700) Wyckoff=a x=0.5200 z=0.4250 TDS=0.0340
E=O-2(0.3700) Wyckoff=a x=0.4480 z=0.4830 TDS=0.0340
E=O-2(0.3700) Wyckoff=b x=0.5110 y=0.1890 z=0.5470 TDS=0.0340
E=O-2(0.3150) Wyckoff=b x=0.5200 y=0.0500 z=0.5800 TDS=0.0340
E=O-2(0.3150) Wyckoff=b x=0.5260 y=-0.1280 z=0.4510 TDS=0.0340
E=O-2(0.3150) Wyckoff=b x=0.4560 y=-0.1230 z=0.5080 TDS=0.0340
E=O-2(0.3150) Wyckoff=b x=0.4810 y=0.1970 z=0.4630 TDS=0.0340
E=O-2(0.3700) Wyckoff=a x=0.5910 z=0.1690 TDS=0.1600
E=O-2(0.3700) Wyckoff=a x=0.6020 z=0.3120 TDS=0.1200
E=O-2(0.3700) Wyckoff=b x=0.5400 y=0.1890 z=0.2480 TDS=0.0240
E=O-2(0.6300) Wyckoff=a x=0.5460 z=0.3200 TDS=0.1200
E=O-2(0.6300) Wyckoff=a x=0.6170 z=0.2620 TDS=0.0600
E=O-2(0.6300) Wyckoff=b x=0.5550 y=0.1890 z=0.1970 TDS=0.1600
E=O-2(0.2200) Wyckoff=a x=0.7820 z=0.1690 TDS=0.1100
E=O-2(0.2200) Wyckoff=a x=0.7110 z=0.3120 TDS=0.0400
E=O-2(0.2200) Wyckoff=b x=0.7730 y=0.1890 z=0.2480 TDS=0.0200
E=O-2(0.7800) Wyckoff=a x=0.7380 z=0.1640 TDS=0.0600
E=O-2(0.7800) Wyckoff=a x=0.7260 z=0.0200 TDS=0.0240
E=O-2(0.7800) Wyckoff=b x=0.7880 y=0.1890 z=0.0850 TDS=0.0330
E=O-2(0.9300) Wyckoff=a x=0.7780 z=0.5050 TDS=0.0040
E=O-2(0.9300) Wyckoff=a x=0.7070 z=0.5650 TDS=0.0050
E=O-2(0.9300) Wyckoff=b x=0.7690 y=0.1910 z=0.6260 TDS=0.0140
E=O-2(0.0700) Wyckoff=a x=0.7340 z=0.6560 TDS=0.0080
E=O-2(0.0700) Wyckoff=a x=0.7170 z=0.5220 TDS=0.0080
E=O-2(0.0700) Wyckoff=b x=0.7870 y=0.1800 z=0.5940 TDS=0.0080
E=O-2(0.0700) Wyckoff=a x=0.8030 z=0.4090 TDS=0.0460
E=O-2(0.0700) Wyckoff=a x=0.8740 z=0.3520 TDS=0.0460
E=O-2(0.0700) Wyckoff=b x=-0.1880 y=0.1890 z=0.2870 TDS=0.0460
E=O-2(0.2325) Wyckoff=b x=-0.1970 y=0.0500 z=0.2550 TDS=0.0460
E=O-2(0.2325) Wyckoff=b x=-0.2040 y=-0.1230 z=0.3830 TDS=0.0460
E=O-2(0.2325) Wyckoff=b x=-0.1340 y=-0.1230 z=0.3260 TDS=0.0460
E=O-2(0.2325) Wyckoff=b x=-0.1630 y=0.1970 z=0.3770 TDS=0.0460
E=O-2(0.2325) Wyckoff=b x=-0.1520 y=0.0500 z=0.4130 TDS=0.0460
E=O-2(0.2325) Wyckoff=b x=-0.1450 y=-0.1230 z=0.2850 TDS=0.0460
E=O-2(0.2325) Wyckoff=b x=-0.2160 y=-0.1230 z=0.3420 TDS=0.0460
E=O-2(0.2325) Wyckoff=b x=-0.1870 y=0.1970 z=0.2910 TDS=0.0460
E=O-2(0.7800) Wyckoff=a x=0.8080 z=0.9180 TDS=0.0200
E=O-2(0.7800) Wyckoff=a x=0.8800 z=0.8600 TDS=0.0200
E=O-2(0.7800) Wyckoff=b x=-0.1830 y=0.1890 z=-0.2040 TDS=0.0200
E=O-2(0.1100) Wyckoff=b x=-0.1920 y=0.0500 z=-0.2370 TDS=0.0200
E=O-2(0.1100) Wyckoff=b x=-0.1990 y=-0.1230 z=-0.1080 TDS=0.0200
E=O-2(0.1100) Wyckoff=b x=-0.1280 y=-0.1230 z=-0.1650 TDS=0.0200
E=O-2(0.1100) Wyckoff=b x=-0.1580 y=0.2100 z=-0.1250 TDS=0.0200

File: autoXRD/dara/data/BGMN-Templates/Structures/BGMN/C3SMUMME.STR
PHASE=C3S_mkl_Mumme //
SpacegroupNo=8 HermannMauguin=C1m1 //
PARAM=A=1.2235_1.2174^1.2296 PARAM=B=0.7073_0.7038^0.7108 PARAM=C=0.9298_0.9252^0.9344 //
PARAM=BETA=116.3_115.8^116.8 //
RP=4 PARAM=B1=0_0^0.01 PARAM=k2=0_0^0.0003 GEWICHT=SPHAR4 //
GOAL:c3smumme=GEWICHT*ifthenelse(ifdef(d),exp(my*d*3/4),1)
E=CA+2 Wyckoff=b x=0.0199 y=0.2664 z=0.3207 TDS=0.0203
E=CA+2 Wyckoff=b x=0.9799 y=0.7335 z=0.6687 TDS=0.0166
E=CA+2 Wyckoff=b x=0.2491 y=0.2522 z=0.9984 TDS=0.0236
E=CA+2 Wyckoff=a x=0.7111 z=0.6666 TDS=0.0169
E=CA+2 Wyckoff=a x=0.2836 z=0.3168 TDS=0.0191
E=CA+2 Wyckoff=a x=0.5002 z=0.9995 TDS=0.0228
E=SI+4 Wyckoff=a x=0.0028 z=0.0007 TDS=0.0101
E=SI+4 Wyckoff=a x=0.2174 z=0.6523 TDS=0.0048
E=SI+4 Wyckoff=a x=0.7858 z=0.3573 TDS=0.0111
E=O-2 Wyckoff=a x=0.8501 z=0.5507 TDS=0.0122
E=O-2 Wyckoff=a x=0.5015 z=0.5031 TDS=0.0238
E=O-2 Wyckoff=b x=0.1800 y=0.1766 z=0.7143 TDS=0.0777
E=O-2 Wyckoff=a x=0.3576 z=0.7172 TDS=0.0554
E=O-2 Wyckoff=a x=0.0635 z=0.1970 TDS=0.0275
E=O-2 Wyckoff=a x=0.1599 z=0.4566 TDS=0.0888
E=O-2 Wyckoff=a x=0.6166 z=0.8554 TDS=0.0674
E=O-2 Wyckoff=a x=0.3776 z=0.1259 TDS=0.0316
E=O-2 Wyckoff=b x=0.0435 y=0.8144 z=0.9467 TDS=0.0423
E=O-2 Wyckoff=a x=0.6356 z=0.2855 TDS=0.0202
E=O-2 Wyckoff=a x=0.8622 z=0.9430 TDS=0.0402
E=O-2 Wyckoff=b x=0.3231 y=0.6929 z=0.2881 TDS=0.0154

File: autoXRD/dara/data/BGMN-Templates/Structures/BGMN/C3SR3MIL.STR
PHASE=C3S_r3m_Illnetz //
SpacegroupNo=160 HermannMauguin=R3m //
PARAM=A=0.7057_0.6916^0.7198 PARAM=C=2.4974_2.4475^2.5473 //
RP=4 PARAM=B1=0_0^0.01 PARAM=k2=0_0^0.0002 GEWICHT=SPHAR0 //
GOAL:c3sr3mil=GEWICHT*ifthenelse(ifdef(d),exp(my*d*3/4),1)
E=CA+2 Wyckoff=b x=0.4903 z=1.0000 TDS=0.0057
E=CA+2 Wyckoff=b x=0.1783 z=0.8841 TDS=0.0067
E=CA+2 Wyckoff=b x=0.1659 z=0.1082 TDS=0.0073
E=SI+4 Wyckoff=a z=0.9885 TDS=0.0052
E=SI+4 Wyckoff=a z=0.5570 TDS=0.0096
E=SI+4 Wyckoff=a z=0.7737 TDS=0.0060
E=O-2 Wyckoff=a z=0.8373 TDS=0.0100
E=O-2 Wyckoff=a z=0.3957 TDS=0.0090
E=O-2 Wyckoff=a z=0.1511 TDS=0.0110
E=O-2 Wyckoff=a z=0.9248 TDS=0.0080
E=O-2 Wyckoff=a z=0.2717 TDS=0.0120
E=O-2 Wyckoff=a z=0.6218 TDS=0.0210
E=O-2 Wyckoff=b x=0.4483 z=0.4094 TDS=0.0360
E=O-2 Wyckoff=b x=0.2153 z=0.1962 TDS=0.0220
E=O-2 Wyckoff=b x=0.4592 z=0.6759 TDS=0.0090

File: autoXRD/dara/data/BGMN-Templates/Structures/BGMN/C3SR3MNI.STR
PHASE=C3S_r3m_Nishi //
SpacegroupNo=160 HermannMauguin=R3m //
PARAM=A=0.7135_0.6992^0.7278 PARAM=C=2.5586_2.5074^2.6098 //
RP=4 PARAM=B1=0_0^0.01 PARAM=k2=0_0^0.0002 GEWICHT=SPHAR0 //
GOAL:c3sr2mni=GEWICHT*ifthenelse(ifdef(d),exp(my*d*3/4),1)
E=CA+2 Wyckoff=b x=0.8213 z=0.6657 TDS=0.0578
E=CA+2 Wyckoff=b x=0.1593 z=0.7777 TDS=0.0726
E=CA+2 Wyckoff=b x=0.8423 z=0.8917 TDS=0.0395
E=SI+4 Wyckoff=a z=1.0000 TDS=0.0205
E=SI+4 Wyckoff=a z=0.2130 TDS=0.0500
E=SI+4 Wyckoff=a z=0.7840 TDS=0.0272
E=O-2 Wyckoff=a z=0.3850 TDS=0.0300
E=O-2 Wyckoff=a z=0.5040 TDS=0.1300
E=O-2 Wyckoff=a z=0.6270 TDS=0.0100
E=O-2(0.3333) Wyckoff=b x=0.3903 z=0.7237 TDS=0.3600
E=O-2(0.3333) Wyckoff=b x=0.2033 z=0.6737 TDS=0.1100
E=O-2(0.3333) Wyckoff=c x=0.2230 y=0.1480 z=-0.0320 TDS=0.1100
E=O-2(0.1000) Wyckoff=b x=0.3493 z=0.9427 TDS=0.0100
E=O-2(0.1000) Wyckoff=b x=0.2053 z=0.8657 TDS=0.0100
E=O-2(0.1000) Wyckoff=c x=0.2410 y=0.1300 z=0.1880 TDS=0.0100
E=O-2(0.2300) Wyckoff=b x=0.3653 z=0.8187 TDS=0.0100
E=O-2(0.2300) Wyckoff=b x=0.2023 z=0.8857 TDS=0.0100
E=O-2(0.2300) Wyckoff=c x=0.2340 y=0.1370 z=0.2410 TDS=0.0100
E=O-2(0.3333) Wyckoff=b x=0.3013 z=0.5117 TDS=0.0500
E=O-2(0.3333) Wyckoff=b x=0.4643 z=0.4447 TDS=0.2200
E=O-2(0.3333) Wyckoff=c x=0.1370 y=0.2340 z=0.7560 TDS=0.2200

File: autoXRD/dara/data/BGMN-Templates/Structures/BGMN/C3SRHJEF.STR
PHASE=C3S_rh_Jeffrey //
SpacegroupNo=160 HermannMauguin=R3m //
PARAM=A=0.7150_0.7007^0.7293 PARAM=C=2.5560_2.5049^2.6071 //
RP=4 PARAM=B1=0_0^0.01 PARAM=k2=0_0^0.0002 GEWICHT=SPHAR0 TDS=0.01 //
GOAL:c3srhjef=GEWICHT*ifthenelse(ifdef(d),exp(my*d*3/4),1)
E=SI+4 Wyckoff=a z=1.0000
E=SI+4 Wyckoff=a z=0.2260
E=SI+4 Wyckoff=a z=0.7830
E=CA+2 Wyckoff=b x=0.1617 z=0.3363
E=CA+2 Wyckoff=b x=0.5017 z=0.4453
E=CA+2 Wyckoff=b x=0.1717 z=0.5573
E=O-2 Wyckoff=a z=0.0640
E=O-2 Wyckoff=a z=0.2900
E=O-2 Wyckoff=a z=0.8470
E=O-2 Wyckoff=a z=0.3980
E=O-2 Wyckoff=a z=0.5060
E=O-2 Wyckoff=a z=0.6140
E=O-2 Wyckoff=b x=0.7907 z=0.3133
E=O-2 Wyckoff=b x=0.5427 z=0.5393
E=O-2 Wyckoff=b x=0.7907 z=0.0963

File: autoXRD/dara/data/BGMN-Templates/Structures/BGMN/C3STBEL.STR
PHASE=C3S_trkl_Belov  //
SpacegroupNo=2 HermannMauguin=P-1 //
PARAM=A=1.1670_1.1437^1.1903 PARAM=B=1.4240_1.3955^1.4525 PARAM=C=1.3720_1.3446^1.3994 //
PARAM=ALPHA=105.5_105^106 PARAM=BETA=94.3_93^95 PARAM=GAMMA=90.01_89^91 //
RP=4 PARAM=B1=0_0^0.01 PARAM=k2=0_0^0.0001 GEWICHT=SPHAR0 //
GOAL:c3stbel=GEWICHT*ifthenelse(ifdef(d),exp(my*d*3/4),1)
E=CA+2 Wyckoff=i x=0.7102 y=0.0039 z=0.9750 TDS=0.0040
E=CA+2 Wyckoff=i x=0.3541 y=0.1525 z=0.6527 TDS=0.0045
E=CA+2 Wyckoff=i x=0.6751 y=0.3207 z=0.3351 TDS=0.0051
E=CA+2 Wyckoff=i x=0.8454 y=0.1667 z=0.1697 TDS=0.0040
E=CA+2 Wyckoff=i x=0.1908 y=0.3284 z=0.8152 TDS=0.0040
E=CA+2 Wyckoff=i x=0.3328 y=0.4107 z=0.6483 TDS=0.0045
E=CA+2 Wyckoff=i x=0.6476 y=0.0817 z=0.3340 TDS=0.0025
E=CA+2 Wyckoff=i x=0.0536 y=0.1667 z=0.6176 TDS=0.0033
E=CA+2 Wyckoff=i x=0.6438 y=0.1808 z=0.7226 TDS=0.0043
E=CA+2 Wyckoff=i x=0.3830 y=0.3474 z=0.3033 TDS=0.0033
E=CA+2 Wyckoff=i x=0.9650 y=0.3339 z=0.3678 TDS=0.0032
E=CA+2 Wyckoff=i x=0.0498 y=0.3977 z=0.6244 TDS=0.0033
E=CA+2 Wyckoff=i x=0.3604 y=0.0547 z=0.2888 TDS=0.0030
E=CA+2 Wyckoff=i x=0.6220 y=0.4145 z=0.7117 TDS=0.0051
E=CA+2 Wyckoff=i x=0.9682 y=0.1048 z=0.3762 TDS=0.0037
E=CA+2 Wyckoff=i x=0.4651 y=0.0913 z=0.8506 TDS=0.0037
E=CA+2 Wyckoff=i x=0.2141 y=0.2419 z=0.4658 TDS=0.0032
E=CA+2 Wyckoff=i x=0.8040 y=0.2472 z=0.5175 TDS=0.0033
E=CA+2 Wyckoff=i x=0.5363 y=0.4148 z=0.1508 TDS=0.0027
E=CA+2 Wyckoff=i x=0.7012 y=0.4880 z=0.9589 TDS=0.0028
E=CA+2 Wyckoff=i x=0.7241 y=0.2378 z=0.9700 TDS=0.0031
E=CA+2 Wyckoff=i x=0.3039 y=0.2766 z=0.0251 TDS=0.0054
E=CA+2 Wyckoff=i x=0.8729 y=0.0824 z=0.8173 TDS=0.0030
E=CA+2 Wyckoff=i x=0.1371 y=0.4262 z=0.1848 TDS=0.0034
E=CA+2 Wyckoff=i x=0.0205 y=0.2604 z=0.9897 TDS=0.0050
E=CA+2 Wyckoff=a TDS=0.0041
E=CA+2 Wyckoff=c TDS=0.0030
E=CA+2 Wyckoff=f TDS=0.0013
E=CA+2 Wyckoff=h TDS=0.0012
E=SI+4 Wyckoff=i x=0.8322 y=0.4165 z=0.1646 TDS=0.0020
E=SI+4 Wyckoff=i x=0.4748 y=0.3440 z=0.8710 TDS=0.0021
E=SI+4 Wyckoff=i x=0.1616 y=0.0800 z=0.8192 TDS=0.0004
E=SI+4 Wyckoff=i x=0.8002 y=0.0183 z=0.5467 TDS=0.0023
E=SI+4 Wyckoff=i x=0.1922 y=0.4972 z=0.4486 TDS=0.0025
E=SI+4 Wyckoff=i x=0.5221 y=0.1553 z=0.1222 TDS=0.0015
E=SI+4 Wyckoff=i x=0.1492 y=0.1806 z=0.2057 TDS=0.0017
E=SI+4 Wyckoff=i x=0.8709 y=0.3207 z=0.7842 TDS=0.0017
E=SI+4 Wyckoff=i x=0.4977 y=0.2486 z=0.5043 TDS=0.0023
E=O-2 Wyckoff=i x=0.0339 y=0.1943 z=0.2619 TDS=0.0041
E=O-2 Wyckoff=i x=0.5127 y=0.2655 z=0.1925 TDS=0.0067
E=O-2 Wyckoff=i x=0.6528 y=0.1486 z=0.0807 TDS=0.0062
E=O-2 Wyckoff=i x=0.1584 y=0.0685 z=0.1427 TDS=0.0059
E=O-2 Wyckoff=i x=0.2204 y=0.2685 z=0.6427 TDS=0.0034
E=O-2 Wyckoff=i x=0.5037 y=0.0541 z=0.6743 TDS=0.0031
E=O-2 Wyckoff=i x=0.4211 y=0.1297 z=0.0254 TDS=0.0060
E=O-2 Wyckoff=i x=0.2625 y=0.2060 z=0.2903 TDS=0.0054
E=O-2 Wyckoff=i x=0.6673 y=0.0923 z=0.8532 TDS=0.0057
E=O-2 Wyckoff=i x=0.0105 y=0.2584 z=0.4944 TDS=0.0038
E=O-2 Wyckoff=i x=0.5133 y=0.0806 z=0.1910 TDS=0.0045
E=O-2 Wyckoff=i x=0.1592 y=0.2553 z=0.1291 TDS=0.0055
E=O-2 Wyckoff=i x=0.8279 y=0.3950 z=0.4729 TDS=0.0048
E=O-2 Wyckoff=i x=0.3124 y=0.4978 z=0.4018 TDS=0.0037
E=O-2 Wyckoff=i x=0.1825 y=0.4137 z=0.5105 TDS=0.0059
E=O-2 Wyckoff=i x=0.3379 y=0.4353 z=0.1771 TDS=0.0050
E=O-2 Wyckoff=i x=0.1610 y=0.3931 z=0.9860 TDS=0.0028
E=O-2 Wyckoff=i x=0.0880 y=0.4729 z=0.3560 TDS=0.0053
E=O-2 Wyckoff=i x=0.2777 y=0.0582 z=0.7617 TDS=0.0052
E=O-2 Wyckoff=i x=0.9492 y=0.4026 z=0.1070 TDS=0.0059
E=O-2 Wyckoff=i x=0.1610 y=0.1919 z=0.8857 TDS=0.0039
E=O-2 Wyckoff=i x=0.1468 y=0.0064 z=0.8928 TDS=0.0042
E=O-2 Wyckoff=i x=0.8031 y=0.1819 z=0.3333 TDS=0.0033
E=O-2 Wyckoff=i x=0.8955 y=0.1402 z=0.9995 TDS=0.0037
E=O-2 Wyckoff=i x=0.5583 y=0.4518 z=0.3380 TDS=0.0046
E=O-2 Wyckoff=i x=0.0487 y=0.0587 z=0.7321 TDS=0.0040
E=O-2 Wyckoff=i x=0.6123 y=0.2397 z=0.4460 TDS=0.0036
E=O-2 Wyckoff=i x=0.7683 y=0.0509 z=0.6645 TDS=0.0048
E=O-2 Wyckoff=i x=0.4446 y=0.3903 z=0.9879 TDS=0.0039
E=O-2 Wyckoff=i x=0.6109 y=0.3254 z=0.8630 TDS=0.0057
E=O-2 Wyckoff=i x=0.9981 y=0.3075 z=0.7361 TDS=0.0049
E=O-2 Wyckoff=i x=0.6869 y=0.0169 z=0.4682 TDS=0.0083
E=O-2 Wyckoff=i x=0.8604 y=0.2449 z=0.8521 TDS=0.0052
E=O-2 Wyckoff=i x=0.7189 y=0.3952 z=0.0860 TDS=0.0036
E=O-2 Wyckoff=i x=0.7741 y=0.3028 z=0.6875 TDS=0.0056
E=O-2 Wyckoff=i x=0.8915 y=0.0963 z=0.5267 TDS=0.0052
E=O-2 Wyckoff=i x=0.8639 y=0.4292 z=0.8575 TDS=0.0035
E=O-2 Wyckoff=i x=0.4144 y=0.1476 z=0.4653 TDS=0.0059
E=O-2 Wyckoff=i x=0.1459 y=0.0887 z=0.4737 TDS=0.0065
E=O-2 Wyckoff=i x=0.8270 y=0.3351 z=0.2302 TDS=0.0043
E=O-2 Wyckoff=i x=0.3964 y=0.2440 z=0.8327 TDS=0.0056
E=O-2 Wyckoff=i x=0.5193 y=0.2654 z=0.6264 TDS=0.0046
E=O-2 Wyckoff=i x=0.4178 y=0.3379 z=0.4840 TDS=0.0042
E=O-2 Wyckoff=i x=0.1820 y=0.4733 z=0.7596 TDS=0.0036
E=O-2 Wyckoff=i x=0.4400 y=0.4192 z=0.8047 TDS=0.0041

File: autoXRD/dara/data/BGMN-Templates/Structures/BGMN/C3anacu.str
PHASE=C3A_Na_cubic //
SpacegroupNo=198 HermannMauguin=P2_13 //
PARAM=A=1.5248_1.5172^1.5324 //
RP=4 PARAM=B1=0_0^0.007 PARAM=k2=0_0^0.00001 GEWICHT=SPHAR6 //
GOAL:c3nacu=GEWICHT*ifthenelse(ifdef(d),exp(my*d*3/4),1)
E=CA+2 Wyckoff=a x=1.0000 TDS=0.0098
E=CA+2 Wyckoff=a x=0.5018 TDS=0.0059
E=(CA+2(0.9100),NA+1(0.0900)) Wyckoff=a x=0.2630 TDS=0.0074
E=(CA+2(0.7300),NA+1(0.2700)) Wyckoff=a x=0.7438 TDS=0.0069
E=(CA+2(0.9700),NA+1(0.0300)) Wyckoff=a x=0.3814 TDS=0.0113
E=(CA+2(0.7600),NA+1(0.2400)) Wyckoff=a x=0.6237 TDS=0.0089
E=CA+2(0.5000) Wyckoff=b x=0.3720 y=0.1400 z=0.1361 TDS=0.0217
E=CA+2(0.5000) Wyckoff=b x=0.3678 y=0.1262 z=0.1345 TDS=0.0077
E=CA+2(0.5000) Wyckoff=b x=0.6232 y=0.1376 z=0.1180 TDS=0.0078
E=CA+2(0.5000) Wyckoff=b x=0.6431 y=0.1363 z=0.1287 TDS=0.0099
E=CA+2 Wyckoff=b x=0.3821 y=0.3863 z=0.1213 TDS=0.0076
E=CA+2 Wyckoff=b x=-0.3800 y=-0.3881 z=-0.1201 TDS=0.0062
E=NA+1(0.3100) Wyckoff=a x=0.1210 TDS=0.0189
E=NA+1(0.3100) Wyckoff=a x=0.8750 TDS=0.0756
E=AL+3 Wyckoff=b x=0.2539 y=0.0134 z=0.0167 TDS=0.0046
E=AL+3 Wyckoff=b x=-0.2534 y=-0.0129 z=-0.0232 TDS=0.0046
E=AL+3 Wyckoff=b x=0.2434 y=0.2371 z=0.0053 TDS=0.0054
E=AL+3 Wyckoff=b x=-0.2445 y=-0.2377 z=-0.0063 TDS=0.0043
E=O-2 Wyckoff=b x=0.2630 y=0.1264 z=0.0029 TDS=0.0186
E=O-2 Wyckoff=b x=-0.2658 y=-0.1258 z=-0.0230 TDS=0.0291
E=O-2 Wyckoff=b x=0.4759 y=0.1327 z=0.2475 TDS=0.0089
E=O-2 Wyckoff=b x=-0.4952 y=-0.1310 z=-0.2368 TDS=0.0154
E=O-2 Wyckoff=b x=0.2729 y=0.2765 z=0.1082 TDS=0.0138
E=O-2 Wyckoff=b x=-0.2629 y=-0.2906 z=-0.1058 TDS=0.0148
E=O-2 Wyckoff=b x=0.2406 y=0.4114 z=0.3040 TDS=0.0126
E=O-2 Wyckoff=b x=-0.2281 y=-0.4062 z=-0.2878 TDS=0.0123
E=O-2 Wyckoff=b x=0.3502 y=-0.0321 z=-0.0274 TDS=0.0109
E=O-2 Wyckoff=b x=-0.3505 y=0.0233 z=0.0234 TDS=0.0157
E=O-2 Wyckoff=b x=0.1497 y=-0.0173 z=-0.0171 TDS=0.0102
E=O-2 Wyckoff=b x=-0.1515 y=0.0150 z=0.0163 TDS=0.0059

File: autoXRD/dara/data/BGMN-Templates/Structures/BGMN/C3anaort.str
PHASE=C3A_Na_orthorhombic  //
SpacegroupNo=61 HermannMauguin=P2_1/b2_1/c2_1/a // 
PARAM=A=1.0875_1.0821^1.0929 PARAM=B=1.0859_1.0805^1.0913 PARAM=C=1.5105_1.5029^1.5181 //
RP=4 PARAM=B1=0_0^0.007 PARAM=k2=0_0^0.0001 GEWICHT=SPHAR4 //
GOAL:c3anaort=GEWICHT*ifthenelse(ifdef(d),exp(my*d*3/4),1)
E=CA+2(0.2500) Wyckoff=c x=0.0027 y=0.0020 z=0.5182 TDS=0.0103
E=CA+2 Wyckoff=c x=-0.0039 y=0.0177 z=0.2393 TDS=0.0070
E=CA+2 Wyckoff=c x=0.0093 y=0.2674 z=0.1331 TDS=0.0069
E=CA+2 Wyckoff=c x=0.2565 y=0.2707 z=0.2528 TDS=0.0113
E=CA+2 Wyckoff=c x=0.2627 y=0.2462 z=0.4983 TDS=0.0105
E=NA+1 Wyckoff=a TDS=0.0291
E=AL+3 Wyckoff=c x=-0.0048 y=-0.2141 z=0.1160 TDS=0.0041
E=AL+3 Wyckoff=c x=0.2375 y=-0.0033 z=0.1129 TDS=0.0062
E=AL+3 Wyckoff=c x=0.2421 y=0.0054 z=-0.1086 TDS=0.0160
E=O-2 Wyckoff=c x=-0.1442 y=-0.1339 z=0.1091 TDS=0.0164
E=O-2 Wyckoff=c x=0.1107 y=-0.1012 z=0.1263 TDS=0.0176
E=O-2 Wyckoff=c x=0.2870 y=-0.0221 z=0.0023 TDS=0.0094
E=O-2 Wyckoff=c x=-0.0073 y=-0.2856 z=0.2178 TDS=0.0174
E=O-2 Wyckoff=c x=0.0196 y=-0.2933 z=0.0172 TDS=0.0132
E=O-2 Wyckoff=c x=0.3553 y=-0.0722 z=0.1736 TDS=0.0111
E=O-2 Wyckoff=c x=0.1886 y=0.1479 z=0.1324 TDS=0.0127
E=O-2 Wyckoff=c x=0.1623 y=-0.1277 z=-0.1419 TDS=0.0104
E=O-2 Wyckoff=c x=0.3717 y=0.0661 z=-0.1597 TDS=0.0092

File: autoXRD/dara/data/BGMN-Templates/Structures/BGMN/C3s2h3.str
PHASE=C3S2H3_Afwillite //
SpacegroupNo=9 HermannMauguin=C1c1 //
PARAM=A=1.6278_1.5952^1.6604 PARAM=B=0.5632_0.5519^0.5745 PARAM=C=1.3236_1.2971^1.3501 //
PARAM=BETA=134.9_134^136 //
RP=4 PARAM=B1=0_0^0.01 PARAM=k2=0_0^0.0002 GEWICHT=SPHAR4 //
GOAL:c3s2h3=GEWICHT*ifthenelse(ifdef(d),exp(my*d*3/4),1)
E=CA+2 Wyckoff=a x=0.1968 y=0.0370 z=0.2920 TDS=0.0051
E=CA+2 Wyckoff=a x=0.8017 y=0.0499 z=0.2121 TDS=0.0327
E=CA+2 Wyckoff=a x=0.5039 y=0.0283 z=0.0313 TDS=0.0679
E=SI+4 Wyckoff=a x=0.1177 y=0.0513 z=0.0018 TDS=0.0048
E=SI+4 Wyckoff=a x=0.8692 y=0.9807 z=0.0019 TDS=0.0045
E=O-2 Wyckoff=a x=0.9902 y=0.9094 z=0.3430 TDS=0.0095
E=O-2 Wyckoff=a x=0.0020 y=0.9089 z=0.1583 TDS=0.0086
E=O-2 Wyckoff=a x=0.7827 y=0.9782 z=0.0234 TDS=0.0074
E=O-2 Wyckoff=a x=0.2123 y=0.0547 z=0.9866 TDS=0.0079
E=O-2 Wyckoff=a x=0.3368 y=0.7341 z=0.3969 TDS=0.0064
E=O-2 Wyckoff=a x=0.3665 y=0.2700 z=0.4405 TDS=0.0090
E=O-2 Wyckoff=a x=0.1523 y=0.2709 z=0.1064 TDS=0.0068
E=O-2 Wyckoff=a x=0.1367 y=0.8082 z=0.0812 TDS=0.0074
E=O-2 Wyckoff=a x=0.5928 y=0.8932 z=0.2696 TDS=0.0113
E=O-2 Wyckoff=a x=0.4184 y=0.9696 z=0.2665 TDS=0.0166
E=H Wyckoff=a x=0.4960 y=0.4150 z=0.2430 TDS=0.0081
E=H Wyckoff=a x=0.2280 y=0.2400 z=0.0000 TDS=0.0080
E=H Wyckoff=a x=0.1500 y=0.4500 z=0.3750 TDS=0.0111
E=H Wyckoff=a x=0.0300 y=0.3600 z=0.2700 TDS=0.0111
E=H Wyckoff=a x=0.4300 y=0.1050 z=0.3120 TDS=0.0156
E=H Wyckoff=a x=0.3460 y=0.9750 z=0.1640 TDS=0.0156
