Repository: njszym/XRD-AutoAnalyzer

# An automatic analysis tool for XRD

A package designed to automate the process of phase identification from XRD spectra using a probabilistic deep learning trained with physics-informed data augmentation.

The corresponding manuscript will be made available soon. Reproducing the published results can be accomplished using the data provided in [figshare](https://figshare.com/s/69030545b8020de35633).

## Usage example

A pre-trained model for the Li-Mn-Ti-O-F chemical space is available in the ```Example/``` directory. To classify the experimentally measured patterns tabulated in the ```Spectra/``` sub-folder, run the following:

```
python run_CNN.py
```

File: autoXRD/dara/data/BGMN-Templates/Structures/BGMN/C3s3h.str
PHASE=C3S3H_Rosenhahnite //
SpacegroupNo=2 HermannMauguin=P-1 //
PARAM=A=0.6955_0.6816^0.7094 PARAM=B=0.9484_0.9294^0.9674 PARAM=C=0.6812_0.6676^0.6948 //
PARAM=ALPHA=108.6_108^110 PARAM=BETA=94.8_94^96 PARAM=GAMMA=95.9_95^97 //
RP=3 PARAM=B1=0_0^0.008 GEWICHT=SPHAR4 //
GOAL:c3s3h=GEWICHT*ifthenelse(ifdef(d),exp(my*d*3/4),1)
E=CA+2 Wyckoff=i x=0.2799 y=0.3450 z=0.1840 TDS=0.0067
E=CA+2 Wyckoff=i x=0.0960 y=0.6801 z=0.2429 TDS=0.0064
E=CA+2 Wyckoff=i x=0.8465 y=0.0086 z=0.2670 TDS=0.0070
E=SI+4 Wyckoff=i x=0.3041 y=0.0488 z=0.2772 TDS=0.0049
E=SI+4 Wyckoff=i x=0.6243 y=0.6615 z=0.3290 TDS=0.0049
E=SI+4 Wyckoff=i x=0.8020 y=0.3761 z=0.2703 TDS=0.0052
E=O-2 Wyckoff=i x=0.1928 y=0.0874 z=0.0902 TDS=0.0083
E=O-2 Wyckoff=i x=0.5003 y=0.9696 z=0.2131 TDS=0.0099
E=O-2 Wyckoff=i x=0.1594 y=0.9480 z=0.3668 TDS=0.0075
E=O-2 Wyckoff=i x=0.3938 y=0.2132 z=0.4471 TDS=0.0080
E=O-2 Wyckoff=i x=0.7694 y=0.7254 z=0.1969 TDS=0.0069
E=O-2 Wyckoff=i x=0.4085 y=0.5931 z=0.2071 TDS=0.0067
E=O-2 Wyckoff=i x=0.7211 y=0.5330 z=0.4128 TDS=0.0071
E=O-2 Wyckoff=i x=0.6082 y=0.2950 z=0.0911 TDS=0.0082
E=O-2 Wyckoff=i x=0.8560 y=0.2716 z=0.4015 TDS=0.0078
E=O-2 Wyckoff=i x=0.9748 y=0.4193 z=0.1475 TDS=0.0072
E=H Wyckoff=i x=0.5240 y=0.1010 z=-0.1220 TDS=0.0300
E=H Wyckoff=i x=0.6020 y=0.3420 z=-0.0200 TDS=0.0080

File: autoXRD/dara/data/BGMN-Templates/Structures/BGMN/C4af.str
PHASE=C4AF //
SpacegroupNo=46 HermannMauguin=Ima2 //
PARAM=A=1.4600_1.4308^1.4892 PARAM=B=0.5584_0.5472^0.5696 PARAM=C=0.5374_0.5267^0.5481 //
RP=4 PARAM=B1=0_0^0.01 PARAM=k2=0_0^0.0001 GEWICHT=SPHAR0 TDS=0.01 //
GOAL:c4af=GEWICHT*ifthenelse(ifdef(d),exp(my*d*3/4),1)
E=CA+2 Wyckoff=c x=0.1087 y=0.0273 z=0.5080
E=(FE+3(0.7600),AL+3(0.2400)) Wyckoff=a z=0.0000
E=(FE+3(0.2400),AL+3(0.7600)) Wyckoff=b y=0.5717 z=0.5467
E=O-2 Wyckoff=c x=0.9861 y=0.2523 z=0.7509
E=O-2 Wyckoff=c x=0.1493 y=0.0680 z=0.9754
E=O-2 Wyckoff=b y=0.6393 z=0.8807

File: autoXRD/dara/data/BGMN-Templates/Structures/BGMN/C6S3H.STR
PHASE=C6S3H_gamma_Dellaite //
SpacegroupNo=2 HermannMauguin=P-1 //
PARAM=A=0.6825_0.6689^0.6961 PARAM=B=0.6931_0.6792^0.7070 PARAM=C=1.2907_1.2649^1.3165 //
PARAM=ALPHA=90.7_90^92 PARAM=BETA=97.6_97^98.5 PARAM=GAMMA=98.2_97^99 //
RP=3 PARAM=B1=0_0^0.008 GEWICHT=SPHAR4 //
GOAL:c6s3h=GEWICHT*ifthenelse(ifdef(d),exp(my*d*3/4),1)
E=CA+2 Wyckoff=i x=0.0823 y=0.1931 z=0.1036 TDS=0.0076
E=CA+2 Wyckoff=i x=0.1923 y=0.2062 z=0.4897 TDS=0.0062
E=CA+2 Wyckoff=i x=0.8947 y=0.4658 z=0.2913 TDS=0.0063
E=CA+2 Wyckoff=i x=0.5597 y=0.0333 z=0.3211 TDS=0.0091
E=CA+2 Wyckoff=i x=0.3145 y=0.1926 z=0.8758 TDS=0.0064
E=CA+2 Wyckoff=i x=0.5919 y=0.4761 z=0.7026 TDS=0.0056
E=SI+4 Wyckoff=i x=0.6160 y=0.2884 z=0.0978 TDS=0.0039
E=SI+4 Wyckoff=i x=0.8105 y=0.2859 z=0.8857 TDS=0.0040
E=SI+4 Wyckoff=i x=0.7156 y=0.2983 z=0.5090 TDS=0.0037
E=O-2 Wyckoff=i x=0.6164 y=0.4863 z=0.1656 TDS=0.0063
E=O-2 Wyckoff=i x=0.3940 y=0.1867 z=0.0539 TDS=0.0113
E=O-2 Wyckoff=i x=0.6173 y=0.1824 z=0.8074 TDS=0.0106
E=O-2 Wyckoff=i x=0.7477 y=0.1522 z=0.1747 TDS=0.0086
E=O-2 Wyckoff=i x=0.9860 y=0.1517 z=0.9128 TDS=0.0090
E=O-2 Wyckoff=i x=0.2288 y=0.1663 z=0.2997 TDS=0.0145
E=O-2 Wyckoff=i x=0.8482 y=0.1286 z=0.4833 TDS=0.0107
E=O-2 Wyckoff=i x=0.1901 y=0.2082 z=0.6863 TDS=0.0106
E=O-2 Wyckoff=i x=0.5233 y=0.2157 z=0.5663 TDS=0.0075
E=O-2 Wyckoff=i x=0.7450 y=0.3403 z=0.9998 TDS=0.0130
E=O-2 Wyckoff=i x=0.6414 y=0.3684 z=0.3914 TDS=0.0083
E=O-2 Wyckoff=i x=0.8340 y=0.4837 z=0.5817 TDS=0.0071
E=O-2 Wyckoff=i x=0.1159 y=0.5120 z=0.1694 TDS=0.0071
E=H Wyckoff=i x=0.1996 y=0.0501 z=0.2863 TDS=0.0231
E=H Wyckoff=i x=0.0744 y=0.1300 z=0.6818 TDS=0.0272

File: autoXRD/dara/data/BGMN-Templates/Structures/BGMN/CA.STR
PHASE=CA //
SpacegroupNo=14 HermannMauguin=P12_1/c1 //
PARAM=A=1.5191_1.5039^1.5343 PARAM=B=0.8092_0.8011^0.8173 PARAM=C=1.7480_1.7305^1.7654 //
PARAM=BETA=150.151_149.5^151 //
RP=4 PARAM=B1=0_0^0.007 PARAM=k2=0_0^0.0001 GEWICHT=SPHAR0 //
GOAL:ca=GEWICHT*ifthenelse(ifdef(d),exp(my*d*3/4),1)
E=CA+2 Wyckoff=e x=0.8505 y=0.0343 z=0.7612 TDS=0.0050
E=CA+2 Wyckoff=e x=0.8023 y=0.4702 z=0.7314 TDS=0.0062
E=CA+2 Wyckoff=e x=0.5074 y=0.5286 z=0.2604 TDS=0.0094
E=AL+3 Wyckoff=e x=0.8144 y=0.3268 z=0.5759 TDS=0.0048
E=AL+3 Wyckoff=e x=0.8137 y=0.7244 z=0.5808 TDS=0.0044
E=AL+3 Wyckoff=e x=0.4794 y=0.8289 z=0.4013 TDS=0.0039
E=AL+3 Wyckoff=e x=0.4680 y=0.2193 z=0.3874 TDS=0.0052
E=AL+3 Wyckoff=e x=0.1565 y=0.7276 z=0.0648 TDS=0.0043
E=AL+3 Wyckoff=e x=0.1521 y=0.3341 z=0.0600 TDS=0.0055
E=O-2 Wyckoff=e x=0.9460 y=0.2400 z=0.9230 TDS=0.0039
E=O-2 Wyckoff=e x=0.0950 y=0.5320 z=0.9840 TDS=0.0056
E=O-2 Wyckoff=e x=0.0950 y=0.8630 z=0.9460 TDS=0.0051
E=O-2 Wyckoff=e x=0.9580 y=0.2460 z=0.7540 TDS=0.0029
E=O-2 Wyckoff=e x=0.5910 y=0.2600 z=0.5640 TDS=0.0049
E=O-2 Wyckoff=e x=0.7110 y=0.8530 z=0.5700 TDS=0.0052
E=O-2 Wyckoff=e x=0.7560 y=0.5240 z=0.5670 TDS=0.0067
E=O-2 Wyckoff=e x=0.6120 y=0.2270 z=0.4170 TDS=0.0048
E=O-2 Wyckoff=e x=0.3760 y=0.0240 z=0.3210 TDS=0.0039
E=O-2 Wyckoff=e x=0.2910 y=0.3550 z=0.2440 TDS=0.0033
E=O-2 Wyckoff=e x=0.3860 y=0.7270 z=0.2520 TDS=0.0059
E=O-2 Wyckoff=e x=0.2750 y=0.2450 z=0.0780 TDS=0.0030

File: autoXRD/dara/data/BGMN-Templates/Structures/BGMN/CA2.STR
PHASE=CA2_Grossite //
SpacegroupNo=15 HermannMauguin=C12/c1 //
PARAM=A=1.2870_1.2741^1.2999 PARAM=B=0.8880_0.8791^0.8969 PARAM=C=0.5440_0.5386^0.5494 //
PARAM=BETA=106.800_106^107.5 //
RP=4 PARAM=B1=0_0^0.007 PARAM=k2=0_0^0.0001 GEWICHT=SPHAR0 //
GOAL:ca2=GEWICHT*ifthenelse(ifdef(d),exp(my*d*3/4),1)
E=CA+2 Wyckoff=e y=0.1908 TDS=0.0158
E=AL+3 Wyckoff=f x=0.1647 y=0.9137 z=0.3029 TDS=0.0148
E=AL+3 Wyckoff=f x=0.1195 y=0.5589 z=0.2418 TDS=0.0159
E=O-2 Wyckoff=e y=0.4675 TDS=0.0220
E=O-2 Wyckoff=f x=0.1149 y=0.9493 z=0.5641 TDS=0.0195
E=O-2 Wyckoff=f x=0.1195 y=0.7476 z=0.1482 TDS=0.0183
E=O-2 Wyckoff=f x=0.1935 y=0.5581 z=0.5805 TDS=0.0186

File: autoXRD/dara/data/BGMN-Templates/Structures/BGMN/CAFE2O4.STR
PHASE=CaFe2O4 //
SpacegroupNo=62 HermannMauguin=P2_1/n2_1/m2_1/a //
PARAM=A=0.9230_0.9045^0.9415 PARAM=B=0.3024_0.2964^0.3084 PARAM=C=1.0705_1.0491^1.0919 //
RP=4 PARAM=B1=0_0^0.01 PARAM=k2=0_0^0.0001 GEWICHT=SPHAR0 TDS=0.01 //
GOAL:Cafe2o4=GEWICHT*ifthenelse(ifdef(d),exp(my*d*3/4),1)
E=FE+3 Wyckoff=c x=0.9330 z=0.1100
E=FE+3 Wyckoff=c x=0.9200 z=0.6080
E=CA+2 Wyckoff=c x=0.2560 z=0.1540
E=O-2 Wyckoff=c x=0.7080 z=0.6620
E=O-2 Wyckoff=c x=0.6150 z=0.9770
E=O-2 Wyckoff=c x=0.0210 z=0.2840
E=O-2 Wyckoff=c x=0.9190 z=0.9240

File: autoXRD/dara/data/BGMN-Templates/Structures/BGMN/CFS.STR
PHASE=CFS_Kirschsteinite //
SpacegroupNo=62 HermannMauguin=P2_1/n2_1/m2_1/a //
PARAM=A=1.1159_1.1047^1.1270 PARAM=B=0.6441_0.6377^0.6506 PARAM=C=0.4875_0.4827^0.4924 //
RP=4 PARAM=B1=0_0^0.007 PARAM=k2=0_0^0.0001 GEWICHT=SPHAR4 //
GOAL:cfs=GEWICHT*ifthenelse(ifdef(d),exp(my*d*3/4),1)
E=FE+2 Wyckoff=a TDS=0.0050
E=CA+2 Wyckoff=c x=0.2768 z=0.9775 TDS=0.0051
E=SI+4 Wyckoff=c x=0.0816 z=0.4110 TDS=0.0042
E=O-2 Wyckoff=c x=0.0777 z=0.7457 TDS=0.0065
E=O-2 Wyckoff=c x=0.4490 z=0.2460 TDS=0.0058
E=O-2 Wyckoff=d x=0.1475 y=0.0457 z=0.2733 TDS=0.0059

File: autoXRD/dara/data/BGMN-Templates/Structures/BGMN/CLINOMIM.STR
PHASE=Clinomimetite //
SpacegroupNo=14 HermannMauguin=P112_1/b //
PARAM=A=1.0189_1.0138^1.0240 PARAM=B=2.0372_2.0270^2.0474 PARAM=C=0.7456_0.7419^0.7493 //
PARAM=GAMMA=119.9_119.4^120.4 //
RP=4 PARAM=B1=0_0^0.007 PARAM=k2=0_0^0.0001 GEWICHT=SPHAR4 //
GOAL:clinomim=GEWICHT*ifthenelse(ifdef(d),exp(my*d*3/4),1)
E=PB Wyckoff=e x=0.6694 y=0.4141 z=0.0071 TDS=0.0114
E=PB Wyckoff=e x=0.3367 y=0.5806 z=0.5059 TDS=0.0113
E=PB Wyckoff=e x=0.0045 y=0.3756 z=0.2364 TDS=0.0112
E=PB Wyckoff=e x=0.2527 y=0.3730 z=0.7383 TDS=0.0124
E=PB Wyckoff=e x=0.2466 y=0.7486 z=0.2723 TDS=0.0108
E=AS Wyckoff=e x=0.3840 y=0.4545 z=0.2545 TDS=0.0125
E=AS Wyckoff=e x=0.4103 y=0.2633 z=0.7533 TDS=0.0121
E=AS Wyckoff=e x=0.0248 y=0.5580 z=0.2449 TDS=0.0097
E=O Wyckoff=e x=0.4940 y=0.4130 z=0.2500 TDS=0.0153
E=O Wyckoff=e x=0.3310 y=0.6670 z=0.7600 TDS=0.0215
E=O Wyckoff=e x=0.8390 y=0.5040 z=0.2490 TDS=0.0123
E=O Wyckoff=e x=0.4860 y=0.5486 z=0.2320 TDS=0.0058
E=O Wyckoff=e x=0.6030 y=0.3100 z=0.7420 TDS=0.0302
E=O Wyckoff=e x=0.1090 y=0.5050 z=0.2780 TDS=0.0114
E=O Wyckoff=e x=0.2560 y=0.4220 z=0.0890 TDS=0.0189
E=O Wyckoff=e x=0.6190 y=0.7100 z=0.0520 TDS=0.0324
E=O Wyckoff=e x=0.0850 y=0.5990 z=0.0500 TDS=0.0226
E=O Wyckoff=e x=0.2880 y=0.4400 z=0.4490 TDS=0.0246
E=O Wyckoff=e x=0.6510 y=0.7050 z=0.4150 TDS=0.0023
E=O Wyckoff=e x=0.0840 y=0.6230 z=0.4070 TDS=0.0111
E=CL-1 Wyckoff=e x=0.0080 y=0.2505 z=0.4900 TDS=0.0161

File: autoXRD/dara/data/BGMN-Templates/Structures/BGMN/CRYOLITE.STR
PHASE=Cryolite SpacegroupNo=14 HermannMauguin=P12_1/c1 //
PARAM=A=0.7777_0.77^0.784 PARAM=B=0.5601_0.555^0.565 PARAM=C=0.946_0.9366^0.9555 //
PARAM=BETA=145.09_144^146 //
PARAM=B1=0_0^0.007 GOAL=GrainSize(1,0,0) RP=3 //
GEWICHT=SPHAR4 GOAL:Cryolite=GEWICHT*ifthenelse(ifdef(d),exp(my*d*3/4),1)
E=(AL+3(1))  Wyckoff=a x=0 y=0 z=0 TDS=0.006
E=(NA+1(1))  Wyckoff=b x=0 y=0 z=0 TDS=0.01
E=(NA+1(1))  Wyckoff=e x=0.2647 y=0.4492 z=0.0121 TDS=0.013
E=(F-1(1))  Wyckoff=e x=0.1172 y=0.0442 z=0.8984 TDS=0.013
E=(F-1(1))  Wyckoff=e x=0.3172 y=0.3267 z=0.7722 TDS=0.013
E=(F-1(1))  Wyckoff=e x=0.7761 y=0.2687 z=0.8378 TDS=0.013

File: autoXRD/dara/data/BGMN-Templates/Structures/BGMN/CUSO4H2O.STR
PHASE=CuSO4H2O //
SpacegroupNo=2 HermannMauguin=P-1 //
PARAM=A=0.5034_0.4984^0.5084 PARAM=B=0.5167_0.5115^0.5219 PARAM=C=0.7573_0.7497^0.7649 //
PARAM=ALPHA=108.6_108^109.3 PARAM=BETA=108.4_108^109 PARAM=GAMMA=90.9_90^92 //
RP=3 PARAM=B1=0_0^0.008 GEWICHT=SPHAR4 //
GOAL:Cuso4h2o=GEWICHT*ifthenelse(ifdef(d),exp(my*d*3/4),1)
E=CU+2 Wyckoff=a TDS=0.0070
E=CU+2 Wyckoff=h TDS=0.0070
E=S Wyckoff=i x=0.6080 y=0.9250 z=0.2430 TDS=0.0040
E=O-2 Wyckoff=i x=0.1250 y=0.4300 z=0.2840 TDS=0.0000
E=O-2 Wyckoff=i x=0.7520 y=0.8290 z=0.0950 TDS=0.0130
E=O-2 Wyckoff=i x=0.3010 y=0.8360 z=0.1420 TDS=0.0190
E=O-2 Wyckoff=i x=0.6630 y=0.2320 z=0.3220 TDS=0.0150
E=O-2 Wyckoff=i x=0.7070 y=0.8080 z=0.3990 TDS=0.0110

File: autoXRD/dara/data/BGMN-Templates/Structures/BGMN/Ca2fe2o5.str
PHASE=Ca2fe2o5 //
SpacegroupNo=62 HermannMauguin=P2_1/n2_1/m2_1/a //
PARAM=A=0.5425_0.5317^0.5533 PARAM=B=1.4769_1.4474^1.5064 PARAM=C=0.5598_0.5486^0.5710 //
RP=4 PARAM=B1=0_0^0.01 PARAM=k2=0_0^0.0001 GEWICHT=SPHAR0 TDS=0.01 //
GOAL:ca2fe2o5=GEWICHT*ifthenelse(ifdef(d),exp(my*d*3/4),1)
E=CA+2 Wyckoff=d x=0.4817 y=0.1080 z=0.0231
E=FE+3 Wyckoff=a
E=FE+3 Wyckoff=c x=0.4459 z=0.5659
E=O-2 Wyckoff=d x=0.2623 y=-0.0154 z=0.2377
E=O-2 Wyckoff=d x=0.0224 y=0.1406 z=0.0715
E=O-2 Wyckoff=c x=0.0981 z=0.6243

File: autoXRD/dara/data/BGMN-Templates/Structures/BGMN/Ca4al6o12so4.str
PHASE=Ca4Al6O12so4 //
SpacegroupNo=27 HermannMauguin=Pcc2 //
PARAM=A=1.3028_1.2898^1.3158 PARAM=B=1.3037_1.2907^1.3167 PARAM=C=0.9161_0.9069^0.9253 //
RP=3 PARAM=B1=0_0^0.01 GEWICHT=SPHAR0 //
GOAL:Ca4Al6O12so4=GEWICHT*ifthenelse(ifdef(d),exp(my*d*3/4),1)
E=S Wyckoff=e x=0.2537 y=0.2487 z=0.9822 TDS=0.0190
E=O-2 Wyckoff=e x=0.7290 y=0.3170 z=0.6120 TDS=0.0750
E=O-2 Wyckoff=e x=0.8380 y=0.1840 z=0.4600 TDS=0.0750
E=O-2 Wyckoff=e x=0.7700 y=0.3360 z=0.3790 TDS=0.0750
E=O-2 Wyckoff=e x=0.6510 y=0.2010 z=0.4170 TDS=0.0750
E=CA+2 Wyckoff=e x=0.0580 y=0.2510 z=0.1490 TDS=0.0210
E=CA+2 Wyckoff=e x=0.2370 y=0.9260 z=0.2860 TDS=0.0210
E=CA+2 Wyckoff=e x=0.2570 y=0.5120 z=0.2540 TDS=0.0210
E=CA+2 Wyckoff=e x=0.4830 y=0.2530 z=0.2280 TDS=0.0210
E=AL+3 Wyckoff=d z=0.7300 TDS=0.0040
E=AL+3 Wyckoff=c z=0.7500 TDS=0.0040
E=AL+3 Wyckoff=a z=0.7050 TDS=0.0040
E=AL+3 Wyckoff=b z=0.7000 TDS=0.0040
E=AL+3 Wyckoff=e x=0.6270 y=0.1210 z=-0.0040 TDS=0.0020
E=AL+3 Wyckoff=e x=0.1220 y=0.6250 z=0.9490 TDS=0.0020
E=AL+3 Wyckoff=e x=0.3690 y=0.6290 z=0.9800 TDS=0.0020
E=AL+3 Wyckoff=e x=0.1220 y=0.8760 z=0.9600 TDS=0.0020
E=O-2 Wyckoff=e x=0.4000 y=0.2460 z=0.4380 TDS=0.0138
E=O-2 Wyckoff=e x=0.5670 y=0.4090 z=0.1400 TDS=0.0138
E=O-2 Wyckoff=e x=0.5550 y=0.1050 z=0.1550 TDS=0.0138
E=O-2 Wyckoff=e x=0.7550 y=0.5900 z=0.5040 TDS=0.0138
E=O-2 Wyckoff=e x=0.5960 y=0.4430 z=0.8260 TDS=0.0138
E=O-2 Wyckoff=e x=0.9070 y=0.4460 z=0.8020 TDS=0.0138
E=O-2 Wyckoff=e x=0.7570 y=0.9020 z=0.5360 TDS=0.0138
E=O-2 Wyckoff=e x=0.9010 y=0.0340 z=0.8240 TDS=0.0138
E=O-2 Wyckoff=e x=0.6080 y=0.0330 z=0.8540 TDS=0.0138
E=O-2 Wyckoff=e x=0.1030 y=0.2470 z=0.3910 TDS=0.0138
E=O-2 Wyckoff=e x=0.9530 y=0.1150 z=0.1250 TDS=0.0138
E=O-2 Wyckoff=e x=0.9480 y=0.3890 z=0.1100 TDS=0.0138

File: autoXRD/dara/data/BGMN-Templates/Structures/BGMN/Ca6.str
PHASE=CA6_Hibonite //
SpacegroupNo=194 HermannMauguin=P6_3/m2/m2/c //
PARAM=A=0.5565_0.5542^0.5586 PARAM=C=2.189_2.1804^2.1980 //
RP=4 PARAM=B1=0_0^0.007 PARAM=k2=0_0^0.0001 GEWICHT=SPHAR4 //
GOAL:ca6=GEWICHT*ifthenelse(ifdef(d),exp(my*d*3/4),1)
E=CA+2 Wyckoff=d TDS=0.013
E=AL+3 Wyckoff=k x=0.169 z=0.609 TDS=0.004
E=AL+3 Wyckoff=f z=0.472 TDS=0.004
E=AL+3 Wyckoff=f z=0.31 TDS=0.004
E=AL+3 Wyckoff=a TDS=0.004
E=AL+3 Wyckoff=b TDS=0.0125
E=O-2 Wyckoff=k x=0.155 z=0.448 TDS=0.008
E=O-2 Wyckoff=k x=0.504 z=0.35 TDS=0.008
E=O-2 Wyckoff=f z=0.5553 TDS=0.008
E=O-2 Wyckoff=e z=0.3498 TDS=0.008
E=O-2 Wyckoff=h x=0.1805 TDS=0.01

File: autoXRD/dara/data/BGMN-Templates/Structures/BGMN/Carnallite.str
PHASE=Carnallite //
SpacegroupNo=52 HermannMauguin=P2/n2_1/n2/a //
PARAM=A=1.6119_1.5958^1.6280 PARAM=B=2.2472_2.2247^2.2697 PARAM=C=0.9551_0.9455^0.9647 //
RP=3 PARAM=B1=0_0^0.007 GEWICHT=SPHAR4 //
GOAL:carnallite=GEWICHT*ifthenelse(ifdef(d),exp(my*d*3/4),1)
E=K+1 Wyckoff=c z=0.2486 TDS=0.0346
E=K+1 Wyckoff=e x=0.0886 y=0.1567 z=0.7499 TDS=0.0329
E=MG+2 Wyckoff=d x=0.2566 TDS=0.0187
E=MG+2 Wyckoff=e x=0.4209 y=0.0898 z=0.7477 TDS=0.0189
E=CL-1 Wyckoff=e x=0.1658 y=0.0752 z=0.9853 TDS=0.0282
E=CL-1 Wyckoff=d x=0.7394 TDS=0.0286
E=CL-1 Wyckoff=e x=0.1693 y=0.0811 z=0.4883 TDS=0.0289
E=CL-1 Wyckoff=e x=0.4146 y=0.0818 z=0.2524 TDS=0.0304
E=CL-1 Wyckoff=e x=0.0199 y=0.2496 z=0.9769 TDS=0.0295
E=O-2 Wyckoff=d x=0.1308 TDS=0.0354
E=O-2 Wyckoff=d x=0.3834 TDS=0.0313
E=O-2 Wyckoff=e x=0.2554 y=0.2070 z=0.4384 TDS=0.0313
E=O-2 Wyckoff=e x=0.2673 y=0.1694 z=0.1506 TDS=0.0357
E=O-2 Wyckoff=e x=0.4466 y=0.0104 z=0.6500 TDS=0.0339
E=O-2 Wyckoff=e x=0.2967 y=0.0712 z=0.7349 TDS=0.0342
E=O-2 Wyckoff=e x=0.4259 y=0.0466 z=0.9354 TDS=0.0326
E=O-2 Wyckoff=e x=0.3956 y=0.1691 z=0.8444 TDS=0.0362
E=O-2 Wyckoff=e x=0.5448 y=0.1077 z=0.7631 TDS=0.0334
E=O-2 Wyckoff=e x=0.4179 y=0.1315 z=0.5580 TDS=0.0348
E=H Wyckoff=e x=0.6040 y=0.2500 z=0.6790 TDS=0.0410
E=H Wyckoff=e x=0.4120 y=0.2510 z=0.3130 TDS=0.0460
E=H Wyckoff=e x=0.7370 y=0.1730 z=0.5430 TDS=0.0460
E=H Wyckoff=e x=0.2500 y=0.2220 z=0.5050 TDS=0.0430
E=H Wyckoff=e x=0.7340 y=0.3480 z=0.5870 TDS=0.0440
E=H Wyckoff=e x=0.3030 y=0.3450 z=0.3350 TDS=0.0390
E=H Wyckoff=e x=0.5140 y=0.0090 z=0.3260 TDS=0.0510
E=H Wyckoff=e x=0.4170 y=0.9940 z=0.6060 TDS=0.0320
E=H Wyckoff=e x=0.7680 y=0.0720 z=0.3450 TDS=0.0550
E=H Wyckoff=e x=0.2640 y=0.4340 z=0.6820 TDS=0.0900
E=H Wyckoff=e x=0.3990 y=0.4900 z=0.5680 TDS=0.0720
E=H Wyckoff=e x=0.4220 y=0.4420 z=0.5000 TDS=0.0290
E=H Wyckoff=e x=0.3590 y=0.3170 z=0.6730 TDS=0.0350
E=H Wyckoff=e x=0.4290 y=0.3110 z=0.6230 TDS=0.0430
E=H Wyckoff=e x=0.5650 y=0.4010 z=0.6790 TDS=0.0290
E=H Wyckoff=e x=0.5730 y=0.1040 z=0.6950 TDS=0.0530
E=H Wyckoff=e x=0.4380 y=0.1600 z=0.5610 TDS=0.0470
E=H Wyckoff=e x=0.4110 y=0.1150 z=0.4750 TDS=0.0800

File: autoXRD/dara/data/BGMN-Templates/Structures/BGMN/Chabazite.str
PHASE=Chabazite //
SpacegroupNo=166 HermannMauguin=R-32/m //
PARAM=A=1.3879_1.3740^1.4017 PARAM=C=1.5029_1.4879^1.5179 //
RP=3 PARAM=B1=0_0^0.007 GEWICHT=SPHAR4 //
GOAL:chabazite=GEWICHT*ifthenelse(ifdef(d),exp(my*d*3/4),1)
E=(SI+4(0.6667),AL+3(0.3333)) Wyckoff=i x=0.6666 y=0.5622 z=0.4378 TDS=0.0020
E=O-2 Wyckoff=f x=0.7360 TDS=0.0180
E=O-2 Wyckoff=g x=0.3470 TDS=0.0180
E=O-2 Wyckoff=h x=0.5477 z=0.1993 TDS=0.0180
E=O-2 Wyckoff=h x=0.4327 z=0.5413 TDS=0.0180
E=O-2 Wyckoff=h x=0.4430 z=0.3130 TDS=0.0180
E=O-2 Wyckoff=e TDS=0.0180
E=O-2 Wyckoff=c z=0.8060 TDS=0.0180
E=O-2 Wyckoff=c z=0.5840 TDS=0.0180
E=CA+2(0.1667) Wyckoff=i x=0.8783 y=0.9007 z=0.4757 TDS=0.0060

File: autoXRD/dara/data/BGMN-Templates/Structures/BGMN/Chalcanthite.str
PHASE=Chalcanthite //
SpacegroupNo=2 HermannMauguin=P-1 //
PARAM=A=0.6141_0.6080^0.6202 PARAM=B=1.0736_1.0629^1.0843 PARAM=C=0.5986_0.5926^0.6046 //
PARAM=ALPHA=82.3_81.5^83 PARAM=BETA=107.4_106.5^108.3 PARAM=GAMMA=102.7_102^103.5 //
RP=3 PARAM=B1=0_0^0.008 GEWICHT=SPHAR4 //
GOAL:chalcanthite=GEWICHT*ifthenelse(ifdef(d),exp(my*d*3/4),1)
E=CU+2 Wyckoff=a TDS=0.0100
E=CU+2 Wyckoff=e TDS=0.0110
E=S Wyckoff=i x=0.0110 y=0.2870 z=0.6240 TDS=0.0110
E=O-2 Wyckoff=i x=0.9070 y=0.1520 z=0.6750 TDS=0.0150
E=O-2 Wyckoff=i x=0.2430 y=0.3180 z=0.7970 TDS=0.0150
E=O-2 Wyckoff=i x=0.8590 y=0.3730 z=0.6350 TDS=0.0170
E=O-2 Wyckoff=i x=0.0450 y=0.3000 z=0.3840 TDS=0.0150
E=O-2 Wyckoff=i x=0.8170 y=0.0740 z=0.1540 TDS=0.0190
E=O-2 Wyckoff=i x=0.2900 y=0.1180 z=0.1490 TDS=0.0160
E=O-2 Wyckoff=i x=0.4650 y=0.4060 z=0.2990 TDS=0.0200
E=O-2 Wyckoff=i x=0.7560 y=0.4160 z=0.0190 TDS=0.0250
E=O-2 Wyckoff=i x=0.4340 y=0.1250 z=0.6300 TDS=0.0180
E=H Wyckoff=i x=0.8970 y=0.1410 z=0.2500 TDS=0.0330
E=H Wyckoff=i x=0.7190 y=0.0110 z=0.2290 TDS=0.0350
E=H Wyckoff=i x=0.3000 y=0.2020 z=0.0670 TDS=0.0300
E=H Wyckoff=i x=0.3350 y=0.1280 z=0.3220 TDS=0.0270
E=H Wyckoff=i x=0.3200 y=0.3780 z=0.3420 TDS=0.0260
E=H Wyckoff=i x=0.6030 y=0.3940 z=0.4250 TDS=0.0250
E=H Wyckoff=i x=0.8050 y=0.4000 z=0.8880 TDS=0.0280
E=H Wyckoff=i x=0.8530 y=0.3840 z=0.1590 TDS=0.0270
E=H Wyckoff=i x=0.6010 y=0.1320 z=0.6700 TDS=0.0300
E=H Wyckoff=i x=0.4100 y=0.1960 z=0.6970 TDS=0.0340

File: autoXRD/dara/data/BGMN-Templates/Structures/BGMN/Chalcocite_M.str
PHASE=Chalcocite_M //
SpacegroupNo=14 HermannMauguin=P12_1/c1 //
PARAM=A=1.5246_1.5094^1.5398 PARAM=B=1.1884_1.1765^1.2003 PARAM=C=1.3494_1.3359^1.3629 //
PARAM=BETA=116.3_115.5^117 //
RP=4 PARAM=B1=0_0^0.007 PARAM=k2=0_0^0.00001 GEWICHT=SPHAR4 //
GOAL:chalcocitem=GEWICHT*ifthenelse(ifdef(d),exp(my*d*3/4),1)
E=S Wyckoff=e x=0.9575 y=0.0829 z=0.8422 TDS=0.0143
E=S Wyckoff=e x=0.9413 y=0.0768 z=0.3462 TDS=0.0111
E=S Wyckoff=e x=0.7940 y=0.0824 z=0.5068 TDS=0.0085
E=S Wyckoff=e x=0.7917 y=0.0817 z=0.0060 TDS=0.0124
E=S Wyckoff=e x=0.4491 y=0.0883 z=0.6133 TDS=0.0119
E=S Wyckoff=e x=0.4444 y=0.0726 z=0.0957 TDS=0.0122
E=S Wyckoff=e x=0.2999 y=0.0781 z=0.7868 TDS=0.0119
E=S Wyckoff=e x=0.2843 y=0.0832 z=0.2869 TDS=0.0097
E=S Wyckoff=e x=0.6960 y=0.2481 z=0.7220 TDS=0.0126
E=S Wyckoff=e x=0.5479 y=0.2237 z=0.4167 TDS=0.0101
E=S Wyckoff=e x=0.1970 y=0.2384 z=0.4766 TDS=0.0102
E=S Wyckoff=e x=0.0483 y=0.2324 z=0.1332 TDS=0.0123
E=CU+1 Wyckoff=e x=0.8645 y=0.2496 z=0.2927 TDS=0.0175
E=CU+1 Wyckoff=e x=0.6171 y=0.0740 z=0.6765 TDS=0.0191
E=CU+1 Wyckoff=e x=0.6102 y=0.0916 z=0.1677 TDS=0.0187
E=CU+1 Wyckoff=e x=0.3628 y=0.2400 z=0.0731 TDS=0.0164
E=CU+1 Wyckoff=e x=0.1276 y=0.0849 z=0.9451 TDS=0.0247
E=CU+1 Wyckoff=e x=0.1065 y=0.0783 z=0.4429 TDS=0.0186
E=CU+1 Wyckoff=e x=0.9345 y=0.1233 z=0.9923 TDS=0.0233
E=CU+1 Wyckoff=e x=0.9414 y=0.1412 z=0.5099 TDS=0.0215
E=CU+1 Wyckoff=e x=0.7615 y=0.2504 z=0.4109 TDS=0.0225
E=CU+1 Wyckoff=e x=0.4429 y=0.1477 z=0.9348 TDS=0.02
E=CU+1 Wyckoff=e x=0.4254 y=0.1229 z=0.4388 TDS=0.02
E=CU+1 Wyckoff=e x=0.2578 y=0.2357 z=0.8507 TDS=0.02
E=CU+1 Wyckoff=e x=0.8209 y=0.0358 z=0.6830 TDS=0.020
E=CU+1 Wyckoff=e x=0.7830 y=0.0624 z=0.1671 TDS=0.02
E=CU+1 Wyckoff=e x=0.0261 y=0.2045 z=0.7722 TDS=0.02
E=CU+1 Wyckoff=e x=0.5026 y=0.0795 z=0.2834 TDS=0.02
E=CU+1 Wyckoff=e x=0.3022 y=0.0434 z=0.6230 TDS=0.02
E=CU+1 Wyckoff=e x=0.3050 y=0.0431 z=0.1339 TDS=0.02
E=CU+1 Wyckoff=e x=0.5243 y=0.2082 z=0.7543 TDS=0.018
E=CU+1 Wyckoff=e x=0.9992 y=0.0856 z=0.2166 TDS=0.02
E=CU+1 Wyckoff=e x=0.6227 y=0.1032 z=0.9531 TDS=0.019
E=CU+1 Wyckoff=e x=0.7037 y=0.1944 z=0.5659 TDS=0.02
E=CU+1 Wyckoff=e x=0.2028 y=0.2069 z=0.1398 TDS=0.018
E=CU+1 Wyckoff=e x=0.1308 y=0.0966 z=0.6791 TDS=0.02

File: autoXRD/dara/data/BGMN-Templates/Structures/BGMN/Chlorite2b.str
PHASE=CHLORITE_IIb-2 //
SpacegroupNo=12 HermannMauguin=C12/m1 //
PARAM=A=0.5350_0.5190^0.5510 PARAM=B=0.9267_0.8989^0.9545 PARAM=C=1.4270_1.3842^1.43 //
PARAM=BETA=96.3_95.5^97 //
RP=3 B1=ANISO^0.01 GEWICHT=SPHAR2 GOAL:chlorite2b=GEWICHT*ifthenelse(ifdef(d),exp(my*d*3/4),1)
E=(MG+2,FE+2(p)) PARAM=p=0.4_0^1 Wyckoff=a TDS=0.01
E=(MG+2,FE+2(p)) PARAM=p=0.35_0^1 Wyckoff=g y=0.6678 TDS=0.01
E=O-2 Wyckoff=i x=0.3150 z=0.9257 TDS=0.01
E=O-2 Wyckoff=j x=0.1890 y=0.1667 z=0.0774 TDS=0.01
E=(SI+4(0.6560),AL+3(0.3440)) Wyckoff=j x=0.2248 y=0.1669 z=0.1937 TDS=0.01
E=O-2 Wyckoff=i x=0.8030 z=0.7643 TDS=0.01
E=O-2 Wyckoff=j x=0.5110 y=0.2280 z=0.2363 TDS=0.01
E=O-2 Wyckoff=i x=0.8280 z=0.5711 TDS=0.01
E=O-2 Wyckoff=j x=0.1310 y=0.3463 z=0.4285 TDS=0.01
E=(MG+2,FE+2(p)) PARAM=p=0.32_0^1 Wyckoff=h y=0.8336 TDS=0.01
E=AL+3(0.9650) Wyckoff=d TDS=0.01
E=H Wyckoff=i x=0.2887 z=0.8552 TDS=0.02
E=H Wyckoff=i x=0.8377 z=0.6339 TDS=0.02
E=H Wyckoff=j x=0.1586 y=0.3359 z=0.3698 TDS=0.02

File: autoXRD/dara/data/BGMN-Templates/Structures/BGMN/Chloritoid.str
PHASE=Chloritoid //
SpacegroupNo=15 HermannMauguin=C12/c1 //
PARAM=A=0.9520_0.9425^0.9615 PARAM=B=0.5470_0.5415^0.5525 PARAM=C=1.8190_1.8008^1.8372 //
PARAM=BETA=101.7_101^103 //
RP=3 PARAM=B1=0_0^0.008 GEWICHT=SPHAR2 TDS=0.006 //
GOAL:chloritoid=GEWICHT*ifthenelse(ifdef(d),exp(my*d*3/4),1)
E=(AL+3(0.7500),FE+2(0.2500)) Wyckoff=c
E=AL+3 Wyckoff=e y=0.4036
E=(MG+2(0.1500),FE+2(0.7500)) Wyckoff=f x=0.0857 y=0.7500 z=0.0006
E=O-2 Wyckoff=f x=0.0695 y=0.0853 z=-0.0659
E=O-2(0.7500) Wyckoff=f x=0.1055 y=0.5853 z=-0.0500
E=O-2(0.7500) Wyckoff=f x=0.2330 y=0.5853 z=-0.0520
E=SI+4 Wyckoff=f x=0.0339 y=0.0903 z=-0.1560
E=O-2 Wyckoff=f x=0.1050 y=0.3475 z=-0.1861
E=O-2 Wyckoff=f x=0.1050 y=0.8475 z=-0.1861
E=O-2 Wyckoff=f x=-0.1432 y=0.0981 z=-0.1966
E=O-2 Wyckoff=f x=-0.1432 y=0.5981 z=-0.1966
E=AL+3 Wyckoff=f x=0.2500 y=0.3421 z=-0.2500

File: autoXRD/dara/data/BGMN-Templates/Structures/BGMN/ChloritoidMg.str
PHASE=Chloritoidmg //
SpacegroupNo=15 HermannMauguin=C12/c1 //
PARAM=A=0.9460_0.9365^0.9555 PARAM=B=0.5471_0.5416^0.5526 PARAM=C=1.8182_1.8000^1.8364 //
PARAM=BETA=101.4_100.5^102.5 ANISOLIMIT=5 //
RP=3 PARAM=B1=0_0^0.008 GEWICHT=ANISO //
GOAL:chloritoidmg=GEWICHT*ifthenelse(ifdef(d),exp(my*d*3/4),1)
E=AL+3 Wyckoff=c TDS=0.0042
E=AL+3 Wyckoff=e y=0.4025 TDS=0.0034
E=(MG+2(0.6500),FE+2(0.3500)) Wyckoff=f x=0.0840 y=0.7458 z=0.0009 TDS=0.0055
E=AL+3 Wyckoff=f x=0.2499 y=0.6536 z=0.2489 TDS=0.0035
E=SI+4 Wyckoff=f x=0.4640 y=0.4030 z=0.1559 TDS=0.0027
E=O-2 Wyckoff=f x=0.1146 y=0.3927 z=0.0529 TDS=0.0058
E=O-2 Wyckoff=f x=0.2646 y=0.9447 z=0.0500 TDS=0.0055
E=O-2 Wyckoff=f x=0.4267 y=0.3977 z=0.0636 TDS=0.0049
E=O-2 Wyckoff=f x=0.3945 y=0.1589 z=0.1882 TDS=0.0039
E=O-2 Wyckoff=f x=0.3949 y=0.6479 z=0.1873 TDS=0.0039
E=O-2 Wyckoff=f x=0.1393 y=0.9037 z=0.1870 TDS=0.0039
E=O-2 Wyckoff=f x=0.1485 y=0.4016 z=0.2016 TDS=0.0032
E=H Wyckoff=f x=0.1370 y=0.4040 z=0.1120 TDS=0.01

File: autoXRD/dara/data/BGMN-Templates/Structures/BGMN/Clinopt.str
PHASE=Clinoptilolite //
SpacegroupNo=12 HermannMauguin=C12/m1 //
PARAM=A=1.7668_1.7491^1.7845 PARAM=B=1.7986_1.7806^1.8166 PARAM=C=0.7417_0.7343^0.7491 PARAM=BETA=116.300 //
RP=3 PARAM=B1=0_0^0.007 GEWICHT=SPHAR4 //
GOAL:clinopt=GEWICHT*ifthenelse(ifdef(d),exp(my*d*3/4),1)
E=(SI+4(0.8700),AL+3(0.1300)) Wyckoff=j x=0.1784 y=0.1707 z=0.0956 TDS=0.0118
E=(SI+4(0.6800),AL+3(0.3200)) Wyckoff=j x=0.2148 y=0.4105 z=0.5067 TDS=0.0120
E=(SI+4(0.7900),AL+3(0.2100)) Wyckoff=j x=0.2079 y=0.1907 z=0.7151 TDS=0.0123
E=(SI+4(0.8500),AL+3(0.1500)) Wyckoff=j x=0.0667 y=0.2993 z=0.4163 TDS=0.0120
E=(SI+4(0.9100),AL+3(0.0900)) Wyckoff=g y=0.7813 TDS=0.0120
E=O-2 Wyckoff=i x=0.3009 z=0.5360 TDS=0.0262
E=O-2 Wyckoff=j x=0.2325 y=0.1205 z=0.6145 TDS=0.0265
E=O-2 Wyckoff=j x=0.1845 y=0.1559 z=0.8878 TDS=0.0289
E=O-2 Wyckoff=j x=0.2315 y=0.1057 z=0.2503 TDS=0.0253
E=O-2 Wyckoff=h y=0.6754 TDS=0.0290
E=O-2 Wyckoff=j x=0.0803 y=0.1650 z=0.0539 TDS=0.0232
E=O-2 Wyckoff=j x=0.1258 y=0.2331 z=0.5488 TDS=0.0322
E=O-2 Wyckoff=j x=0.0133 y=0.2710 z=0.1863 TDS=0.0280
E=O-2 Wyckoff=j x=0.2128 y=0.2519 z=0.1856 TDS=0.0249
E=O-2 Wyckoff=j x=0.1205 y=0.3721 z=0.4187 TDS=0.0227
E=(NA+1(0.4900),CA+2(0.0500)) Wyckoff=i x=0.8533 z=0.3300 TDS=0.0548
E=NA+1(0.2300) Wyckoff=i x=0.4210 z=0.1600 TDS=0.0395
E=CA+2(0.1600) Wyckoff=i x=0.4210 z=0.8400 TDS=0.0395
E=(K+1(0.0925),BA+2(0.0375)) Wyckoff=i x=0.2524 z=0.9470 TDS=0.0372
E=MG+2(0.4000) Wyckoff=c TDS=0.0242
E=O-2(0.7600) Wyckoff=i x=0.7110 z=0.9770 TDS=0.11
E=O-2(0.3700) Wyckoff=i x=0.9210 z=0.1600 TDS=0.17
E=O-2(0.7600) Wyckoff=j x=0.0793 y=0.4219 z=0.9660 TDS=0.08
E=O-2(0.8800) Wyckoff=d TDS=0.064
E=O-2(0.6900) Wyckoff=h y=0.8990 TDS=0.20
E=O-2(0.7400) Wyckoff=i x=0.9240 z=0.7100 TDS=0.23
E=O-2(0.3800) Wyckoff=i x=0.8820 z=0.3000 TDS=0.19
E=O-2(0.2200) Wyckoff=i x=0.9480 z=0.9400 TDS=0.09

File: autoXRD/dara/data/BGMN-Templates/Structures/BGMN/Clinozoi.str
PHASE=Clinozoisite //
SpacegroupNo=11 HermannMauguin=P12_1/m1 //
PARAM=A=0.8870_0.8781^0.8959 PARAM=B=0.5592_0.5536^0.5648 PARAM=C=1.0144_1.0043^1.0245 //
PARAM=BETA=115.4_114.5^116.3 //
RP=3 PARAM=B1=0_0^0.007 GEWICHT=SPHAR4 //
GOAL:clinozoi=GEWICHT*ifthenelse(ifdef(d),exp(my*d*3/4),1)
E=CA+2 Wyckoff=e x=0.2394 z=0.8454 TDS=0.0066
E=CA+2 Wyckoff=e x=0.3932 z=0.5765 TDS=0.0084
E=SI+4 Wyckoff=e x=0.6615 z=0.9519 TDS=0.0035
E=SI+4 Wyckoff=e x=0.6791 z=0.2752 TDS=0.0037
E=SI+4 Wyckoff=e x=0.8174 z=0.6836 TDS=0.0035
E=AL+3 Wyckoff=a TDS=0.0040
E=AL+3 Wyckoff=c TDS=0.0040
E=(AL+3(0.7900),FE+3(0.2100)) Wyckoff=e x=0.2893 z=0.2239 TDS=0.0046
E=O-2 Wyckoff=f x=0.2344 y=0.9964 z=0.0446 TDS=0.0059
E=O-2 Wyckoff=f x=0.3011 y=0.9852 z=0.3522 TDS=0.0060
E=O-2 Wyckoff=f x=0.7893 y=0.0129 z=0.3454 TDS=0.0067
E=O-2 Wyckoff=e x=0.0543 z=0.1316 TDS=0.0046
E=O-2 Wyckoff=e x=0.9604 z=0.8568 TDS=0.0046
E=O-2 Wyckoff=e x=0.9390 z=0.5985 TDS=0.0049
E=O-2 Wyckoff=e x=0.4833 z=0.8218 TDS=0.0071
E=O-2 Wyckoff=e x=0.5122 z=0.2976 TDS=0.0088
E=O-2 Wyckoff=e x=0.6384 z=0.1033 TDS=0.0128
E=O-2 Wyckoff=e x=0.0770 z=0.4246 TDS=0.0049
E=H Wyckoff=e x=0.0530 z=0.3510 TDS=0.0395

File: autoXRD/dara/data/BGMN-Templates/Structures/BGMN/Copiapite.str
PHASE=Copiapite //
SpacegroupNo=2 HermannMauguin=P-1 //
PARAM=A=0.7342_0.7269^0.7415 PARAM=B=1.8818_1.8630^1.9006 PARAM=C=0.7389_0.7315^0.7463 //
PARAM=ALPHA=91.4_90.6^92.2 PARAM=BETA=102.2_101^103 PARAM=GAMMA=98.8_98^99.6 //
RP=4 PARAM=B1=0_0^0.008 PARAM=k2=0_0^0.0001 GEWICHT=SPHAR4 //
GOAL:copiapite=GEWICHT*ifthenelse(ifdef(d),exp(my*d*3/4),1)
E=MG+2 Wyckoff=a TDS=0.0199
E=FE+3 Wyckoff=i x=0.6861 y=0.3326 z=0.4944 TDS=0.0102
E=FE+3 Wyckoff=i x=0.6833 y=0.6800 z=0.8980 TDS=0.0100
E=S Wyckoff=i x=0.9461 y=0.7338 z=0.3113 TDS=0.0120
E=S Wyckoff=i x=0.7221 y=0.4200 z=0.1318 TDS=0.0114
E=S Wyckoff=i x=0.5945 y=0.2057 z=0.1675 TDS=0.0118
E=O-2 Wyckoff=i x=0.7740 y=0.6993 z=0.1720 TDS=0.0202
E=O-2 Wyckoff=i x=0.8810 y=0.7607 z=0.4690 TDS=0.0201
E=O-2 Wyckoff=i x=0.9440 y=0.3248 z=0.6310 TDS=0.0198
E=O-2 Wyckoff=i x=0.9430 y=0.2103 z=0.7710 TDS=0.0198
E=O-2 Wyckoff=i x=0.5510 y=0.3702 z=0.0370 TDS=0.0144
E=O-2 Wyckoff=i x=0.6710 y=0.4905 z=0.1660 TDS=0.0209
E=O-2 Wyckoff=i x=0.8070 y=0.3917 z=0.3110 TDS=0.0143
E=O-2 Wyckoff=i x=0.8570 y=0.4254 z=0.0110 TDS=0.0171
E=O-2 Wyckoff=i x=0.5800 y=0.1272 z=0.1780 TDS=0.0188
E=O-2 Wyckoff=i x=0.5970 y=0.7757 z=0.8930 TDS=0.0124
E=O-2 Wyckoff=i x=0.7120 y=0.2317 z=0.0380 TDS=0.0168
E=O-2 Wyckoff=i x=0.6820 y=0.2406 z=0.3570 TDS=0.0168
E=O-2 Wyckoff=i x=0.5670 y=0.6562 z=0.6350 TDS=0.0000
E=O-2 Wyckoff=i x=0.5720 y=0.2788 z=0.6940 TDS=0.0000
E=O-2 Wyckoff=i x=0.7060 y=0.4262 z=0.6470 TDS=0.0000
E=O-2 Wyckoff=i x=0.7580 y=0.9491 z=0.0760 TDS=0.0000
E=O-2 Wyckoff=i x=0.7780 y=0.5834 z=0.9190 TDS=0.0000
E=O-2 Wyckoff=i x=0.8540 y=0.9923 z=0.7280 TDS=0.0000
E=O-2 Wyckoff=i x=0.9190 y=0.7206 z=0.8180 TDS=0.0000
E=O-2 Wyckoff=i x=0.9120 y=0.0976 z=0.0350 TDS=0.0000
E=O-2 Wyckoff=i x=0.7250 y=0.8934 z=0.4180 TDS=0.0000
E=O-2 Wyckoff=i x=0.7680 y=0.5601 z=0.5090 TDS=0.0000
E=O-2 Wyckoff=i x=0.6570 y=0.1007 z=0.5700 TDS=0.0000

File: autoXRD/dara/data/BGMN-Templates/Structures/BGMN/Cordierite.str
PHASE=Cordierite //
SpacegroupNo=66 HermannMauguin=C2/c2/c2/m //
PARAM=A=1.7079_1.6908^1.7250 PARAM=B=0.9730_0.9633^0.9827 PARAM=C=0.9356_0.9262^0.9450 //
RP=3 PARAM=B1=0_0^0.007 GEWICHT=SPHAR4 //
GOAL:cordierite=GEWICHT*ifthenelse(ifdef(d),exp(my*d*3/4),1)
E=AL+3 Wyckoff=k z=0.7498 TDS=0.0050
E=SI+4 Wyckoff=b TDS=0.0050
E=SI+4 Wyckoff=l x=0.3074 y=0.4222 TDS=0.0050
E=AL+3 Wyckoff=l x=0.4492 y=0.1921 TDS=0.0050
E=SI+4 Wyckoff=l x=0.6352 y=0.2625 TDS=0.0050
E=O Wyckoff=m x=0.2474 y=0.1029 z=0.1410 TDS=0.0050
E=O Wyckoff=m x=0.0620 y=0.4160 z=0.1512 TDS=0.0050
E=O Wyckoff=m x=-0.1732 y=0.3101 z=0.1416 TDS=0.0050
E=O Wyckoff=l x=0.3777 y=0.3161 TDS=0.0050
E=O Wyckoff=l x=0.5430 y=0.2524 TDS=0.0050
E=O Wyckoff=l x=0.6645 y=0.4208 TDS=0.0050
E=(MG+2(0.95),FE+2(0.0500)) Wyckoff=g x=0.3375 TDS=0.0050
E=(NA+1(0.0500),CA+2(0.0200)) Wyckoff=c TDS=0.0500
E=H Wyckoff=m x=0.0000 y=0.2397 z=0.1400 TDS=0.0500
E=H(0.1400) Wyckoff=m x=0.0174 y=0.0833 z=0.3050 TDS=0.0500
E=O(0.2800) Wyckoff=g x=0.9730 TDS=0.0050

File: autoXRD/dara/data/BGMN-Templates/Structures/BGMN/Crandallite.str
PHASE=Crandallite //
SpacegroupNo=166 HermannMauguin=R-32/m //
PARAM=A=0.7006_0.6866^0.7146 PARAM=C=1.6192_1.5868^1.6516 //
RP=3 PARAM=B1=0_0^0.007 GEWICHT=SPHAR4 //
GOAL:crandallite=GEWICHT*ifthenelse(ifdef(d),exp(my*d*3/4),1)
E=CA+2(0.0834) Wyckoff=f x=0.9560 TDS=0.0105
E=P Wyckoff=c z=0.6863 TDS=0.0053
E=AL+3 Wyckoff=d TDS=0.0043
E=O-2 Wyckoff=c z=0.5924 TDS=0.0088
E=O-2 Wyckoff=h x=0.1191 z=0.7196 TDS=0.0094
E=O-2 Wyckoff=h x=0.2096 z=0.5314 TDS=0.0056
E=CA+2(0.0834) Wyckoff=f x=0.9510 TDS=0.0056

File: autoXRD/dara/data/BGMN-Templates/Structures/BGMN/DIOPFE25.STR
PHASE=Diopside_Fe0.25  //
SpacegroupNo=15 HermannMauguin=C12/c1 //
PARAM=A=0.9771_0.973^0.98 PARAM=B=0.8930_0.886^0.897 //
PARAM=C=0.5250_0.523^0.527 PARAM=BETA=105.38_105.17^105.9 //
RP=4 B1=ANISO^0.007 PARAM=k2=0_0^0.0001 GEWICHT=SPHAR4 //
GOAL=GrainSize(1,0,0) GOAL=GrainSize(0,1,0) GOAL=GrainSize(0,0,1) //
GOAL:diopfe25=GEWICHT*ifthenelse(ifdef(d),exp(my*d*3/4),1)
E=CA+2 Wyckoff=e y=0.3015 TDS=0.0051
E=(MG+2,FE+2(fe)) PARAM=fe=0.25_0^0.5 Wyckoff=e y=0.9082 TDS=0.0027
E=SI+4 Wyckoff=f x=0.2862 y=0.0933 z=0.2293 TDS=0.0023
E=O-2 Wyckoff=f x=0.1156 y=0.0873 z=0.1422 TDS=0.0033
E=O-2 Wyckoff=f x=0.3611 y=0.2500 z=0.3180 TDS=0.0046
E=O-2 Wyckoff=f x=0.3505 y=0.0176 z=-0.0047 TDS=0.0040

File: autoXRD/dara/data/BGMN-Templates/Structures/BGMN/DIOPFE3.STR
PHASE=Diopside_Fe0.26 //
SpacegroupNo=15 HermannMauguin=C12/c1 //
PARAM=A=0.9773_0.975^0.9793 PARAM=B=0.8952_0.8907^0.897 PARAM=C=0.5252_0.5226^0.5278 //
PARAM=BETA=105.7_105^106 //
RP=4 PARAM=B1=0_0^0.007 PARAM=k2=0_0^0.00002 GEWICHT=SPHAR4 //
GOAL:diopfe3=GEWICHT*ifthenelse(ifdef(d),exp(my*d*3/4),1)
E=(MG+2(0.7400),FE+2(0.2600)) Wyckoff=e y=0.9080 TDS=0.0037
E=CA+2 Wyckoff=e y=0.3000 TDS=0.0063
E=SI+4 Wyckoff=f x=0.2873 y=0.0932 z=0.2323 TDS=0.0035
E=O Wyckoff=f x=0.1169 y=0.0912 z=0.1453 TDS=0.0051
E=O Wyckoff=f x=0.3623 y=0.2488 z=0.3227 TDS=0.0065
E=O Wyckoff=f x=0.3505 y=0.0178 z=0.9980 TDS=0.0056

File: autoXRD/dara/data/BGMN-Templates/Structures/BGMN/DIOPFE7.STR
PHASE=Diopside_Fe0.66 //
SpacegroupNo=15 HermannMauguin=C12/c1 //
PARAM=A=0.9814_0.9793^0.9863 PARAM=B=0.8996_0.897^0.9041 PARAM=C=0.5253_0.5227^0.5279 //
PARAM=BETA=105.3_105^106 //
RP=4 PARAM=B1=0_0^0.007 PARAM=k2=0_0^0.00002 GEWICHT=SPHAR4 //
GOAL:diopfe7=GEWICHT*ifthenelse(ifdef(d),exp(my*d*3/4),1)
E=(MG+2(0.3400),FE+2(0.6600)) Wyckoff=e y=0.9056 TDS=0.0037
E=CA+2 Wyckoff=e y=0.2972 TDS=0.0063
E=SI+4 Wyckoff=f x=0.2879 y=0.0920 z=0.2310 TDS=0.0035
E=O Wyckoff=f x=0.1192 y=0.0909 z=0.1458 TDS=0.0051
E=O Wyckoff=f x=0.3607 y=0.2498 z=0.3210 TDS=0.0065
E=O Wyckoff=f x=0.3525 y=0.0188 z=0.9916 TDS=0.0056

File: autoXRD/dara/data/BGMN-Templates/Structures/BGMN/DIOPFE75.STR
PHASE=Diopside_Fe0.75  //
SpacegroupNo=15 HermannMauguin=C12/c1 //
PARAM=A=0.9820_0.979^0.986 PARAM=B=0.8993_0.8950^0.904 //
PARAM=C=0.5247_0.5245^0.5270 PARAM=BETA=105.10_104.68^105.55 //
RP=4 B1=ANISO^0.007 PARAM=k2=0_0^0.0001 GEWICHT=SPHAR4 //
GOAL=GrainSize(1,0,0) GOAL=GrainSize(0,1,0) GOAL=GrainSize(0,0,1) //
GOAL=sqrt(k2) //
GOAL:diopfe75=GEWICHT*ifthenelse(ifdef(d),exp(my*d*3/4),1)
E=CA+2 Wyckoff=e y=0.3015 TDS=0.0051
E=(MG+2,FE+2(fe)) PARAM=fe=0.75_0.5^1 Wyckoff=e y=0.9082 TDS=0.0027
E=SI+4 Wyckoff=f x=0.2862 y=0.0933 z=0.2293 TDS=0.0023
E=O-2 Wyckoff=f x=0.1156 y=0.0873 z=0.1422 TDS=0.0033
E=O-2 Wyckoff=f x=0.3611 y=0.2500 z=0.3180 TDS=0.0046
E=O-2 Wyckoff=f x=0.3505 y=0.0176 z=-0.0047 TDS=0.0040

File: autoXRD/dara/data/BGMN-Templates/Structures/BGMN/DIOPSIDE.STR
PHASE=Diopside //
SpacegroupNo=15 HermannMauguin=C12/c1 //
PARAM=A=0.9751_0.9653^0.9849 PARAM=B=0.8931_0.8842^0.9020 PARAM=C=0.5255_0.5202^0.5308 //
PARAM=BETA=105.9_105^107 //
RP=3 PARAM=B1=0_0^0.008 GEWICHT=SPHAR4 //
GOAL:diopside=GEWICHT*ifthenelse(ifdef(d),exp(my*d*3/4),1)
E=MG+2 Wyckoff=e y=0.9082 TDS=0.0040
E=CA+2 Wyckoff=e y=0.3012 TDS=0.0059
E=SI+4 Wyckoff=f x=0.2865 y=0.0933 z=0.2302 TDS=0.0032
E=O-2 Wyckoff=f x=0.1158 y=0.0876 z=0.1423 TDS=0.0129
E=O-2 Wyckoff=f x=0.3616 y=0.2497 z=0.3199 TDS=0.0057
E=O-2 Wyckoff=f x=0.3506 y=0.0180 z=0.9955 TDS=0.0048

File: autoXRD/dara/data/BGMN-Templates/Structures/BGMN/DIOPSINA.STR
PHASE=Diopside_Na //
SpacegroupNo=15 HermannMauguin=C12/c1 //
PARAM=A=0.9739_0.9642^0.9836 PARAM=B=0.8913_0.8824^0.9002 PARAM=C=0.5253_0.5200^0.5306 //
PARAM=BETA=106.0_105^107 //
RP=4 PARAM=B1=0_0^0.007 PARAM=k2=0_0^0.00001 GEWICHT=SPHAR4 //
GOAL:diopsina=GEWICHT*ifthenelse(ifdef(d),exp(my*d*3/4),1)
E=O Wyckoff=f x=0.1156 y=0.0870 z=0.1421 TDS=0.0052
E=O Wyckoff=f x=0.3616 y=0.2500 z=0.3195 TDS=0.0070
E=O Wyckoff=f x=0.3509 y=0.0178 z=-0.0039 TDS=0.0056
E=(SI+4(0.9850),AL+3(0.0150)) Wyckoff=f x=0.2869 y=0.0930 z=0.2304 TDS=0.0033
E=(MG+2(0.9000),FE+3(0.0700),AL+3(0.0300)) Wyckoff=e y=0.9075 TDS=0.0043
E=(CA+2(0.9100),NA+1(0.0500)) Wyckoff=e y=0.3007 TDS=0.0067
E=FE+2(0.0400) Wyckoff=e y=0.2419 TDS=0.0049

File: autoXRD/dara/data/BGMN-Templates/Structures/BGMN/DRAVITE.STR
PHASE=Dravite //
SpacegroupNo=160 HermannMauguin=R3m //
PARAM=A=1.5999_1.5839^1.6159 PARAM=C=0.7236_0.7164^0.7308 //
RP=3 PARAM=B1=0_0^0.007 GEWICHT=SPHAR4 //
GOAL:dravite=GEWICHT*ifthenelse(ifdef(d),exp(my*d*3/4),1)
E=(CA+2(0.3010),NA+1(0.7130)) Wyckoff=a z=0.2298 TDS=0.0158
E=(MG+2(0.7400),FE+2(0.0300),FE+3(0.2300)) Wyckoff=b x=0.2712 z=0.3003 TDS=0.0060
E=(AL+3(0.8817),FE+3(0.0367),MG+2(0.0800)) Wyckoff=c x=0.2981 y=0.2618 z=0.6125 TDS=0.0041
E=B Wyckoff=b x=0.4432 z=0.1205 TDS=0.0054
E=(SI+4(0.9900),TI+4(0.0100)) Wyckoff=c x=0.1917 y=0.1900 z=0.0000 TDS=0.0041
E=(O(0.5800),F-1(0.4200)) Wyckoff=a z=0.7748 TDS=0.0109
E=O-2 Wyckoff=b x=0.3942 z=0.1465 TDS=0.0081
E=O-2 Wyckoff=b x=0.2001 z=0.1790 TDS=0.0090
E=O-2 Wyckoff=b x=0.4258 z=0.7373 TDS=0.0076
E=O-2 Wyckoff=b x=0.2420 z=0.7572 TDS=0.0077
E=O-2 Wyckoff=c x=0.1961 y=0.1867 z=0.7783 TDS=0.0069
E=O-2 Wyckoff=c x=0.2848 y=0.2843 z=0.0801 TDS=0.0072
E=O-2 Wyckoff=c x=0.2094 y=0.2699 z=0.4418 TDS=0.0080
E=H Wyckoff=b x=0.2023 z=0.0757 TDS=0.0079

File: autoXRD/dara/data/BGMN-Templates/Structures/BGMN/Dawsonite.str
PHASE=Dawsonite //
SpacegroupNo=74 HermannMauguin=I2_1/m2_1/m2_1/a //
PARAM=A=0.6759_0.6725^0.6793 PARAM=B=0.5585_0.5557^0.5613 PARAM=C=1.0425_1.0373^1.0477 //
RP=4 PARAM=B1=0_0^0.007 PARAM=k2=0_0^0.0001 GEWICHT=SPHAR4 //
GOAL:dawsonite=GEWICHT*ifthenelse(ifdef(d),exp(my*d*3/4),1)
E=AL+3 Wyckoff=b TDS=0.0057
E=NA+1 Wyckoff=d TDS=0.0155
E=C Wyckoff=e z=0.2526 TDS=0.0070
E=O-2 Wyckoff=e z=0.1326 TDS=0.0125
E=O-2 Wyckoff=h y=0.9526 z=0.6844 TDS=0.0095
E=O-2 Wyckoff=i x=0.6811 z=0.9750 TDS=0.0075
E=H Wyckoff=i x=0.7750 z=0.0220 TDS=0.0118

File: autoXRD/dara/data/BGMN-Templates/Structures/BGMN/Dickite.str
PHASE=Dickite_Bailey //
SpacegroupNo=9 //
PARAM=A=0.5150_0.51^0.52 PARAM=B=0.8940_0.89^0.9 PARAM=C=1.4424_1.435^1.45 //
PARAM=BETA=96.700_96.0^98.0 //
RP=3 B1=ANISO^0.01 GEWICHT=SPHAR2 //
GOAL:dickite=GEWICHT*ifthenelse(ifdef(d),exp(my*d*3/4),1)
E=SI+4 Wyckoff=a x=0.0117 y=0.4001 z=0.0405 TDS=0.01000
E=SI+4 Wyckoff=a x=0.5002 y=0.5732 z=0.0402 TDS=0.01000
E=AL+3 Wyckoff=a x=0.9154 y=0.2534 z=0.2320 TDS=0.01000
E=AL+3 Wyckoff=a x=0.4190 y=0.4170 z=0.2306 TDS=0.01000
E=O-2 Wyckoff=a x=0.9554 y=0.2373 z=0.9939 TDS=0.012000
E=O-2 Wyckoff=a x=0.2587 y=0.4724 z=0.9942 TDS=0.012000
E=O-2 Wyckoff=a x=0.7646 y=0.5105 z=0.0058 TDS=0.012000
E=O-2 Wyckoff=a x=0.0803 y=0.3876 z=0.1523 TDS=0.012000
E=O-2 Wyckoff=a x=0.5110 y=0.5813 z=0.1526 TDS=0.012000
E=O-2 Wyckoff=a x=0.5818 y=0.2758 z=0.1574 TDS=0.012000
E=O-2 Wyckoff=a x=0.2439 y=0.2733 z=0.2948 TDS=0.012000
E=O-2 Wyckoff=a x=0.7472 y=0.3949 z=0.2981 TDS=0.012000
E=O-2 Wyckoff=a x=0.3328 y=0.5832 z=0.2963 TDS=0.012000

File: autoXRD/dara/data/BGMN-Templates/Structures/BGMN/Dickitedis.str
PHASE=Dickite_disordered //
SpacegroupNo=9 //
PARAM=A=0.5150_0.51^0.52 PARAM=B=0.8940_0.89^0.9 PARAM=C=1.4424_1.435^1.45 //
PARAM=BETA=96.700_96.0^97.4 //
RefMult=2 GEWICHT=SPHAR2 RP=4 //
PARAM=g1=0.5_0^1 // geordnete/ungeordnete Dom"anen
GEWICHT[1]=g1*GEWICHT GEWICHT[2]=(1-g1)*GEWICHT
GOAL:Dickitedis=GEWICHT //
b10=ANISOLIN^0.03 //
PARAM=cb1=0.1_0.01^0.5 //
PARAM=b11=0.02^0.3_0.01 //
c1[2]==1 c1[1]=cb1 //
c12sqr==1 //
c2==1 //
PARAM=c3=0_-1^1 //
PARAM=k2=0_0^0.0001 // Stress
PARAM=theta=0 phi=0 PARAM=tau=0.2_-0.3^0.4 //
// tau in Kristallkoordinaten
taua==tau*cos(theta)*cos(phi) //
taub==tau*cos(theta)*sin(phi) //
tauc==tau*sin(theta) //
pi==2*acos(0) //
sinBETA==sin(BETA*pi/180) //
cosBETA==cos(BETA*pi/180) //
K13==-cosBETA/A //
K33==1/C //
B1=cat(hklK==h*K13+l*K33,hkltau==h*taua+k*taub+l*tauc,b1k==K33*sqr(hkltau),
B2==k2*sqr(sk)+sqr(sqrt(sqr(sk)+sqrt(c12sqr)*sqr(c1[iref]*ifthenelse(mod(k,3),b11+b1k,b1k)))-sk),
DELTAsk==sqrt(sqr(sk)+c2*sqr(c1[iref]*ifthenelse(mod(k,3),b11+b1k,b1k)))-sk+c3*c1[iref]*K33*hklK*hkltau/sk,b10+c1[iref]*ifthenelse(mod(k,3),b11+b1k,b1k)*abs(hklK)/sk)
GOAL=taua GOAL=taub GOAL=tauc
E=SI+4 Wyckoff=a x=0.0117 y=0.4001 z=0.0405 TDS=0.01000
E=SI+4 Wyckoff=a x=0.5002 y=0.5732 z=0.0402 TDS=0.01000
E=AL+3 Wyckoff=a x=0.9154 y=0.2534 z=0.2320 TDS=0.01000
E=AL+3 Wyckoff=a x=0.4190 y=0.4170 z=0.2306 TDS=0.01000
E=O-2 Wyckoff=a x=0.9554 y=0.2373 z=0.9939 TDS=0.012000
E=O-2 Wyckoff=a x=0.2587 y=0.4724 z=0.9942 TDS=0.012000
E=O-2 Wyckoff=a x=0.7646 y=0.5105 z=0.0058 TDS=0.012000
E=O-2 Wyckoff=a x=0.0803 y=0.3876 z=0.1523 TDS=0.012000
E=O-2 Wyckoff=a x=0.5110 y=0.5813 z=0.1526 TDS=0.012000
E=O-2 Wyckoff=a x=0.5818 y=0.2758 z=0.1574 TDS=0.012000
E=O-2 Wyckoff=a x=0.2439 y=0.2733 z=0.2948 TDS=0.012000
E=O-2 Wyckoff=a x=0.7472 y=0.3949 z=0.2981 TDS=0.012000
E=O-2 Wyckoff=a x=0.3328 y=0.5832 z=0.2963 TDS=0.012000

File: autoXRD/dara/data/BGMN-Templates/Structures/BGMN/ENARGITE.STR
PHASE=Enargite //
SpacegroupNo=31 HermannMauguin=Pmn2_1 //
PARAM=A=0.7426_0.7352^0.7500 PARAM=B=0.6452_0.6387^0.6517 PARAM=C=0.6163_0.6101^0.6225 //
RP=3 PARAM=B1=0_0^0.007 GEWICHT=SPHAR2 //
GOAL:enargite=GEWICHT*ifthenelse(ifdef(d),exp(my*d*3/4),1)
E=CU+1 Wyckoff=a y=0.1546 z=0.4996 TDS=0.0175
E=CU+1 Wyckoff=b x=0.2480 y=0.3259 z=0.0077 TDS=0.0171
E=AS Wyckoff=a y=0.8279 z=1.0000 TDS=0.0087
E=S Wyckoff=a y=0.8234 z=0.4592 TDS=0.0101
E=S Wyckoff=a y=0.1496 z=0.8750 TDS=0.0112
E=S Wyckoff=b x=0.2557 y=0.3348 z=0.3795 TDS=0.0112

File: autoXRD/dara/data/BGMN-Templates/Structures/BGMN/EPIDOTE.STR
PHASE=Epidote //
SpacegroupNo=11 HermannMauguin=P12_1/m1 //
PARAM=A=0.8914_0.8825^0.9003 PARAM=B=0.5640_0.5584^0.5696 PARAM=C=1.0162_1.0060^1.0264 PARAM=BETA=115.400 //
RP=3 PARAM=B1=0_0^0.008 GEWICHT=SPHAR4 //
GOAL:epidote=GEWICHT*ifthenelse(ifdef(d),exp(my*d*3/4),1)
E=CA+2 Wyckoff=e x=0.2438 z=0.8490 TDS=0.0094
E=CA+2 Wyckoff=e x=0.3958 z=0.5759 TDS=0.0100
E=SI+4 Wyckoff=e x=0.6604 z=0.9527 TDS=0.0041
E=SI+4 Wyckoff=e x=0.6851 z=0.2744 TDS=0.0048
E=SI+4 Wyckoff=e x=0.8156 z=0.6811 TDS=0.0042
E=(AL+3(0.9300),FE+3(0.0500)) Wyckoff=a TDS=0.0051
E=AL+3 Wyckoff=c TDS=0.0043
E=(FE+3(0.7600),AL+3(0.2400)) Wyckoff=e x=0.2946 z=0.2245 TDS=0.0046
E=O-2 Wyckoff=f x=0.2339 y=0.9923 z=0.0410 TDS=0.0070
E=O-2 Wyckoff=f x=0.3040 y=0.9809 z=0.3554 TDS=0.0063
E=O-2 Wyckoff=f x=0.7957 y=0.0152 z=0.3382 TDS=0.0079
E=O-2 Wyckoff=e x=0.0528 z=0.1294 TDS=0.0060
E=O-2 Wyckoff=e x=0.9583 z=0.8529 TDS=0.0060
E=O-2 Wyckoff=e x=0.9317 z=0.5922 TDS=0.0050
E=O-2 Wyckoff=e x=0.4836 z=0.8175 TDS=0.0060
E=O-2 Wyckoff=e x=0.5281 z=0.3099 TDS=0.0090
E=O-2 Wyckoff=e x=0.6265 z=0.0990 TDS=0.0100
E=O-2 Wyckoff=e x=0.0838 z=0.4298 TDS=0.0070
