Repository: njszym/XRD-AutoAnalyzer

# An automatic analysis tool for XRD

A package designed to automate the process of phase identification from XRD spectra using a probabilistic deep learning trained with physics-informed data augmentation.

The corresponding manuscript will be made available soon. Reproducing the published results can be accomplished using the data provided in [figshare](https://figshare.com/s/69030545b8020de35633).

## Usage example

A pre-trained model for the Li-Mn-Ti-O-F chemical space is available in the ```Example/``` directory. To classify the experimentally measured patterns tabulated in the ```Spectra/``` sub-folder, run the following:

```
python run_CNN.py
```

File: autoXRD/dara/data/BGMN-Templates/Structures/BGMN/EPSOMITE.STR
PHASE=Epsomite //
SpacegroupNo=19 HermannMauguin=P2_12_12_1 //
PARAM=A=1.1868_1.1749^1.1987 PARAM=B=1.1996_1.1876^1.2116 PARAM=C=0.6857_0.6788^0.6926 //
RP=3 PARAM=B1=0_0^0.007 GEWICHT=SPHAR4 //
GOAL:epsomite=GEWICHT*ifthenelse(ifdef(d),exp(my*d*3/4),1)
E=MG+2 Wyckoff=a x=0.4226 y=0.1060 z=0.0392 TDS=0.0119
E=S Wyckoff=a x=0.7259 y=0.1835 z=0.4909 TDS=0.0118
E=O-2 Wyckoff=a x=0.6857 y=0.0747 z=0.4266 TDS=0.0289
E=O-2 Wyckoff=a x=0.8498 y=0.1869 z=0.4835 TDS=0.0219
E=O-2 Wyckoff=a x=0.6884 y=0.2063 z=0.6908 TDS=0.0277
E=O-2 Wyckoff=a x=0.6807 y=0.2722 z=0.3617 TDS=0.0218
E=O-2 Wyckoff=a x=0.2651 y=0.1743 z=0.0026 TDS=0.0200
E=O-2 Wyckoff=a x=0.4724 y=0.2478 z=0.1990 TDS=0.0200
E=O-2 Wyckoff=a x=0.4696 y=0.1775 z=-0.2214 TDS=0.0200
E=O-2 Wyckoff=a x=0.5828 y=0.0462 z=0.0787 TDS=0.0200
E=O-2 Wyckoff=a x=0.3760 y=-0.0387 z=-0.1118 TDS=0.0200
E=O-2 Wyckoff=a x=0.3621 y=0.0342 z=0.2929 TDS=0.0200
E=O-2 Wyckoff=a x=0.4908 y=0.4375 z=0.9383 TDS=0.0200
E=H Wyckoff=a x=0.2346 y=0.2215 z=0.1058 TDS=0.0286
E=H Wyckoff=a x=0.2377 y=0.1990 z=-0.1222 TDS=0.0284
E=H Wyckoff=a x=0.4216 y=0.2719 z=0.3044 TDS=0.0287
E=H Wyckoff=a x=0.5478 y=0.2518 z=0.2596 TDS=0.0253
E=H Wyckoff=a x=0.4236 y=0.2222 z=-0.3062 TDS=0.0286
E=H Wyckoff=a x=0.5479 y=0.1842 z=-0.2569 TDS=0.0227
E=H Wyckoff=a x=0.6271 y=0.0574 z=0.1934 TDS=0.0309
E=H Wyckoff=a x=0.6139 y=-0.0176 z=0.0170 TDS=0.0546
E=H Wyckoff=a x=0.3668 y=-0.1065 z=-0.0357 TDS=0.0318
E=H Wyckoff=a x=0.4217 y=-0.0541 z=-0.2239 TDS=0.0347
E=H Wyckoff=a x=0.2840 y=0.0262 z=0.3207 TDS=0.0353
E=H Wyckoff=a x=0.4067 y=0.0001 z=0.3926 TDS=0.0342
E=H Wyckoff=a x=0.4252 y=0.4834 z=0.9562 TDS=0.0358
E=H Wyckoff=a x=0.4746 y=0.3681 z=1.0014 TDS=0.0426

File: autoXRD/dara/data/BGMN-Templates/Structures/BGMN/Enstatite.str
PHASE=Enstatite //
SpacegroupNo=61 HermannMauguin=P2_1/b2_1/c2_1/a //
PARAM=A=1.8223_1.8041^1.8405 PARAM=B=0.8819_0.8731^0.8907 PARAM=C=0.5181_0.5129^0.5233 //
RP=3 PARAM=B1=0_0^0.007 GEWICHT=SPHAR4 //
GOAL:enstatite=GEWICHT*ifthenelse(ifdef(d),exp(my*d*3/4),1)
E=MG+2 Wyckoff=c x=0.3758 y=0.6539 z=0.8659 TDS=0.0043
E=MG+2 Wyckoff=c x=0.3768 y=0.4870 z=0.3583 TDS=0.0058
E=SI+4 Wyckoff=c x=0.2717 y=0.3416 z=0.0503 TDS=0.0058
E=SI+4 Wyckoff=c x=0.4735 y=0.3373 z=0.7983 TDS=0.0033
E=O-2 Wyckoff=c x=0.1834 y=0.3400 z=0.0347 TDS=0.0045
E=O-2 Wyckoff=c x=0.5624 y=0.3403 z=0.8000 TDS=0.0047
E=O-2 Wyckoff=c x=0.3110 y=0.5024 z=0.0433 TDS=0.0054
E=O-2 Wyckoff=c x=0.4327 y=0.4830 z=0.6891 TDS=0.0054
E=O-2 Wyckoff=c x=0.3031 y=0.2227 z=-0.1683 TDS=0.0053
E=O-2 Wyckoff=c x=0.4476 y=0.1952 z=0.6039 TDS=0.0050

File: autoXRD/dara/data/BGMN-Templates/Structures/BGMN/Ettringite.str
PHASE=Ettringite //
SpacegroupNo=159 HermannMauguin=P31c //
PARAM=A=1.1260_1.1^1.15 PARAM=C=2.1480_2.12^2.18 //
RP=3 PARAM=B1=0_0^0.008 GEWICHT=SPHAR4 //
GOAL:ettringite=GEWICHT*ifthenelse(ifdef(d),exp(my*d*3/4),1)
E=AL+3 Wyckoff=a x=0.0000 y=0.0000 z=1.0000 TDS=0.0120
E=AL+3 Wyckoff=a x=0.0000 y=0.0000 z=0.7500 TDS=0.0120
E=CA+2 Wyckoff=c x=0.0090 y=0.8160 z=0.8750 TDS=0.0170
E=CA+2 Wyckoff=c x=0.9940 y=0.1890 z=0.1250 TDS=0.0180
E=O-2 Wyckoff=c x=0.9940 y=0.1340 z=0.9480 TDS=0.02000
E=O-2 Wyckoff=c x=0.9960 y=0.8650 z=0.0570 TDS=0.02000
E=O-2 Wyckoff=c x=0.0040 y=0.1460 z=0.8050 TDS=0.02000
E=O-2 Wyckoff=c x=0.0040 y=0.8760 z=0.1980 TDS=0.02000
E=O-2 Wyckoff=c x=0.0000 y=0.3480 z=0.0470 TDS=0.02000
E=O-2 Wyckoff=c x=0.0100 y=0.6630 z=0.9580 TDS=0.02000
E=O-2 Wyckoff=c x=0.9970 y=0.3450 z=0.1990 TDS=0.02000
E=O-2 Wyckoff=c x=0.9960 y=0.6550 z=0.7880 TDS=0.02000
E=O-2 Wyckoff=c x=0.2630 y=0.4050 z=0.6180 TDS=0.02000
E=O-2 Wyckoff=c x=0.7440 y=0.5930 z=0.3740 TDS=0.02000
E=O-2 Wyckoff=c x=0.2590 y=0.4060 z=0.1260 TDS=0.02000
E=O-2 Wyckoff=c x=0.7680 y=0.5980 z=0.8700 TDS=0.02000
E=O-2 Wyckoff=b x=0.3333 y=0.6667 z=0.4200 TDS=0.0190
E=O-2 Wyckoff=b x=0.3333 y=0.6667 z=0.8140 TDS=0.0280
E=O-2 Wyckoff=b x=0.3333 y=0.6667 z=0.0700 TDS=0.0420
E=O-2 Wyckoff=c x=0.1950 y=0.6420 z=0.5180 TDS=0.0470
E=O-2 Wyckoff=c x=0.1950 y=0.6200 z=0.7230 TDS=0.0430
E=O-2 Wyckoff=c x=0.1920 y=0.5850 z=0.9820 TDS=0.0210
E=O-2(0.6667) Wyckoff=c x=0.1970 y=0.6370 z=0.2430 TDS=0.02000
E=S Wyckoff=b x=0.3333 y=0.6667 z=0.4910 TDS=0.0220
E=S Wyckoff=b x=0.3333 y=0.6667 z=0.7500 TDS=0.0160
E=S Wyckoff=b x=0.3333 y=0.6667 z=0.0090 TDS=0.0140

File: autoXRD/dara/data/BGMN-Templates/Structures/BGMN/FAUJASIT.STR
PHASE=Faujasite //
SpacegroupNo=227 HermannMauguin=F4_1/d-32/m OriginChoice=2 //
PARAM=A=2.4310_2.4188^2.4432 //
RP=4 PARAM=B1=0_0^0.007  PARAM=k2=0_0^0.0001 GEWICHT=SPHAR6 //
GOAL:faujasit=GEWICHT*ifthenelse(ifdef(d),exp(my*d*3/4),1)
E=AL+3(0.4600) Wyckoff=e x=0.9087 TDS=0.2074
E=(AL+3(0.1450),SI+4(0.7240)) Wyckoff=i x=-0.0540 y=0.1261 z=0.0358 TDS=0.0295
E=O Wyckoff=h y=0.3942 TDS=0.0276
E=O Wyckoff=g x=0.5044 z=0.8524 TDS=0.0350
E=O(0.7400) Wyckoff=g x=0.3248 z=0.0416 TDS=0.0060
E=O(0.8600) Wyckoff=g x=0.3139 z=0.6805 TDS=0.0551

File: autoXRD/dara/data/BGMN-Templates/Structures/BGMN/Fayalite.str
PHASE=Fayalite //
SpacegroupNo=62 HermannMauguin=P2_1/n2_1/m2_1/a //
PARAM=A=1.0469_1.0337^1.0574 PARAM=B=0.6099_0.6038^0.6160 PARAM=C=0.4816_0.4768^0.4864 //
RP=3 PARAM=B1=0_0^0.007 GEWICHT=SPHAR4 //
GOAL:fayalite=GEWICHT*ifthenelse(ifdef(d),exp(my*d*3/4),1)
E=(FE+2,MG+2(p)) PARAM=p=0.08_0^0.5 Wyckoff=a TDS=0.0041
E=(FE+2,MG+2(p)) PARAM=p=0.08_0^0.5 Wyckoff=c x=0.2800 z=0.9861 TDS=0.0036
E=SI+4 Wyckoff=c x=0.0972 z=0.4307 TDS=0.0027
E=O-2 Wyckoff=c x=0.0920 z=0.7668 TDS=0.0043
E=O-2 Wyckoff=c x=0.4531 z=0.2103 TDS=0.0048
E=O-2 Wyckoff=d x=0.1653 y=0.0363 z=0.2881 TDS=0.0052

File: autoXRD/dara/data/BGMN-Templates/Structures/BGMN/FeNbO4mklnew.str
PHASE=FeNbO4mklnew //
SpacegroupNo=12 HermannMauguin=C12/m1 //
PARAM=A=2.0540_2.0437^2.0643 PARAM=B=0.3814_0.3795^0.3833 PARAM=C=2.0180_2.0079^2.0281 //
PARAM=BETA=135.050_134^136 //
RP=4 PARAM=B1=0_0^0.007 PARAM=k2=0_0^0.00001 GEWICHT=SPHAR4 //
GOAL:FeNbO4mklnew=GEWICHT*ifthenelse(ifdef(d),exp(my*d*3/4),1)
E=(NB+5(0.5000),FE+3(0.5000)) Wyckoff=i x=0.9690 z=0.9010 TDS=0.0100
E=(NB+5(0.5000),FE+3(0.5000)) Wyckoff=i x=0.6010 z=0.9040 TDS=0.0100
E=(NB+5(0.5000),FE+3(0.5000)) Wyckoff=i x=0.7840 z=0.9030 TDS=0.0100
E=(NB+5(0.5000),FE+3(0.5000)) Wyckoff=i x=0.7820 z=0.6330 TDS=0.0100
E=(NB+5(0.5000),FE+3(0.5000)) Wyckoff=i x=0.4130 z=0.6340 TDS=0.0100
E=(NB+5(0.5000),FE+3(0.5000)) Wyckoff=i x=0.5980 z=0.6340 TDS=0.0100
E=O-1 Wyckoff=d TDS=0.0100
E=O-1 Wyckoff=i x=0.1000 z=0.9340 TDS=0.0100
E=O-1 Wyckoff=i x=0.3200 z=0.9620 TDS=0.0100
E=O-1 Wyckoff=i x=0.5160 z=0.9140 TDS=0.0100
E=O-1 Wyckoff=i x=0.6940 z=0.9100 TDS=0.0100
E=O-1 Wyckoff=i x=0.8970 z=0.9260 TDS=0.0100
E=O-1 Wyckoff=i x=0.8860 z=0.7800 TDS=0.0100
E=O-1 Wyckoff=i x=0.5020 z=0.7720 TDS=0.0100
E=O-1 Wyckoff=i x=0.6980 z=0.7780 TDS=0.0100
E=O-1 Wyckoff=i x=0.6930 z=0.6380 TDS=0.0100
E=O-1 Wyckoff=i x=0.8830 z=0.6360 TDS=0.0100
E=O-1 Wyckoff=i x=0.0990 z=0.6360 TDS=0.0100
E=O-1 Wyckoff=i x=0.3140 z=0.6360 TDS=0.0100
E=O-1 Wyckoff=i x=0.5050 z=0.6360 TDS=0.0100
E=O-1 Wyckoff=i x=0.6880 z=0.5000 TDS=0.0100

File: autoXRD/dara/data/BGMN-Templates/Structures/BGMN/Ferricopiapite.str
PHASE=Ferricopiapite //
SpacegroupNo=2 HermannMauguin=P-1 //
PARAM=A=0.7390_0.7316^0.7464 PARAM=B=1.8213_1.8031^1.8395 PARAM=C=0.7290_0.7217^0.7363 //
PARAM=ALPHA=93.7_93^94.4 PARAM=BETA=102.1_101^103 PARAM=GAMMA=99.3_98.5^100 //
RP=4 PARAM=B1=0_0^0.008 PARAM=k2=0_0^0.0001 GEWICHT=SPHAR4 //
GOAL:ferricopiapite=GEWICHT*ifthenelse(ifdef(d),exp(my*d*3/4),1)
E=FE+3(0.6900) Wyckoff=a TDS=0.0354
E=FE+3 Wyckoff=i x=0.7848 y=0.3135 z=0.5524 TDS=0.0241
E=FE+3 Wyckoff=i x=0.5990 y=0.6718 z=0.8058 TDS=0.0241
E=S Wyckoff=i x=0.8325 y=0.7398 z=0.2195 TDS=0.0197
E=S Wyckoff=i x=0.8170 y=0.4175 z=0.2188 TDS=0.0193
E=S Wyckoff=i x=0.6402 y=0.1927 z=0.1953 TDS=0.0196
E=O-2 Wyckoff=i x=0.7367 y=0.6750 z=0.0714 TDS=0.0267
E=O-2 Wyckoff=i x=0.6930 y=0.7698 z=0.2963 TDS=0.0312
E=O-2 Wyckoff=i x=0.0483 y=0.2921 z=0.6322 TDS=0.0312
E=O-2 Wyckoff=i x=0.0527 y=0.2022 z=0.8547 TDS=0.0337
E=O-2 Wyckoff=i x=0.6201 y=0.3910 z=0.1085 TDS=0.0245
E=O-2 Wyckoff=i x=0.8296 y=0.4886 z=0.3208 TDS=0.0244
E=O-2 Wyckoff=i x=0.8774 y=0.3626 z=0.3474 TDS=0.0222
E=O-2 Wyckoff=i x=0.9350 y=0.4228 z=0.0842 TDS=0.0255
E=O-2 Wyckoff=i x=0.5655 y=0.1159 z=0.1687 TDS=0.0363
E=O-2 Wyckoff=i x=0.5099 y=0.7637 z=0.8635 TDS=0.0255
E=O-2 Wyckoff=i x=0.7921 y=0.2131 z=0.0980 TDS=0.0292
E=O-2 Wyckoff=i x=0.7185 y=0.2128 z=0.4053 TDS=0.0237
E=O-2 Wyckoff=i x=0.4626 y=0.6604 z=0.5454 TDS=0.0000
E=O-2 Wyckoff=i x=0.6859 y=0.2699 z=0.7673 TDS=0.0000
E=O-2 Wyckoff=i x=0.8686 y=0.4142 z=0.7138 TDS=0.0000
E=O-2 Wyckoff=i x=0.2076 y=0.9474 z=0.0665 TDS=0.0000
E=O-2 Wyckoff=i x=0.6933 y=0.5740 z=0.7598 TDS=0.0000
E=O-2 Wyckoff=i x=0.0158 y=0.9866 z=0.7338 TDS=0.0000
E=O-2 Wyckoff=i x=0.8301 y=0.7282 z=0.7309 TDS=0.0000
E=O-2 Wyckoff=i x=0.1713 y=0.0926 z=0.0473 TDS=0.0000
E=O-2 Wyckoff=i x=0.7660 y=0.9196 z=0.4381 TDS=0.0000
E=O-2 Wyckoff=i x=0.5280 y=0.5608 z=0.2767 TDS=0.0000
E=O-2 Wyckoff=i x=0.6356 y=0.0743 z=0.5949 TDS=0.0000

File: autoXRD/dara/data/BGMN-Templates/Structures/BGMN/Forsterite.str
PHASE=FORSTERITE //
SpacegroupNo=62 HermannMauguin=P2_1/n2_1/m2_1/a  //
PARAM=A=1.0209_1.0107^1.0337 PARAM=B=0.5986_0.5926^0.6046 PARAM=C=0.4754_0.4706^0.4802 //
RP=3 PARAM=B1=0_0^0.007 GEWICHT=SPHAR4 //
GOAL:forsterite=GEWICHT*ifthenelse(ifdef(d),exp(my*d*3/4),1)
E=(MG+2,FE+2(p)) PARAM=p=0.1_0^0.5 Wyckoff=a TDS=0.0043
E=(MG+2,FE+2(p)) PARAM=p=0.1_0^0.5 Wyckoff=c x=0.7779 z=0.5100 TDS=0.0041
E=SI+4 Wyckoff=c x=0.5946 z=0.0732 TDS=0.0037
E=O-2 Wyckoff=c x=0.5914 z=0.7343 TDS=0.0050
E=O-2 Wyckoff=c x=0.9477 z=0.2801 TDS=0.0050
E=O-2 Wyckoff=d x=0.1632 y=0.0345 z=0.2791 TDS=0.0040

File: autoXRD/dara/data/BGMN-Templates/Structures/BGMN/GARRONIT.STR
PHASE=Garronite //
SpacegroupNo=119 HermannMauguin=I-4m2 //
PARAM=A=0.9927_0.9877^0.9977 PARAM=C=1.0303_1.0251^1.0355 //
RP=4 PARAM=B1=0_0^0.007 PARAM=k2=0_0^0.00001 GEWICHT=SPHAR4 //
GOAL:garronit=GEWICHT*ifthenelse(ifdef(d),exp(my*d*3/4),1)
E=(AL+3(0.3750),SI+4(0.6250)) Wyckoff=g x=0.3393 TDS=0.0308
E=(AL+3(0.3750),SI+4(0.6250)) Wyckoff=h x=0.6579 TDS=0.0403
E=O-2 Wyckoff=i x=0.8254 z=0.5351 TDS=0.0268
E=O-2 Wyckoff=i x=0.6922 z=0.2192 TDS=0.0253
E=O-2 Wyckoff=j x=0.2922 y=0.2488 z=0.1244 TDS=0.0671
E=CA+2(0.1970) Wyckoff=i x=0.6480 z=0.9060 TDS=0.0869
E=CA+2(0.1550) Wyckoff=i x=0.7620 z=0.8930 TDS=0.0869
E=NA+1(0.1000) Wyckoff=i x=0.7190 z=0.7770 TDS=0.0632
E=O-2 Wyckoff=e z=0.8410 TDS=0.0924
E=O-2(0.1400) Wyckoff=h x=0.8950 TDS=0.0205
E=O-2(0.2400) Wyckoff=j x=0.1610 y=0.4330 z=0.2340 TDS=0.0205
E=O-2(0.3900) Wyckoff=i x=0.8270 z=0.0190 TDS=0.1658

File: autoXRD/dara/data/BGMN-Templates/Structures/BGMN/Gaylussite.str
PHASE=Gaylussite //
SpacegroupNo=15 HermannMauguin=C12/c1 //
PARAM=A=1.4349_1.4206^1.4492 PARAM=B=0.7780_0.7702^0.7858 PARAM=C=1.1207_1.1095^1.1319 //
PARAM=BETA=127.8_126.5^129 //
RP=3 PARAM=B1=0_0^0.007 GEWICHT=SPHAR2 //
GOAL:gaylussite=GEWICHT*ifthenelse(ifdef(d),exp(my*d*3/4),1) 
E=NA+1 Wyckoff=f x=0.4122 y=0.8182 z=0.5109 TDS=0.0086
E=CA+2 Wyckoff=e y=0.3065 TDS=0.0040
E=O-2 Wyckoff=f x=0.3345 y=0.9902 z=0.0894 TDS=0.0058
E=O-2 Wyckoff=f x=0.3962 y=0.9960 z=0.3245 TDS=0.0074
E=O-2 Wyckoff=f x=0.2149 y=0.0909 z=0.1367 TDS=0.0072
E=O-2 Wyckoff=f x=0.3526 y=0.5965 z=0.1893 TDS=0.0082
E=O-2 Wyckoff=f x=0.5707 y=0.7073 z=0.5034 TDS=0.0075
E=O-2 Wyckoff=e y=0.8191 TDS=0.0076
E=C Wyckoff=f x=0.3153 y=0.0266 z=0.1844 TDS=0.0036

File: autoXRD/dara/data/BGMN-Templates/Structures/BGMN/Gehlenite.str
PHASE=Gehlenite //
SpacegroupNo=113 HermannMauguin=P-42_1m //
PARAM=A=0.7677_0.7600^0.7754 PARAM=C=0.5059_0.5008^0.5110 //
RP=4 PARAM=B1=0_0^0.008 PARAM=k2=0_0^0.0001 GEWICHT=SPHAR4 //
GOAL:gehlenite=GEWICHT*ifthenelse(ifdef(d),exp(my*d*3/4),1)
E=CA+2 Wyckoff=e x=0.8387 z=0.4884 TDS=0.0120
E=AL+3 Wyckoff=a TDS=0.0075
E=(AL+3(0.5000),SI+4(0.5000)) Wyckoff=e x=0.6431 z=0.0437 TDS=0.0085
E=O-2 Wyckoff=c z=0.8233 TDS=0.0077
E=O-2 Wyckoff=e x=0.6430 z=0.7165 TDS=0.0046
E=O-2 Wyckoff=f x=0.0877 y=0.1673 z=0.8072 TDS=0.0111

File: autoXRD/dara/data/BGMN-Templates/Structures/BGMN/Gibbsite.str
PHASE=Gibbsite //
SpacegroupNo=14 HermannMauguin=P12_1/n1 Lattice=Monoclinic UniqueAxis=b //
PARAM=A=0.8684_0.86^0.875 PARAM=B=0.5078_0.50^0.52 PARAM=C=0.9736_0.96^0.98 //
PARAM=BETA=94.5_94^95 //
RP=3 PARAM=B1=0_0^0.01 GEWICHT=SPHAR4 //
GOAL:gibbsite=GEWICHT*ifthenelse(ifdef(d),exp(my*d*3/4),1)
E=AL+3 Wyckoff=e x=0.1679 y=0.5295 z=-0.0023 TDS=0.0056
E=AL+3 Wyckoff=e x=0.3344 y=0.0236 z=-0.0024 TDS=0.0057
E=O-2 Wyckoff=e x=0.1779 y=0.2183 z=-0.1115 TDS=0.0078
E=O-2 Wyckoff=e x=0.6692 y=0.6558 z=-0.1023 TDS=0.0079
E=O-2 Wyckoff=e x=0.4984 y=0.1315 z=-0.1044 TDS=0.0078
E=O-2 Wyckoff=e x=-0.0205 y=0.6293 z=-0.1068 TDS=0.0080
E=O-2 Wyckoff=e x=0.2971 y=0.7178 z=-0.1052 TDS=0.0081
E=O-2 Wyckoff=e x=0.8194 y=0.1491 z=-0.1015 TDS=0.0076
E=H Wyckoff=e x=0.1010 y=0.1520 z=-0.1240 TDS=0.0100
E=H Wyckoff=e x=0.5950 y=0.5730 z=-0.0980 TDS=0.0100
E=H Wyckoff=e x=0.5030 y=0.1370 z=-0.1900 TDS=0.0100
E=H Wyckoff=e x=-0.0290 y=0.8010 z=-0.1070 TDS=0.0100
E=H Wyckoff=e x=0.2930 y=0.7240 z=-0.1960 TDS=0.0100
E=H Wyckoff=e x=0.8150 y=0.1600 z=-0.1900 TDS=0.0100

File: autoXRD/dara/data/BGMN-Templates/Structures/BGMN/Glauberite.str
PHASE=Glauberite //
SpacegroupNo=15 HermannMauguin=C12/c1 //
PARAM=A=1.0129_1.0028^1.0230 PARAM=B=0.8306_0.8223^0.8389 PARAM=C=0.8533_0.8448^0.8618 //
PARAM=BETA=112.2_111.2^113.2 //
RP=3 PARAM=B1=0_0^0.007 GEWICHT=SPHAR4 //
GOAL:glauberite=GEWICHT*ifthenelse(ifdef(d),exp(my*d*3/4),1)
E=CA+2 Wyckoff=e y=0.9356 TDS=0.0033
E=NA+1 Wyckoff=f x=0.1371 y=0.4445 z=0.4394 TDS=0.0150
E=S Wyckoff=f x=0.1856 y=0.2143 z=0.1888 TDS=0.0025
E=O-2 Wyckoff=f x=0.1252 y=0.0894 z=0.0583 TDS=0.0108
E=O-2 Wyckoff=f x=0.1616 y=0.1633 z=0.3399 TDS=0.0094
E=O-2 Wyckoff=f x=0.3400 y=0.2294 z=0.2303 TDS=0.0140
E=O-2 Wyckoff=f x=0.1134 y=0.3697 z=0.1325 TDS=0.0095

File: autoXRD/dara/data/BGMN-Templates/Structures/BGMN/Gorceixite.str
PHASE=Gorceixite //
SpacegroupNo=160 HermannMauguin=R3m //
PARAM=A=0.7036_0.6895^0.7177 PARAM=C=1.7282_1.6936^1.7628 //
RP=3 PARAM=B1=0_0^0.007 GEWICHT=SPHAR4 //
GOAL:gorceixite=GEWICHT*ifthenelse(ifdef(d),exp(my*d*3/4),1)
E=BA+2(0.9500) Wyckoff=a z=1.0000 TDS=0.0050
E=P Wyckoff=a z=0.2996 TDS=0.0060
E=P Wyckoff=a z=0.6984 TDS=0.0050
E=AL+3 Wyckoff=b x=0.1636 z=0.8316 TDS=0.0050
E=O-2 Wyckoff=a z=0.3926 TDS=0.0070
E=O-2 Wyckoff=a z=0.6120 TDS=0.0050
E=O-2 Wyckoff=b x=0.8826 z=0.2723 TDS=0.0090
E=O-2 Wyckoff=b x=0.4518 z=0.3963 TDS=0.0060
E=O-2 Wyckoff=b x=0.7988 z=0.4736 TDS=0.0040
E=O-2 Wyckoff=b x=0.5460 z=0.1944 TDS=0.0060

File: autoXRD/dara/data/BGMN-Templates/Structures/BGMN/Goyazite.str
PHASE=Goyazite //
SpacegroupNo=166 HermannMauguin=R-32/m //
PARAM=A=0.7016_0.6987^0.7043 PARAM=C=1.6557_1.6492^1.6624 //
RP=4 PARAM=B1=0_0^0.007 PARAM=k2=0_0^0.000001 GEWICHT=SPHAR4 //
GOAL:goyazite=GEWICHT*ifthenelse(ifdef(d),exp(my*d*3/4),1)
E=SR+2 Wyckoff=a TDS=0.0098
E=P Wyckoff=c z=0.6924 TDS=0.0051
E=AL+3 Wyckoff=d TDS=0.0064
E=O-2 Wyckoff=c z=0.5998 TDS=0.0070
E=O-2 Wyckoff=h x=0.119 z=0.7233 TDS=0.0067
E=O-2 Wyckoff=h x=0.2084 z=0.5297 TDS=0.0070
E=H(0.5000) Wyckoff=c z=0.5371 TDS=0.03
E=H Wyckoff=h x=0.1393 z=0.5566 TDS=0.03

File: autoXRD/dara/data/BGMN-Templates/Structures/BGMN/Gypsum.str
PHASE=Gypsum //
SpacegroupNo=15 HermannMauguin=I12/a1 //
PARAM=A=0.6522_0.645^0.658 PARAM=B=1.5202_1.51^1.53 PARAM=C=0.5679_0.56^0.575 //
PARAM=BETA=118.4_118^119 //
RP=3 PARAM=B1=0_0^0.008 GEWICHT=SPHAR6 //
GOAL:gypsum=GEWICHT*ifthenelse(ifdef(d),exp(my*d*3/4),1) GOAL=GrainSize(1,1,0)
E=CA+2 Wyckoff=e y=0.4213 TDS=0.0088
E=S    Wyckoff=e y=0.9216 TDS=0.0066
E=O-2  Wyckoff=f x=0.5505 y=0.1319 z=0.9632 TDS=0.0149
E=O-2  Wyckoff=f x=0.6671 y=0.0223 z=0.7582 TDS=0.0141
E=O-2  Wyckoff=f x=0.4588 y=0.1821 z=0.3796 TDS=0.0219

File: autoXRD/dara/data/BGMN-Templates/Structures/BGMN/HAP.STR
PHASE=Hydroxylapatite //
SpacegroupNo=176 HermannMauguin=P6_3/m //
PARAM=A=0.9424_0.9330^0.9518 PARAM=C=0.6879_0.6810^0.6948 //
RP=3 PARAM=B1=0_0^0.007 GEWICHT=SPHAR4 //
GOAL:hap=GEWICHT*ifthenelse(ifdef(d),exp(my*d*3/4),1) 
E=O-2 Wyckoff=h x=0.1564 y=0.6718 TDS=0.0103
E=O-2 Wyckoff=h x=0.8776 y=0.4124 TDS=0.0157
E=O-2 Wyckoff=i x=0.3433 y=0.2579 z=0.0704 TDS=0.0152
E=P Wyckoff=h x=0.9700 y=0.6017 TDS=0.0068
E=CA+2 Wyckoff=f z=0.4987 TDS=0.0089
E=CA+2 Wyckoff=h x=0.7466 y=0.7535 TDS=0.0083
E=O-2(0.5000) Wyckoff=e z=0.3022 TDS=0.0175 
E=H(0.5000) Wyckoff=e z=0.4392 TDS=0.0364

File: autoXRD/dara/data/BGMN-Templates/Structures/BGMN/HAPmod.STR
PHASE=Hydroxylapatite //
SpacegroupNo=176 HermannMauguin=P6_3/m //
PARAM=A=0.942_0.9330^0.9518 PARAM=C=0.6874_0.6810^0.6948 //
RP=4 PARAM=B1=0_0^0.007 PARAM=k2=0_0^0.0001 GEWICHT=SPHAR4 //
GOAL:hapmod=GEWICHT*ifthenelse(ifdef(d),exp(my*d*3/4),1) 
E=O-1 Wyckoff=h PARAM=x=0.157 PARAM=y=0.6745 TDS=0.0103
E=O-1 Wyckoff=h PARAM=x=0.8796 PARAM=y=0.4126 TDS=0.0157
E=O-1 Wyckoff=i PARAM=x=0.3394 PARAM=y=0.2557 PARAM=z=0.0682 TDS=0.0152
E=P Wyckoff=h PARAM=x=0.9678 PARAM=y=0.6013 TDS=0.0068
E=CA+2 Wyckoff=f PARAM=z=0.498 TDS=0.0089
E=CA+2 Wyckoff=h PARAM=x=0.7455 PARAM=y=0.7536 TDS=0.0083
E=O-1(0.47) Wyckoff=e PARAM=z=0.3061 TDS=0.0175 
E=H(0.47) Wyckoff=e z=0.4392 TDS=0.0364

File: autoXRD/dara/data/BGMN-Templates/Structures/BGMN/HORNBL1.STR
PHASE=HORNBLENDE_iron_magnesium //
SpacegroupNo=12 HermannMauguin=C12/m1 //
PARAM=A=0.9870_0.973^0.994 PARAM=B=1.8058_1.79^1.82 PARAM=C=0.5307_0.525^0.537 //
PARAM=BETA=105.2_104.5^106 //
RP=3 PARAM=B1=0_0^0.007 GEWICHT=SPHAR4 GOAL:hornbl1=GEWICHT*ifthenelse(ifdef(d),exp(my*d*3/4),1)
E=(NA+1(0.13),CA+2(0.815),MG+2(0.022),FE+2(0.011),TI+4(0.004)) Wyckoff=h y=0.7219 TDS=0.0085
E=(NA+1(0.3),K+1(0.2)) Wyckoff=i x=0.5290 z=0.0612 TDS=0.0547
E=(MG+2(0.557),FE+2(0.271),TI+4(0.096),AL+3(0.076)) Wyckoff=h y=0.9141 TDS=0.0087
E=(MG+2(0.557),FE+2(0.271),TI+4(0.096),AL+3(0.076)) Wyckoff=g y=0.8222 TDS=0.0077
E=(MG+2(0.557),FE+2(0.271),TI+4(0.096),AL+3(0.076)) Wyckoff=a TDS=0.0048
E=(AL+3(0.34),SI+4(0.66)) Wyckoff=j x=0.2813 y=0.0857 z=0.3032 TDS=0.0049
E=(AL+3(0.16),SI+4(0.84)) Wyckoff=j x=0.2909 y=0.1728 z=0.8112 TDS=0.0047
E=O-2 Wyckoff=j x=0.1063 y=0.0882 z=0.2179 TDS=0.0077
E=O-2 Wyckoff=j x=0.1186 y=0.1729 z=0.7310 TDS=0.0079
E=O-2 Wyckoff=i x=0.8924 z=0.2878 TDS=0.0103
E=O-2 Wyckoff=j x=0.3666 y=0.2505 z=0.7893 TDS=0.0107
E=O-2 Wyckoff=j x=0.3501 y=0.1392 z=0.1094 TDS=0.0102
E=O-2 Wyckoff=j x=0.3451 y=0.1175 z=0.6069 TDS=0.0109
E=O-2 Wyckoff=i x=0.6608 z=0.7160 TDS=0.0127

File: autoXRD/dara/data/BGMN-Templates/Structures/BGMN/HORNBLRR.STR
PHASE=Hornblende_Magnesium_Iron //
SpacegroupNo=12 HermannMauguin=C12/m1 //
PARAM=A=0.9829_0.9731^0.9927 PARAM=B=1.8060_1.7879^1.8241 PARAM=C=0.5304_0.5251^0.5357 //
PARAM=BETA=104.7_104^105.5 //
RP=3 PARAM=B1=0_0^0.007 GEWICHT=SPHAR4 //
GOAL:hornblende_magnesium_iron=GEWICHT*ifthenelse(ifdef(d),exp(my*d*3/4),1)
E=(NA+1(0.0700),CA+2(0.8500),MG+2(0.0400),FE+2(0.0400)) Wyckoff=h y=0.7232 TDS=0.0097
E=NA+1(0.3200) Wyckoff=b TDS=0.0344
E=(MG+2(0.6760),FE+2(0.3240)) Wyckoff=h y=0.9127 TDS=0.0095
E=(MG+2(0.6730),FE+2(0.3270)) Wyckoff=g y=0.8226 TDS=0.0074
E=(MG+2(0.6640),FE+2(0.3360)) Wyckoff=a TDS=0.0087
E=(AL+3(0.2300),SI+4(0.7700)) Wyckoff=j x=0.2818 y=0.0848 z=0.2974 TDS=0.0054
E=(AL+3(0.0400),SI+4(0.9600)) Wyckoff=j x=0.2909 y=0.1717 z=0.8063 TDS=0.0054
E=O-2 Wyckoff=j x=0.1110 y=0.0873 z=0.2186 TDS=0.0076
E=O-2 Wyckoff=j x=0.1204 y=0.1727 z=0.7279 TDS=0.0077
E=O-2 Wyckoff=i x=0.8886 z=0.2842 TDS=0.0083
E=O-2 Wyckoff=j x=0.3673 y=0.2485 z=0.7896 TDS=0.0104
E=O-2 Wyckoff=j x=0.3473 y=0.1374 z=0.1012 TDS=0.0090
E=O-2 Wyckoff=j x=0.3436 y=0.1188 z=0.5945 TDS=0.0092
E=O-2 Wyckoff=i x=0.6633 z=0.7161 TDS=0.0087

File: autoXRD/dara/data/BGMN-Templates/Structures/BGMN/HYDROMAG.STR
PHASE=Hydromagnesite //
SpacegroupNo=64 HermannMauguin=C2/m2/c2_1/a //
PARAM=A=0.8384_0.8300^0.8468 PARAM=B=1.8371_1.8187^1.8555 PARAM=C=0.8961_0.8871^0.9051 //
RP=3 PARAM=B1=0_0^0.01 GEWICHT=SPHAR4 //
GOAL:hydromag=GEWICHT*ifthenelse(ifdef(d),exp(my*d*3/4),1)
E=MG+2 Wyckoff=g x=0.1825 y=0.1726 z=0.0668 TDS=0.0080
E=MG+2 Wyckoff=a TDS=0.0090
E=C Wyckoff=e y=0.5436 TDS=0.0130
E=C Wyckoff=f y=0.7637 z=0.6708 TDS=0.0020
E=O-2 Wyckoff=f y=0.6133 z=0.5230 TDS=0.0050
E=O-2 Wyckoff=g x=0.1694 y=0.3799 z=0.0982 TDS=0.0290
E=O-2 Wyckoff=g x=0.1779 y=0.0052 z=0.1515 TDS=0.0380
E=O-2 Wyckoff=e y=0.6109 TDS=0.0200
E=O-2 Wyckoff=f y=0.7852 z=0.8040 TDS=0.0090
E=O-2 Wyckoff=g x=0.3646 y=0.2479 z=0.1039 TDS=0.0090

File: autoXRD/dara/data/BGMN-Templates/Structures/BGMN/Heulandite.str
PHASE=Heulandite //
SpacegroupNo=12 HermannMauguin=C12/m1 //
PARAM=A=1.7671_1.7494^1.7848 PARAM=B=1.7875_1.7696^1.8054 PARAM=C=0.7412_0.7338^0.7486 //
PARAM=BETA=116.4_115.4^117.4 //
RP=3 PARAM=B1=0_0^0.007 GEWICHT=SPHAR4 //
GOAL:heulandite=GEWICHT*ifthenelse(ifdef(d),exp(my*d*3/4),1)
E=(SI+4(0.7528),AL+3(0.2472)) Wyckoff=j x=0.1794 y=0.1698 z=0.0967 TDS=0.0134
E=(SI+4(0.7528),AL+3(0.2472)) Wyckoff=j x=0.2886 y=0.0899 z=0.5008 TDS=0.0142
E=(SI+4(0.7528),AL+3(0.2472)) Wyckoff=j x=0.2917 y=0.3096 z=0.2831 TDS=0.0135
E=(SI+4(0.7528),AL+3(0.2472)) Wyckoff=j x=0.0646 y=0.2984 z=0.4110 TDS=0.0134
E=(SI+4(0.7528),AL+3(0.2472)) Wyckoff=g y=0.7869 TDS=0.0140
E=O-2 Wyckoff=i x=0.6952 z=0.4534 TDS=0.0280
E=O-2 Wyckoff=j x=0.2313 y=0.1194 z=0.6132 TDS=0.0305
E=O-2 Wyckoff=j x=0.1833 y=0.1543 z=0.8842 TDS=0.0322
E=O-2 Wyckoff=j x=0.2385 y=0.1065 z=0.2555 TDS=0.0245
E=O-2 Wyckoff=h y=0.6741 TDS=0.0340
E=O-2 Wyckoff=j x=0.0820 y=0.1587 z=0.0626 TDS=0.0222
E=O-2 Wyckoff=j x=0.3729 y=0.2660 z=0.4508 TDS=0.0326
E=O-2 Wyckoff=j x=0.0089 y=0.2662 z=0.1842 TDS=0.0278
E=O-2 Wyckoff=j x=0.2103 y=0.2542 z=0.1783 TDS=0.0264
E=O-2 Wyckoff=j x=0.1155 y=0.3723 z=0.3988 TDS=0.0264
E=(NA+1(0.2280),CA+2(0.4400)) Wyckoff=i x=0.8451 z=0.3334 TDS=0.0630
E=CA+2(0.4840) Wyckoff=i x=0.4598 z=0.7969 TDS=0.0274
E=(K+1(0.0300),NA+1(0.0970),O(0.8300)) Wyckoff=i x=0.7237 z=0.9900 TDS=0.0990
E=O-2 Wyckoff=d TDS=0.0790
E=O-2 Wyckoff=j x=0.4228 y=0.0817 z=0.0307 TDS=0.0540
E=O-2 Wyckoff=i x=0.9060 z=0.7150 TDS=0.1320
E=O-2(0.4300) Wyckoff=j x=0.0820 y=0.0050 z=0.8670 TDS=0.1184
E=O-2 Wyckoff=h y=0.9127 TDS=0.2050

File: autoXRD/dara/data/BGMN-Templates/Structures/BGMN/Hexahydrite.str
PHASE=Hexahydrite //
SpacegroupNo=15 HermannMauguin=C12/c1 //
PARAM=A=1.0110_1.0009^1.0211 PARAM=B=0.7212_0.7140^0.7284 PARAM=C=2.4410_2.4166^2.4654 //
PARAM=BETA=98.3_97.5^99 //
RP=3 PARAM=B1=0_0^0.007 GEWICHT=SPHAR4 //
GOAL:hexahydrite=GEWICHT*ifthenelse(ifdef(d),exp(my*d*3/4),1)
E=MG+2 Wyckoff=a TDS=0.0192
E=MG+2 Wyckoff=e y=0.9425 TDS=0.0174
E=S Wyckoff=f x=0.8659 y=0.4490 z=0.1241 TDS=0.0192
E=O-2 Wyckoff=f x=0.7747 y=0.5986 z=0.1361 TDS=0.0250
E=O-2 Wyckoff=f x=0.9834 y=0.4442 z=0.1665 TDS=0.0200
E=O-2 Wyckoff=f x=0.9096 y=0.4854 z=0.0692 TDS=0.0200
E=O-2 Wyckoff=f x=0.7961 y=0.2688 z=0.1211 TDS=0.0200
E=O-2 Wyckoff=f x=0.5852 y=0.7125 z=0.0483 TDS=0.0200
E=O-2 Wyckoff=f x=0.5393 y=0.3162 z=0.0640 TDS=0.0200
E=O-2 Wyckoff=f x=0.3126 y=0.5464 z=0.0231 TDS=0.0200
E=O-2 Wyckoff=f x=0.8887 y=0.1486 z=0.2820 TDS=0.0200
E=O-2 Wyckoff=f x=0.8884 y=0.7405 z=0.2811 TDS=0.0200
E=O-2 Wyckoff=f x=0.8598 y=0.9435 z=0.1799 TDS=0.0200
E=H Wyckoff=f x=0.6430 y=0.6980 z=0.0760 TDS=0.0190
E=H Wyckoff=f x=0.5390 y=0.8060 z=0.0450 TDS=0.0520
E=H Wyckoff=f x=0.4950 y=0.2320 z=0.0600 TDS=0.0190
E=H Wyckoff=f x=0.6140 y=0.3400 z=0.0930 TDS=0.0570
E=H Wyckoff=f x=0.3040 y=0.6500 z=0.0550 TDS=0.0560
E=H Wyckoff=f x=0.2710 y=0.5440 z=0.0140 TDS=0.0190
E=H Wyckoff=f x=0.8400 y=0.0920 z=0.3120 TDS=0.0430
E=H Wyckoff=f x=0.9370 y=0.2350 z=0.2960 TDS=0.0130
E=H Wyckoff=f x=0.9400 y=0.6510 z=0.2910 TDS=0.0590
E=H Wyckoff=f x=0.8200 y=0.7330 z=0.2750 TDS=0.0310
E=H Wyckoff=f x=0.8490 y=0.8310 z=0.1640 TDS=0.0260
E=H Wyckoff=f x=0.6470 y=0.0330 z=0.1640 TDS=0.0200

File: autoXRD/dara/data/BGMN-Templates/Structures/BGMN/Hydrozincite.str
PHASE=Hydrozincite //
SpacegroupNo=12 HermannMauguin=C12/m1 //
PARAM=A=1.3620_1.3484^1.3756 PARAM=B=0.6300_0.6237^0.6363 PARAM=C=0.5420_0.5366^0.5474 //
PARAM=BETA=95.8_95^96.5 //
RP=4 PARAM=B1=0_0^0.008 PARAM=k2=0_0^0.0001 GEWICHT=SPHAR2 //
GOAL:hydrozincite=GEWICHT*ifthenelse(ifdef(d),exp(my*d*3/4),1)
E=ZN+2 Wyckoff=a TDS=0.0059
E=ZN+2 Wyckoff=h y=0.7370 TDS=0.0056
E=ZN+2 Wyckoff=i x=0.3710 z=0.9620 TDS=0.0067
E=C Wyckoff=i x=0.1780 z=0.6910 TDS=0.0090
E=O-2 Wyckoff=i x=0.0790 z=0.6820 TDS=0.0069
E=O-2 Wyckoff=i x=0.2340 z=0.9310 TDS=0.0100
E=O-2 Wyckoff=i x=0.2250 z=0.5000 TDS=0.0090
E=O-2 Wyckoff=i x=0.5900 z=0.6760 TDS=0.0081
E=O-2 Wyckoff=j x=0.0780 y=0.2450 z=0.1980 TDS=0.0081

File: autoXRD/dara/data/BGMN-Templates/Structures/BGMN/JADEITE.STR
PHASE=Jadeite  //
SpacegroupNo=15 HermannMauguin=C12/c1 //
PARAM=A=0.9423_0.9329^0.9517 PARAM=B=0.8564_0.8478^0.8650 PARAM=C=0.5223_0.5171^0.5275 //
PARAM=BETA=107.6_107^108.3 //
RP=3 PARAM=B1=0_0^0.007 GEWICHT=SPHAR4 //
GOAL:jadeite=GEWICHT*ifthenelse(ifdef(d),exp(my*d*3/4),1)
E=O-2 Wyckoff=f x=0.1092 y=0.0760 z=0.1285 TDS=0.0045
E=O-2 Wyckoff=f x=0.3611 y=0.2633 z=0.2932 TDS=0.0061
E=O-2 Wyckoff=f x=0.3537 y=0.0072 z=0.0060 TDS=0.0055
E=SI+4 Wyckoff=f x=0.2906 y=0.0933 z=0.2277 TDS=0.0034
E=AL+3 Wyckoff=e y=0.9058 TDS=0.0037
E=NA+1 Wyckoff=e y=0.3005 TDS=0.0100

File: autoXRD/dara/data/BGMN-Templates/Structures/BGMN/K2cr2o7.str
PHASE=K2Cr2O7 //
SpacegroupNo=2 HermannMauguin=P-1 //
PARAM=A=0.7520_0.7445^0.7595 PARAM=B=1.3400_1.3266^1.3534 PARAM=C=0.7400_0.7326^0.7474 //
PARAM=ALPHA=98.0_97^99 PARAM=BETA=90.8_90^92 PARAM=GAMMA=96.2_95^97 //
RP=3 PARAM=B1=0_0^0.008 GEWICHT=SPHAR4 //
GOAL:k2cr2o7=GEWICHT*ifthenelse(ifdef(d),exp(my*d*3/4),1)
E=CR Wyckoff=i x=0.1920 y=0.0860 z=0.2070 TDS=0.0110
E=CR Wyckoff=i x=0.7680 y=0.1080 z=0.5920 TDS=0.0110
E=CR Wyckoff=i x=0.8460 y=0.5830 z=0.1880 TDS=0.0110
E=CR Wyckoff=i x=0.5740 y=0.3870 z=0.1820 TDS=0.0110
E=K+1 Wyckoff=i x=0.6680 y=0.1390 z=0.1040 TDS=0.0140
E=K+1 Wyckoff=i x=0.2320 y=0.1520 z=0.7510 TDS=0.0140
E=K+1 Wyckoff=i x=0.3440 y=0.6360 z=0.3020 TDS=0.0140
E=K+1 Wyckoff=i x=0.0840 y=0.3410 z=0.3400 TDS=0.0140
E=O-2 Wyckoff=i x=0.3250 y=0.0570 z=0.0300 TDS=0.0170
E=O-2 Wyckoff=i x=0.0250 y=0.1350 z=0.1360 TDS=0.0170
E=O-2 Wyckoff=i x=0.1070 y=0.9780 z=0.2900 TDS=0.0170
E=O-2 Wyckoff=i x=0.2990 y=0.1600 z=0.3580 TDS=0.0170
E=O-2 Wyckoff=i x=0.3870 y=0.8490 z=0.2910 TDS=0.0170
E=O-2 Wyckoff=i x=0.0950 y=0.8040 z=0.4500 TDS=0.0170
E=O-2 Wyckoff=i x=0.3270 y=0.9540 z=0.5830 TDS=0.0170
E=O-2 Wyckoff=i x=0.6970 y=0.4760 z=0.0670 TDS=0.0170
E=O-2 Wyckoff=i x=0.4830 y=0.3010 z=0.0470 TDS=0.0170
E=O-2 Wyckoff=i x=0.7050 y=0.3320 z=0.3010 TDS=0.0170
E=O-2 Wyckoff=i x=0.4160 y=0.4340 z=0.3060 TDS=0.0170
E=O-2 Wyckoff=i x=0.0050 y=0.5430 z=0.3130 TDS=0.0170
E=O-2 Wyckoff=i x=0.7210 y=0.6500 z=0.3240 TDS=0.0170
E=O-2 Wyckoff=i x=0.9330 y=0.6450 z=0.0370 TDS=0.0170

File: autoXRD/dara/data/BGMN-Templates/Structures/BGMN/KOGARKOI.STR
PHASE=Kogarkoite_Na3SO4F  //
SpacegroupNo=11 HermannMauguin=P12_1/m1 //
PARAM=A=1.8079_1.7898^1.8260 PARAM=B=0.6958_0.6888^0.7028 PARAM=C=1.1443_1.1329^1.1557 //
PARAM=BETA=107.7_106.7^108.7 //
RP=4 PARAM=B1=0_0^0.007 PARAM=k2=0_0 GEWICHT=SPHAR4 //
GOAL:kogarkoi=GEWICHT*ifthenelse(ifdef(d),exp(my*d*3/4),1)
E=NA+1 Wyckoff=d TDS=0.0129
E=NA+1 Wyckoff=e x=0.3494 z=0.3009 TDS=0.0166
E=NA+1 Wyckoff=e x=0.1166 z=0.8732 TDS=0.0135
E=NA+1 Wyckoff=e x=0.6149 z=0.3974 TDS=0.0123
E=NA+1 Wyckoff=e x=0.8519 z=0.8160 TDS=0.0117
E=NA+1 Wyckoff=e x=0.3934 z=0.9058 TDS=0.0151
E=NA+1 Wyckoff=a TDS=0.0125
E=NA+1 Wyckoff=e x=0.8932 z=0.4380 TDS=0.0126
E=NA+1 Wyckoff=f x=0.2790 y=0.0274 z=0.0296 TDS=0.0107
E=NA+1 Wyckoff=f x=0.4651 y=0.0180 z=0.1900 TDS=0.0000
E=NA+1 Wyckoff=f x=0.2447 y=0.0008 z=0.7330 TDS=0.0000
E=NA+1 Wyckoff=f x=0.7737 y=0.0222 z=0.5510 TDS=0.0000
E=NA+1 Wyckoff=f x=0.9700 y=0.0233 z=0.7084 TDS=0.0000
E=S Wyckoff=e x=0.1619 z=0.1931 TDS=0.0059
E=S Wyckoff=e x=0.5970 z=0.0821 TDS=0.0067
E=S Wyckoff=e x=0.6537 z=0.7022 TDS=0.0059
E=S Wyckoff=e x=0.0849 z=0.5429 TDS=0.0067
E=S Wyckoff=e x=0.3749 z=0.6120 TDS=0.0066
E=S Wyckoff=e x=0.8697 z=0.1194 TDS=0.0059
E=F-1 Wyckoff=e x=0.4788 z=0.3566 TDS=0.0108
E=F-1 Wyckoff=e x=0.3776 z=0.0935 TDS=0.0105
E=F-1 Wyckoff=e x=0.2376 z=0.8631 TDS=0.0111
E=F-1 Wyckoff=e x=0.9901 z=0.8760 TDS=0.0098
E=F-1 Wyckoff=e x=0.7427 z=0.3945 TDS=0.0114
E=F-1 Wyckoff=e x=0.8755 z=0.6271 TDS=0.0099
E=O Wyckoff=f x=0.1129 y=0.0773 z=0.1787 TDS=0.0136
E=O Wyckoff=f x=0.6458 y=0.0768 z=0.0945 TDS=0.0139
E=O Wyckoff=f x=0.6532 y=0.0764 z=0.7756 TDS=0.0128
E=O Wyckoff=f x=0.1334 y=0.0768 z=0.5535 TDS=0.0126
E=O Wyckoff=e x=0.2021 z=0.0991 TDS=0.0137
E=O Wyckoff=e x=0.5598 z=0.1796 TDS=0.0134
E=O Wyckoff=e x=0.7242 z=0.6632 TDS=0.0145
E=O Wyckoff=e x=0.0475 z=0.6406 TDS=0.0150
E=O Wyckoff=e x=0.2196 z=0.3164 TDS=0.0137
E=O Wyckoff=e x=0.5369 z=0.9616 TDS=0.0166
E=O Wyckoff=e x=0.5838 z=0.5949 TDS=0.0145
E=O Wyckoff=e x=0.0244 z=0.4223 TDS=0.0159
E=O Wyckoff=f x=0.9181 y=0.0771 z=0.1282 TDS=0.0148
E=O Wyckoff=e x=0.8079 z=0.0003 TDS=0.0127
E=O Wyckoff=e x=0.8344 z=0.2195 TDS=0.0149
E=O Wyckoff=f x=0.3747 y=0.0782 z=0.5374 TDS=0.0183
E=O Wyckoff=e x=0.4430 z=0.7203 TDS=0.0285
E=O Wyckoff=e x=0.3044 z=0.6503 TDS=0.0291

File: autoXRD/dara/data/BGMN-Templates/Structures/BGMN/Kainite.str
PHASE=Kainite //
SpacegroupNo=12 HermannMauguin=C12/m1 //
PARAM=A=1.9720_1.9621^1.9819 PARAM=B=1.6230_1.6149^1.6311 PARAM=C=0.9530_0.9482^0.9578 //
PARAM=BETA=94.9_94.5^95.3 //
RP=4 PARAM=B1=0_0^0.007 PARAM=k2=0_0^0.000001 GEWICHT=SPHAR2 //
GOAL:kainite=GEWICHT*ifthenelse(ifdef(d),exp(my*d*3/4),1)
E=K+1 Wyckoff=i x=0.3084 z=0.5797 TDS=0.0180
E=K+1 Wyckoff=i x=0.8068 z=0.0602 TDS=0.0156
E=K+1 Wyckoff=j x=0.1949 y=0.3064 z=0.8483 TDS=0.0200
E=S Wyckoff=j x=0.0970 y=0.3308 z=0.5175 TDS=0.0096
E=S Wyckoff=j x=0.0980 y=0.1672 z=0.0136 TDS=0.0075
E=MG+2 Wyckoff=d TDS=0.0087
E=MG+2 Wyckoff=a TDS=0.0100
E=MG+2 Wyckoff=f TDS=0.0114
E=MG+2 Wyckoff=j x=0.0003 y=0.2484 z=0.2481 TDS=0.0100
E=CL-1 Wyckoff=i x=0.7853 z=0.7270 TDS=0.0245
E=CL-1 Wyckoff=i x=0.8601 z=0.3769 TDS=0.0227
E=CL-1 Wyckoff=j x=0.1789 y=0.3892 z=0.1357 TDS=0.0235
E=O-1 Wyckoff=j x=0.0710 y=0.2317 z=0.9152 TDS=0.0130
E=O-1 Wyckoff=j x=0.0707 y=0.2694 z=0.4142 TDS=0.0137
E=O-1 Wyckoff=j x=0.0749 y=0.3107 z=0.6569 TDS=0.0129
E=O-1 Wyckoff=j x=0.0734 y=0.4133 z=0.4744 TDS=0.0152
E=O-1 Wyckoff=j x=0.0715 y=0.0859 z=0.9646 TDS=0.0156
E=O-1 Wyckoff=j x=0.0760 y=0.1844 z=0.1552 TDS=0.0114
E=O-1 Wyckoff=j x=0.1721 y=0.3316 z=0.5261 TDS=0.0125
E=O-1 Wyckoff=j x=0.1722 y=0.1668 z=0.0183 TDS=0.0134
E=O-1 Wyckoff=i x=0.9601 z=0.7803 TDS=0.0165
E=O-1 Wyckoff=i x=0.4807 z=0.2808 TDS=0.0142
E=O-1 Wyckoff=j x=0.2133 y=0.1727 z=0.6510 TDS=0.0219
E=O-1 Wyckoff=j x=0.0259 y=0.3588 z=0.1468 TDS=0.0148
E=O-1 Wyckoff=j x=0.0200 y=0.1354 z=0.6489 TDS=0.0174
E=O-1 Wyckoff=j x=0.1963 y=0.1849 z=0.3438 TDS=0.0180
E=O-1 Wyckoff=i x=0.3546 z=0.1570 TDS=0.0449

File: autoXRD/dara/data/BGMN-Templates/Structures/BGMN/Kaolid.str
PHASE=KAOLINITE_C1_ideal_structure_BISH  //
SpacegroupNo=1 HermannMauguin=C1 //
PARAM=A=0.5155_0.512^0.52 PARAM=B=0.8945_0.89^0.899 PARAM=C=0.7405_0.738^0.745 //
PARAM=ALPHA=91.7_91^92.3 PARAM=BETA=104.9_104^105.8 PARAM=GAMMA=89.8_89^90.6 //
RP=3 PARAM=B1=0_0^0.008 GEWICHT=SPHAR2 GOAL:kaolid=GEWICHT*ifthenelse(ifdef(d),exp(my*d*3/4),1)
E=SI+4 Wyckoff=a x=0.9942 y=0.3393 z=0.0909 TDS=0.0044
E=SI+4 Wyckoff=a x=0.5064 y=0.1665 z=0.0913 TDS=0.0044
E=AL+3 Wyckoff=a x=0.2971 y=0.4957 z=0.4721 TDS=0.0083
E=AL+3 Wyckoff=a x=0.7926 y=0.3300 z=0.4699 TDS=0.0083
E=O-2 Wyckoff=a x=0.0501 y=0.3539 z=0.3170 TDS=0.0071
E=O-2 Wyckoff=a x=0.1214 y=0.6604 z=0.3175 TDS=0.0071
E=O-2 Wyckoff=a x=0.0000 y=0.5000 z=0.0000 TDS=0.0071
E=O-2 Wyckoff=a x=0.2085 y=0.2305 z=0.0247 TDS=0.0071
E=O-2 Wyckoff=a x=0.2012 y=0.7657 z=0.0032 TDS=0.0071
E=O-2 Wyckoff=a x=0.0510 y=0.9698 z=0.3220 TDS=0.0090
E=O-2 Wyckoff=a x=0.9649 y=0.1665 z=0.6051 TDS=0.0090
E=O-2 Wyckoff=a x=0.0348 y=0.4769 z=0.6080 TDS=0.0090
E=O-2 Wyckoff=a x=0.0334 y=0.8570 z=0.6094 TDS=0.0090

File: autoXRD/dara/data/BGMN-Templates/Structures/BGMN/Kaolinitedis.str
TITEL=Kaolinite_disordered  SpacegroupNo=1 HermannMauguin=C1 //
PARAM=A=0.5155_0.513^0.519 PARAM=B=0.8945_0.892^0.898 PARAM=C=0.7405_0.738^0.744 //
PARAM=ALPHA=91.7_91^92.3 PARAM=BETA=104.900_104^106 //
PARAM=GAMMA=89.800_89^90.6 //
RefMult=2 GEWICHT=SPHAR2 RP=4 //
// g[i] eventuell konstant halten
PARAM=g1=0.5_0^1 // geordnete/ungeordnete Dom"anen
GEWICHT[1]=g1*GEWICHT GEWICHT[2]=(1-g1)*GEWICHT
GOAL:Kaolinitedis=GEWICHT //
// ideale Peakbreite, sollte variabel bleiben, eventuell isotrop
b10=ANISOLIN^0.1 //
// Ausdehnung der Rots f"ur Subphase i ist b11*c1[iref]
// eventuell kann b11 konstant gehalten werden, ich empfehle mindestens
// diese Gr"o\3e ebenfalls variabel zu lassen
// theoretisch existiert eine Beziehung zwischen b11 und dem Betrag des
// unten eingef"uhrten Vektors tau, ich lasse es aber variabel
// relative Breite der Subphasen
PARAM=cb1=0.1_0^1 //
PARAM=b11=0.6^0.7_0 //
c1[2]==1 c1[1]=cb1 //
// Quadrat der Verbreiterung des L2-Ausl"aufers ist c12sqr*sqr(c1[iref]*b11)
// Eventuell kann c12sqr konstant gehalten werden
c12sqr==1 //
// Verschiebung des Ausl"aufers ist c2*sqr(c1[iref]*b11)
// eventuell kann c2 konstant gehalten werden
c2==1 //
// Gitterkonstanten"anderung durch tau,
// c3[i] kann eventuell konstant gehalten werden
// eventuell kann c3 auch f"ur alle 3 Subphasen identisch gesetzt
// werden (variabel oder konstant).
PARAM=c3=0_-3^3 //
PARAM=k2=0_0 // Stress
// folgender Vektor ist der Differenzvektor zwischen dem in
// "X-Ray Diffraction by Disordered Lamellar Structures"
// Victor A. Drits - Cyril Tchoubar, Springer Berlin Heidelberg 1990
// ISBN 3-540-51222-5, ISBN 0-387-51222-5
// Kap. 8.1.5 Models for the Stacking Faults in Kaolinite
// Pkt. 4: Model containing only enantiomorphic B layers, S. 245
// angegebenem tau und der idealen Translation b/3, multipliziert
// mit einem beliebigen Faktor
// tau in Kugelkoordinaten, um die Richtung fest halten zu k"onnen
// (theta und phi konstant, tau variabel)
// in Abweichung zu obiger Literatur wird eine Komponente in c-Richtung
// angenommen, die sich auch als signifikant ergibt.
PARAM=theta=0 PARAM=phi=0 PARAM=tau=0.2_-0.5^0.5 //
// tau in Kristallkoordinaten
taua==tau*cos(theta)*cos(phi) //
taub==tau*cos(theta)*sin(phi) //
tauc==tau*sin(theta) //
pi==2*acos(0) //
cosALPHA==cos(ALPHA*pi/180) //
cosBETA==cos(BETA*pi/180) //
sinGAMMA==sin(GAMMA*pi/180) //
cosGAMMA==cos(GAMMA*pi/180) //
K13==(cosALPHA*cosGAMMA-cosBETA)/A //
K23==(cosBETA*cosGAMMA-cosALPHA)/B //
K33==sqr(sinGAMMA)/C //
B1=cat(hklK==h*K13+k*K23+l*K33,hkltau==h*taua+k*taub+l*tauc,
b1k==K33*sqr(hkltau),
B2==k2*sqr(sk)+sqr(sqrt(sqr(sk)+
sqrt(c12sqr)*sqr(c1[iref]*ifthenelse(mod(k,3),b11+b1k,b1k)))-sk),
DELTAsk==sqrt(sqr(sk)+c2*sqr(c1[iref]*ifthenelse(mod(k,3),b11+b1k,b1k)))-sk+
c3*c1[iref]*K33*hklK*hkltau/sk,
b10+c1[iref]*ifthenelse(mod(k,3),b11+b1k,b1k)*abs(hklK)/sk) //
GOAL=taua GOAL=taub GOAL=tauc
E=SI+4 Wyckoff=a x=0.9942 y=0.3393 z=0.0909 TDS=0.0044
E=SI+4 Wyckoff=a x=0.5064 y=0.1665 z=0.0913 TDS=0.0044
E=AL+3 Wyckoff=a x=0.2971 y=0.4957 z=0.4721 TDS=0.0083
E=AL+3 Wyckoff=a x=0.7926 y=0.3300 z=0.4699 TDS=0.0083
E=O Wyckoff=a x=0.0501 y=0.3539 z=0.3170 TDS=0.0071
E=O Wyckoff=a x=0.1214 y=0.6604 z=0.3175 TDS=0.0071
E=O Wyckoff=a x=0.0000 y=0.5000 z=0.0000 TDS=0.0071
E=O Wyckoff=a x=0.2085 y=0.2305 z=0.0247 TDS=0.0071
E=O Wyckoff=a x=0.2012 y=0.7657 z=0.0032 TDS=0.0071
E=O Wyckoff=a x=0.0510 y=0.9698 z=0.3220 TDS=0.0090
E=O Wyckoff=a x=0.9649 y=0.1665 z=0.6051 TDS=0.0090
E=O Wyckoff=a x=0.0348 y=0.4769 z=0.6080 TDS=0.0090
E=O Wyckoff=a x=0.0334 y=0.8570 z=0.6094 TDS=0.0090

File: autoXRD/dara/data/BGMN-Templates/Structures/BGMN/Kieserite.str
PHASE=Kieserite //
SpacegroupNo=15 HermannMauguin=C12/c1 //
PARAM=A=0.6891_0.6822^0.6960 PARAM=B=0.7624_0.7548^0.7700 PARAM=C=0.7645_0.7569^0.7721 //
PARAM=BETA=117.0_116^118 //
RP=3 PARAM=B1=0_0^0.007 GEWICHT=SPHAR4 //
GOAL:kieserite=GEWICHT*ifthenelse(ifdef(d),exp(my*d*3/4),1)
E=MG+2 Wyckoff=b TDS=0.0075
E=S Wyckoff=e y=0.1549 TDS=0.0062
E=O-2 Wyckoff=f x=0.1761 y=0.0447 z=0.3943 TDS=0.0115
E=O-2 Wyckoff=f x=0.0916 y=0.2676 z=0.1491 TDS=0.0101
E=O-2 Wyckoff=e y=0.6353 TDS=0.0100
E=H Wyckoff=f x=0.1200 y=0.6930 z=0.2960 TDS=0.0079

File: autoXRD/dara/data/BGMN-Templates/Structures/BGMN/Kyanite.str
PHASE=KYANITE //
SpacegroupNo=2 HermannMauguin=P-1 //
PARAM=A=0.7126_0.7055^0.7197 PARAM=B=0.7852_0.7773^0.7931 PARAM=C=0.5572_0.5516^0.5628 PARAM=ALPHA=90.000 PARAM=BETA=101.100 PARAM=GAMMA=106.000 //
RP=3 PARAM=B1=0_0^0.007 GEWICHT=SPHAR4 GOAL:kyanite=GEWICHT*ifthenelse(ifdef(d),exp(my*d*3/4),1) //
TDS=0.006
E=AL+3 Wyckoff=i x=0.3254 y=0.7040 z=0.4582
E=AL+3 Wyckoff=i x=0.2974 y=0.6989 z=0.9505
E=AL+3 Wyckoff=i x=0.0998 y=0.3862 z=0.6403
E=AL+3 Wyckoff=i x=0.1120 y=0.9175 z=0.1649
E=SI+4 Wyckoff=i x=0.2962 y=0.0649 z=0.7066
E=SI+4 Wyckoff=i x=0.2910 y=0.3317 z=0.1892
E=O Wyckoff=i x=0.1095 y=0.1468 z=0.1288
E=O Wyckoff=i x=0.1230 y=0.6856 z=0.1812
E=O Wyckoff=i x=0.2747 y=0.4545 z=0.9547
E=O Wyckoff=i x=0.2831 y=0.9354 z=0.9353
E=O Wyckoff=i x=0.1084 y=0.1520 z=0.6669
E=O Wyckoff=i x=0.1219 y=0.6307 z=0.6389
E=O Wyckoff=i x=0.2822 y=0.4453 z=0.4288
E=O Wyckoff=i x=0.2915 y=0.9467 z=0.4659
E=O Wyckoff=i x=0.5008 y=0.2749 z=0.2440
E=O Wyckoff=i x=0.5015 y=0.2312 z=0.7553

File: autoXRD/dara/data/BGMN-Templates/Structures/BGMN/LCystine.str
PHASE=LCystine //
SpacegroupNo=178 HermannMauguin=P6_122 //
PARAM=A=0.5426_0.5406^0.5438 PARAM=C=5.634_5.6106^5.6444 //
RP=4 PARAM=B1=0_0^0.01 PARAM=k2=0_0^0.0001 GEWICHT=SPHAR2 //
GOAL:lcystine=GEWICHT*ifthenelse(ifdef(d),exp(my*d*3/4),1)
E=S Wyckoff=c x=0.1987 y=0.0314 z=-0.2539 TDS=0.04
E=C Wyckoff=c x=0.0886 y=-0.2690 z=-0.2740 TDS=0.03
E=C Wyckoff=c x=0.0515 y=-0.2164 z=-0.2997 TDS=0.03
E=C Wyckoff=c x=-0.2033 y=-0.1699 z=-0.3044 TDS=0.03
E=N Wyckoff=c x=0.3165 y=0.0337 z=-0.3098 TDS=0.04
E=O-2 Wyckoff=c x=-0.1507 y=0.0732 z=-0.3105 TDS=0.04
E=O-2 Wyckoff=c x=-0.4414 y=-0.3800 z=-0.3009 TDS=0.04
E=H Wyckoff=c x=0.2230 y=-0.3250 z=-0.2744 TDS=0.06
E=H Wyckoff=c x=-0.0740 y=-0.4380 z=-0.2706 TDS=0.06
E=H Wyckoff=c x=0.0100 y=-0.3800 z=-0.3104 TDS=0.06
E=H Wyckoff=c x=0.4930 y=0.0150 z=-0.3129 TDS=0.06
E=H Wyckoff=c x=0.3830 y=0.2150 z=-0.3000 TDS=0.06
E=H Wyckoff=c x=0.2830 y=-0.0150 z=-0.3277 TDS=0.06

File: autoXRD/dara/data/BGMN-Templates/Structures/BGMN/LEUCITE.STR
PHASE=LEUCITE //
SpacegroupNo=88 HermannMauguin=I4_1/a OriginChoice=2 //
PARAM=A=1.3090_1.2959^1.3221 PARAM=C=1.3750_1.3613^1.3887 //
RP=3 PARAM=B1=0_0^0.007 GEWICHT=SPHAR4 //
GOAL:leucite=GEWICHT*ifthenelse(ifdef(d),exp(my*d*3/4),1) TDS=0.006
E=K+1 Wyckoff=f x=0.3660 y=0.3645 z=0.1147
E=(AL+3(0.3200),SI+4(0.6800)) Wyckoff=f x=0.0579 y=0.3964 z=0.1666
E=(AL+3(0.3200),SI+4(0.6800)) Wyckoff=f x=0.1676 y=0.6115 z=0.1283
E=(AL+3(0.3200),SI+4(0.6800)) Wyckoff=f x=0.3924 y=0.6418 z=0.0860
E=O-2 Wyckoff=f x=0.1318 y=0.3131 z=0.1100
E=O-2 Wyckoff=f x=0.0921 y=0.5107 z=0.1303
E=O-2 Wyckoff=f x=0.1453 y=0.6798 z=0.2275
E=O-2 Wyckoff=f x=0.1333 y=0.6841 z=0.0354
E=O-2 Wyckoff=f x=0.2900 y=0.5772 z=0.1205
E=O-2 Wyckoff=f x=0.4826 y=0.6174 z=0.1667

File: autoXRD/dara/data/BGMN-Templates/Structures/BGMN/Laal11o18.str
PHASE=LaAl11O18 //
SpacegroupNo=194 HermannMauguin=P6_3/m2/m2/c //
PARAM=A=0.5550_0.5495^0.5605 PARAM=C=2.2021_2.1801^2.2241 //
RP=4 PARAM=B1=0_0^0.007 PARAM=k2=0_0^0.0001 GEWICHT=SPHAR4 //
GOAL:laal11o18=GEWICHT*ifthenelse(ifdef(d),exp(my*d*3/4),1)
E=LA+3(0.5600) Wyckoff=d TDS=0.0050
E=LA+3(0.0900) Wyckoff=h x=0.7208 TDS=0.0030
E=AL+3 Wyckoff=a TDS=0.0020
E=AL+3 Wyckoff=f z=0.4730 TDS=0.0030
E=AL+3 Wyckoff=f z=0.3101 TDS=0.0040
E=AL+3(0.9500) Wyckoff=k x=0.8308 z=0.3923 TDS=0.0040
E=AL+3(0.4200) Wyckoff=e z=0.2612 TDS=0.0050
E=O-2(0.4200) Wyckoff=j x=0.2017 y=0.8386 TDS=0.0020
E=O-2(0.5000) Wyckoff=l x=0.1621 y=0.3115 z=0.0519 TDS=0.0040
E=O-2 Wyckoff=k x=0.5047 z=0.3498 TDS=0.0030
E=O-2 Wyckoff=e z=0.3519 TDS=0.0040
E=O-2 Wyckoff=f z=0.9448 TDS=0.0030

File: autoXRD/dara/data/BGMN-Templates/Structures/BGMN/Langanit.str
PHASE=Langanite  //
SpacegroupNo=150 HermannMauguin=P321 //
PARAM=A=0.8235_0.8153^0.8317 PARAM=C=0.5129_0.5078^0.5180 //
RP=4 PARAM=B1=0_0^0.007 PARAM=k2=0_0^0.0001 GEWICHT=SPHAR4 //
GOAL:langanit=GEWICHT*ifthenelse(ifdef(d),exp(my*d*3/4),1)
E=LA+3 Wyckoff=e x=0.4236 TDS=0.0057
E=(NB+5(0.5000),GA+3(0.5000)) Wyckoff=a TDS=0.0070
E=GA+3 Wyckoff=d z=0.5315 TDS=0.0040
E=GA+3 Wyckoff=f x=0.7616 TDS=0.0059
E=O Wyckoff=d z=0.1791 TDS=0.0066
E=O Wyckoff=g x=0.4569 y=0.3085 z=0.3053 TDS=0.0101
E=O Wyckoff=g x=0.2192 y=0.0786 z=0.7630 TDS=0.0077
