Repository: njszym/XRD-AutoAnalyzer

# An automatic analysis tool for XRD

A package designed to automate the process of phase identification from XRD spectra using a probabilistic deep learning trained with physics-informed data augmentation.

The corresponding manuscript will be made available soon. Reproducing the published results can be accomplished using the data provided in [figshare](https://figshare.com/s/69030545b8020de35633).

## Usage example

A pre-trained model for the Li-Mn-Ti-O-F chemical space is available in the ```Example/``` directory. To classify the experimentally measured patterns tabulated in the ```Spectra/``` sub-folder, run the following:

```
python run_CNN.py
```

File: autoXRD/dara/data/BGMN-Templates/Structures/BGMN/Laumontite.str
PHASE=Laumontite //
SpacegroupNo=12 HermannMauguin=C12/m1 //
PARAM=A=1.4724_1.4577^1.4871 PARAM=B=1.3075_1.2944^1.3206 PARAM=C=0.7559_0.7483^0.7635 //
PARAM=BETA=112.0_111^113 //
RP=3 PARAM=B1=0_0^0.007 GEWICHT=SPHAR4 //
GOAL:laumontite=GEWICHT*ifthenelse(ifdef(d),exp(my*d*3/4),1)
E=CA+2 Wyckoff=i x=0.2732 z=0.2578 TDS=0.0122
E=SI+4 Wyckoff=j x=0.2607 y=0.3818 z=0.3412 TDS=0.0077
E=SI+4 Wyckoff=j x=0.4175 y=0.3834 z=0.1728 TDS=0.0057
E=AL+3 Wyckoff=j x=0.3717 y=0.3100 z=0.7661 TDS=0.0080
E=O-2 Wyckoff=i x=0.2620 z=0.7300 TDS=0.0080
E=O-2 Wyckoff=j x=0.2902 y=0.3783 z=0.5710 TDS=0.0120
E=O-2 Wyckoff=j x=0.3524 y=0.3823 z=0.9470 TDS=0.0100
E=O-2 Wyckoff=j x=0.3513 y=0.3399 z=0.2870 TDS=0.0120
E=O-2 Wyckoff=j x=0.3368 y=0.1825 z=0.7670 TDS=0.0110
E=O-2 Wyckoff=i x=0.0520 z=0.7630 TDS=0.0090
E=O-2 Wyckoff=j x=0.4915 y=0.3094 z=0.7790 TDS=0.0100
E=O-2(0.7750) Wyckoff=j x=0.3840 y=0.1130 z=0.1910 TDS=0.0660
E=O-2(0.8000) Wyckoff=i x=0.4170 z=0.5550 TDS=0.0620
E=O-2(0.5000) Wyckoff=g y=0.5650 TDS=0.0500
E=O-2(0.2240) Wyckoff=j x=0.4040 y=0.1220 z=0.3490 TDS=0.0830
E=H Wyckoff=j x=0.4000 y=0.0630 z=0.1300 TDS=0.0600
E=H(0.7750) Wyckoff=j x=0.1140 y=0.5460 z=0.4700 TDS=0.0700
E=H Wyckoff=j x=0.3580 y=0.1440 z=0.1200 TDS=0.0500

File: autoXRD/dara/data/BGMN-Templates/Structures/BGMN/Lepidolite1m.str
PHASE=Lepidolite1m //
SpacegroupNo=12 HermannMauguin=C12/m1 //
PARAM=A=0.5209_0.5157^0.5261 PARAM=B=0.9011_0.8921^0.9101 PARAM=C=1.0149_1.0048^1.0250 //
PARAM=BETA=100.8_100^102 //
RP=3 B1=ANISO^0.008 GEWICHT=SPHAR2 //
GOAL:lepidolite1m=GEWICHT*ifthenelse(ifdef(d),exp(my*d*3/4),1) 
E=K+1 Wyckoff=b TDS=0.0201
E=LI+1 Wyckoff=c TDS=0.0186
E=(AL+3(0.6500),LI+1(0.2800)) Wyckoff=h y=0.6711 TDS=0.0075
E=(AL+3(0.1275),SI+4(0.8725)) Wyckoff=j x=0.0810 y=0.1686 z=0.2320 TDS=0.0075
E=O-2 Wyckoff=i x=0.9782 z=0.8250 TDS=0.0146
E=O-2 Wyckoff=j x=0.3252 y=0.2319 z=0.1680 TDS=0.015
E=O-2 Wyckoff=j x=0.1418 y=0.1768 z=0.3945 TDS=0.0131
E=F-1 Wyckoff=i x=0.3924 z=0.5983 TDS=0.0236

File: autoXRD/dara/data/BGMN-Templates/Structures/BGMN/Lepidolite2m1.str
PHASE=Lepidolite2M1 //
SpacegroupNo=15 HermannMauguin=C12/c1 //
PARAM=A=0.5199_0.5147^0.5251 PARAM=B=0.9026_0.8936^0.9116 PARAM=C=1.9969_1.9769^2.02 //
PARAM=BETA=95.4_94.5^96.4 //
RP=3 B1=ANISO^0.008 GEWICHT=SPHAR2 //
GOAL:lepidolite2m1=GEWICHT*ifthenelse(ifdef(d),exp(my*d*3/4),1) 
E=SI+4 Wyckoff=f x=0.4620 y=0.9230 z=0.1342 TDS=0.0071
E=SI+4 Wyckoff=f x=0.9572 y=0.7550 z=0.1342 TDS=0.0072
E=LI+1(0.9200) Wyckoff=d TDS=0.0185
E=(AL+3(0.5500),LI+1(0.3500)) Wyckoff=f x=0.7569 y=0.5860 z=0.0000 TDS=0.0068
E=K+1 Wyckoff=e y=0.0891 TDS=0.0174
E=O-2 Wyckoff=f x=0.4433 y=0.9262 z=0.0529 TDS=0.013
E=O-2 Wyckoff=f x=0.9173 y=0.7527 z=0.0529 TDS=0.0135
E=O-2 Wyckoff=f x=0.9398 y=0.5882 z=0.1667 TDS=0.0151
E=O-2 Wyckoff=f x=0.2358 y=0.8230 z=0.1631 TDS=0.0123
E=O-2 Wyckoff=f x=0.7362 y=0.8542 z=0.1662 TDS=0.015
E=F-1 Wyckoff=f x=0.4454 y=0.5720 z=0.0497 TDS=0.0257

File: autoXRD/dara/data/BGMN-Templates/Structures/BGMN/Lizardite1t.str
PHASE=Lizardite1t //
SpacegroupNo=157 HermannMauguin=P31m //
PARAM=A=0.5338_0.5285^0.5391 PARAM=C=0.7257_0.7184^0.7330 //
RP=3 PARAM=B1=0_0^0.01 GEWICHT=SPHAR2 //
GOAL:lizardite1t=GEWICHT*ifthenelse(ifdef(d),exp(my*d*3/4),1)
E=SI+4 Wyckoff=b z=0.0699 TDS=0.0072
E=MG+2 Wyckoff=c x=0.3326 z=0.4513 TDS=0.0081
E=O-2 Wyckoff=b z=0.2920 TDS=0.0073
E=O-2 Wyckoff=c x=0.5071 z=0.9901 TDS=0.0137
E=O-2 Wyckoff=c x=0.6662 z=0.5869 TDS=0.0084
E=O-2 Wyckoff=a z=0.2990 TDS=0.0084
E=H Wyckoff=c x=0.6600 z=0.7100 TDS=0.0395
E=H Wyckoff=a z=0.2000 TDS=0.0395

File: autoXRD/dara/data/BGMN-Templates/Structures/BGMN/MASCAGNI.STR
PHASE=Mascagnite //
SpacegroupNo=62 HermannMauguin=P2_1/n2_1/m2_1/a //
PARAM=A=0.7782_0.7743^0.7821 PARAM=B=0.5993_0.5963^0.6023 PARAM=C=1.0636_1.0583^1.0689 //
RP=4 PARAM=B1=0_0^0.007 PARAM=k2=0_0^0.0001 GEWICHT=SPHAR4 //
GOAL:mascagni=GEWICHT*ifthenelse(ifdef(d),exp(my*d*3/4),1)
E=S Wyckoff=c x=0.7440 z=0.9192 TDS=0.0202
E=O Wyckoff=c x=0.5612 z=0.8887 TDS=0.0436
E=O Wyckoff=c x=0.7701 z=0.0559 TDS=0.0333
E=O Wyckoff=d x=0.3239 y=0.0488 z=0.6335 TDS=0.0343
E=N Wyckoff=c x=0.1895 z=0.9025 TDS=0.0225
E=N Wyckoff=c x=0.4677 z=0.2050 TDS=0.0248
E=H Wyckoff=c x=0.3100 z=0.8720 TDS=0.0746
E=H Wyckoff=c x=0.1000 z=0.8430 TDS=0.0758
E=H Wyckoff=d x=0.6760 y=0.1220 z=0.5430 TDS=0.0898
E=H Wyckoff=c x=0.5690 z=0.1490 TDS=0.0612
E=H Wyckoff=c x=0.4910 z=0.2920 TDS=0.0881
E=H Wyckoff=d x=0.8930 y=0.1240 z=0.3180 TDS=0.0779

File: autoXRD/dara/data/BGMN-Templates/Structures/BGMN/MIMETITE.STR
PHASE=Mimetite //
SpacegroupNo=176 HermannMauguin=P6_3/m //
PARAM=A=1.0211_1.0160^1.0262 PARAM=C=0.7418_0.7381^0.7455 //
RP=4 PARAM=B1=0_0^0.007 PARAM=k2=0_0^0.0001 GEWICHT=SPHAR4 //
GOAL:mimetite=GEWICHT*ifthenelse(ifdef(d),exp(my*d*3/4),1)
E=PB Wyckoff=f z=0.9930 TDS=0.0113
E=PB Wyckoff=h x=0.2464 y=0.9953 TDS=0.0118
E=AS Wyckoff=h x=0.0254 y=0.6163 TDS=0.0049
E=O Wyckoff=h x=0.8330 y=0.5050 TDS=0.0172
E=O Wyckoff=h x=0.1180 y=0.5140 TDS=0.0131
E=O Wyckoff=i x=0.2750 y=0.3590 z=0.0670 TDS=0.0323
E=CL-1 Wyckoff=b TDS=0.0154

File: autoXRD/dara/data/BGMN-Templates/Structures/BGMN/MONALBIT.STR
PHASE=Plagioclase_Monalbite //
SpacegroupNo=12 HermannMauguin=C12/m1 //
PARAM=A=0.8274_0.8191^0.8357 PARAM=B=1.2991_1.2861^1.3121 PARAM=C=0.7144_0.7073^0.7215 //
PARAM=BETA=116.1_115.1^117.1 //
RP=4 PARAM=B1=0_0^0.007 PARAM=k2=0_0^0.0001 GEWICHT=SPHAR4 //
GOAL:monalbit=GEWICHT*ifthenelse(ifdef(d),exp(my*d*3/4),1)
E=NA+1 Wyckoff=i x=0.7211 z=0.8622 TDS=0.1260
E=(SI+4(0.7200),AL+3(0.2800)) Wyckoff=j x=0.0081 y=0.1784 z=0.2233 TDS=0.0247
E=(SI+4(0.7800),AL+3(0.2200)) Wyckoff=j x=0.6959 y=0.1163 z=0.3420 TDS=0.0249
E=O-2 Wyckoff=g y=0.8607 TDS=0.0460
E=O-2 Wyckoff=i x=0.3937 z=0.7165 TDS=0.0357
E=O-2 Wyckoff=j x=0.8233 y=0.1350 z=0.2252 TDS=0.0534
E=O-2 Wyckoff=j x=0.0257 y=0.3044 z=0.2535 TDS=0.0434
E=O-2 Wyckoff=j x=0.1891 y=0.1229 z=0.4049 TDS=0.0478

File: autoXRD/dara/data/BGMN-Templates/Structures/BGMN/MONAZITE.STR
PHASE=Monazite //
SpacegroupNo=14 HermannMauguin=P12_1/c1 //
PARAM=A=0.6460_0.6395^0.6525 PARAM=B=0.7040_0.6970^0.7110 PARAM=C=0.8149_0.8067^0.8230 //
PARAM=BETA=126.282_125.2^127.2 //
RP=4 PARAM=B1=0_0^0.008 PARAM=k2=0_0^0.00001 GEWICHT=SPHAR0 //
GOAL:monazite=GEWICHT*ifthenelse(ifdef(d),exp(my*d*3/4),1)
E=CE+3 Wyckoff=e x=0.8900 y=0.1600 z=0.7850 TDS=0.01
E=P Wyckoff=e x=0.4060 y=0.1620 z=0.7800 TDS=0.01
E=O-2 Wyckoff=e x=0.2270 y=0.0070 z=0.7670 TDS=0.01
E=O-2 Wyckoff=e x=0.2840 y=0.3333 z=0.8470 TDS=0.01
E=O-2 Wyckoff=e x=0.4050 y=0.2800 z=0.6270 TDS=0.01
E=O-2 Wyckoff=e x=0.7220 y=0.1300 z=0.9550 TDS=0.01

File: autoXRD/dara/data/BGMN-Templates/Structures/BGMN/MUSC2M1.STR
PHASE=MUSCOVITE_2M1  SpacegroupNo=15 HermannMauguin=C12/c1 UniqueAxis=b //
PARAM=A=0.5184_0.513^0.525 PARAM=B=0.8993_0.89^0.91 PARAM=C=2.0069_1.98^2.1 //
PARAM=BETA=95.69_94.5^96.0 RP=3 //
ANISOLIMIT=3*3 LIMIT2=10 //
B1=ANISO^0.005 GEWICHT=SPHAR2  GOAL:musc2m1=GEWICHT*ifthenelse(ifdef(d),exp(my*d*3/4),1)
E=(AL+3,FE+3(p)) p=0.04 Wyckoff=f x=0.251 y=0.0838 z=0.0004 TDS=0.0074
E=K+1(p) PARAM=p=0.9_0.6^1 Wyckoff=e y=0.0986 TDS=0.01 
E=(SI+4(p)) Wyckoff=f p=0.75 x=0.0345 y=0.4295 z=0.3646 TDS=0.0071
E=(AL+3(p)) Wyckoff=f p=0.25 x=0.0345 y=0.4295 z=0.3646 TDS=0.0071
E=(SI+4(p)) Wyckoff=f p=0.75 x=0.4514 y=0.2582 z=0.1355 TDS=0.0049
E=(AL+3(p)) Wyckoff=f p=0.25 x=0.4514 y=0.2582 z=0.1355 TDS=0.0049 
E=O-2 Wyckoff=f x=0.0429 y=0.0617 z=0.4501 TDS=0.01 
E=O-2 Wyckoff=f x=0.3836 y=0.2511 z=0.0536 TDS=0.01 
E=O-2 Wyckoff=f x=0.0380 y=0.4447 z=0.4463 TDS=0.0088 
E=O-2 Wyckoff=f x=0.4128 y=0.0925 z=0.1682 TDS=0.008
E=O-2 Wyckoff=f x=0.2516 y=0.3726 z=0.1688 TDS=0.0088
E=O-2 Wyckoff=f x=0.2469 y=0.3083 z=0.3426 TDS=0.004

File: autoXRD/dara/data/BGMN-Templates/Structures/BGMN/Malachite.str
PHASE=Malachite //
SpacegroupNo=14 HermannMauguin=P12_1/a1 //
PARAM=A=0.9502_0.9407^0.9597 PARAM=B=1.1974_1.1854^1.2094 PARAM=C=0.3240_0.3208^0.3272 //
PARAM=BETA=98.8_98^99.6 //
RP=3 PARAM=B1=0_0^0.007 GEWICHT=SPHAR4 //
GOAL:malachite=GEWICHT*ifthenelse(ifdef(d),exp(my*d*3/4),1)
E=CU+2 Wyckoff=e x=0.4981 y=0.2879 z=0.8925 TDS=0.0065
E=CU+2 Wyckoff=e x=0.2324 y=0.3933 z=0.3880 TDS=0.0063
E=O-2 Wyckoff=e x=0.1315 y=0.1365 z=0.3417 TDS=0.0091
E=O-2 Wyckoff=e x=0.3332 y=0.2359 z=0.4500 TDS=0.0080
E=O-2 Wyckoff=e x=0.3341 y=0.0562 z=0.6308 TDS=0.0093
E=O-2 Wyckoff=e x=0.0940 y=0.3516 z=0.9191 TDS=0.0071
E=O-2 Wyckoff=e x=0.3772 y=0.4162 z=0.8598 TDS=0.0077
E=C Wyckoff=e x=0.2662 y=0.1408 z=0.4727 TDS=0.0057
E=H Wyckoff=e x=0.0167 y=0.4048 z=0.8444 TDS=0.0188
E=H Wyckoff=e x=0.4105 y=0.4918 z=0.8296 TDS=0.0220

File: autoXRD/dara/data/BGMN-Templates/Structures/BGMN/Manganite.str
PHASE=Manganite //
SpacegroupNo=14 HermannMauguin=P12_1/c1 //
PARAM=A=0.5304_0.5277^0.5331 PARAM=B=0.5277_0.5251^0.5303 PARAM=C=0.5304_0.5277^0.5331 //
PARAM=BETA=114.4_114^115 //
RP=4 PARAM=B1=0_0^0.007 PARAM=k2=0_0^0.0001 GEWICHT=SPHAR4 //
GOAL:Manganite=GEWICHT*ifthenelse(ifdef(d),exp(my*d*3/4),1)
E=MN+3 Wyckoff=e x=0.7632 y=0.0103 z=0.7546 TDS=0.0050
E=O Wyckoff=e x=0.3749 y=0.1238 z=0.6279 TDS=0.0066
E=O Wyckoff=e x=0.8752 y=0.1256 z=0.1206 TDS=0.0100
E=H Wyckoff=e x=0.2840 y=0.0270 z=0.7250 TDS=0.0229

File: autoXRD/dara/data/BGMN-Templates/Structures/BGMN/Merwinite.str
SpacegroupNo=14 HermannMauguin=P12_1/a1 //
PARAM=A=1.3254_1.3121^1.3387 PARAM=B=0.5293_0.5240^0.5346 PARAM=C=0.9328_0.9235^0.9421 PARAM=BETA=91.900 //
RP=3 PARAM=B1=0_0^0.008 GEWICHT=SPHAR4 //
GOAL:Merwinite=GEWICHT*ifthenelse(ifdef(d),exp(my*d*3/4),1)
E=CA+2 Wyckoff=e x=0.2563 y=0.1789 z=0.2234 TDS=0.0070
E=CA+2 Wyckoff=e x=0.0811 y=0.2271 z=-0.0753 TDS=0.0066
E=CA+2 Wyckoff=e x=0.0978 y=0.7333 z=0.4254 TDS=0.0073
E=MG+2 Wyckoff=e x=0.0043 y=0.2566 z=0.2535 TDS=0.0042
E=SI+4 Wyckoff=e x=0.1326 y=0.2293 z=0.6008 TDS=0.0019
E=SI+4 Wyckoff=e x=0.1412 y=0.7280 z=0.0931 TDS=0.0018
E=O-2 Wyckoff=e x=0.0740 y=0.2123 z=0.4450 TDS=0.0104
E=O-2 Wyckoff=e x=0.0632 y=0.4193 z=0.6937 TDS=0.0096
E=O-2 Wyckoff=e x=0.1253 y=-0.0475 z=0.6773 TDS=0.0076
E=O-2 Wyckoff=e x=0.2414 y=0.3618 z=0.5940 TDS=0.0091
E=O-2 Wyckoff=e x=0.0768 y=0.7064 z=-0.0591 TDS=0.0087
E=O-2 Wyckoff=e x=0.2548 y=0.8130 z=0.0683 TDS=0.0082
E=O-2 Wyckoff=e x=0.1266 y=0.4726 z=0.1853 TDS=0.0074
E=O-2 Wyckoff=e x=0.0832 y=-0.0424 z=0.1751 TDS=0.0084

File: autoXRD/dara/data/BGMN-Templates/Structures/BGMN/MicroInt1.str
PHASE=MICROCLINE_intermediate1 //
SpacegroupNo=2 HermannMauguin=C-1 //
PARAM=A=0.8643_0.8557^0.8729 PARAM=B=1.2929_1.2800^1.3058 PARAM=C=0.7190_0.7118^0.7262 //
PARAM=ALPHA=90.1_89.5^90.5 PARAM=BETA=116.2_115.5^117 PARAM=GAMMA=89.6_89.2^90.1 //
RP=3 PARAM=B1=0_0^0.005 GEWICHT=SPHAR4 GOAL:microint1=GEWICHT*ifthenelse(ifdef(d),exp(my*d*3/4),1)
E=K+1 TDS=0.0233 Wyckoff=i x=0.2867 y=0.9985 z=0.1406
E=(SI+4(0.7500),AL+3(0.2500)) TDS=0.0092 Wyckoff=i x=0.0095 y=0.1844 z=0.2225
E=(SI+4(0.7500),AL+3(0.2500)) TDS=0.009 Wyckoff=i x=0.0091 y=0.8168 z=0.2249
E=(SI+4(0.7500),AL+3(0.2500)) TDS=0.0097 Wyckoff=i x=0.7105 y=0.1184 z=0.3413
E=(SI+4(0.7500),AL+3(0.2500)) TDS=0.0109 Wyckoff=i x=0.7095 y=0.8826 z=0.3433
E=O-2 TDS=0.0212 Wyckoff=i x=0.0005 y=0.1440 z=0.9977
E=O-2 TDS=0.0201 Wyckoff=i x=0.6382 y=0.0011 z=0.2809
E=O-2 TDS=0.0240 Wyckoff=i x=0.8251 y=0.1472 z=0.2228
E=O-2 TDS=0.0250 Wyckoff=i x=0.8278 y=0.8534 z=0.2274
E=O-2 TDS=0.0196 Wyckoff=i x=0.0367 y=0.3116 z=0.2580
E=O-2 TDS=0.0178 Wyckoff=i x=0.0378 y=0.6903 z=0.2602
E=O-2 TDS=0.0193 Wyckoff=i x=0.1815 y=0.1240 z=0.4075
E=O-2 TDS=0.0197 Wyckoff=i x=0.1790 y=0.8749 z=0.4085

File: autoXRD/dara/data/BGMN-Templates/Structures/BGMN/MicroInt2.str
PHASE=MICROCLINE_intermediate2 //
SpacegroupNo=2 HermannMauguin=C-1 //
PARAM=A=0.8578_0.8492^0.8664 PARAM=B=1.2960_1.2830^1.3090 PARAM=C=0.7211_0.7139^0.7283 //
PARAM=ALPHA=89.7_89.2^90.3 PARAM=BETA=116.0_115.5^116.5 PARAM=GAMMA=90.9_90.3^91.5 //
RP=3 PARAM=B1=0_0^0.005 GEWICHT=SPHAR4 GOAL:microint2=GEWICHT*ifthenelse(ifdef(d),exp(my*d*3/4),1)
E=K+1 Wyckoff=i TDS=0.0233  x=0.2842 y=0.0033 z=0.1386
E=(SI+4(0.7500),AL+3(0.2500)) Wyckoff=i TDS=0.0092  x=0.0092 y=0.1836 z=0.2279
E=(SI+4(0.7500),AL+3(0.2500)) Wyckoff=i TDS=0.0090  x=0.0095 y=0.8136 z=0.2221
E=(SI+4(0.7500),AL+3(0.2500)) Wyckoff=i TDS=0.0097  x=0.7068 y=0.1159 z=0.3461
E=(SI+4(0.7500),AL+3(0.2500)) Wyckoff=i TDS=0.0109  x=0.7089 y=0.8820 z=0.3427
E=O-2 Wyckoff=i TDS=0.0212  x=0.0003 y=0.1452 z=0.0066
E=O-2 Wyckoff=i TDS=0.0201  x=0.6389 y=0.9986 z=0.2861
E=O-2 Wyckoff=i TDS=0.0240  x=0.8285 y=0.1446 z=0.2352
E=O-2 Wyckoff=i TDS=0.0250  x=0.8228 y=0.8552 z=0.2226
E=O-2 Wyckoff=i TDS=0.0196  x=0.0374 y=0.3090 z=0.2630
E=O-2 Wyckoff=i TDS=0.0178  x=0.0339 y=0.6839 z=0.2548
E=O-2 Wyckoff=i TDS=0.0193  x=0.1767 y=0.1264 z=0.4106
E=O-2 Wyckoff=i TDS=0.0197  x=0.1839 y=0.8771 z=0.4063

File: autoXRD/dara/data/BGMN-Templates/Structures/BGMN/MicroMax.str
PHASE=MICROCLINE_maximum //
SpacegroupNo=2 HermannMauguin=C-1 //
PARAM=A=0.8573_0.8487^0.8659 PARAM=B=1.2962_1.2832^1.3092 PARAM=C=0.7219_0.7147^0.7291 //
PARAM=ALPHA=90.6_89.9^91.2 PARAM=BETA=115.9_115^117 PARAM=GAMMA=87.8_87^89 //
RP=3 PARAM=B1=0_0^0.005 GEWICHT=SPHAR4 GOAL:micromax=GEWICHT*ifthenelse(ifdef(d),exp(my*d*3/4),1)
E=K+1 Wyckoff=i x=0.2831 y=-0.0067 z=0.1360 TDS=0.0135
E=(AL+3(0.9000),SI+4(0.1000)) Wyckoff=i x=0.0096 y=0.1880 z=0.2179 TDS=0.0060
E=(AL+3(0.0300),SI+4(0.9700)) Wyckoff=i x=0.0098 y=0.8191 z=0.2327 TDS=0.0061
E=(AL+3(0.0700),SI+4(0.9300)) Wyckoff=i x=0.7117 y=0.1200 z=0.3400 TDS=0.0056
E=SI+4 Wyckoff=i x=0.7067 y=0.8858 z=0.3495 TDS=0.0054
E=O-2 Wyckoff=i x=0.0007 y=0.1448 z=-0.0179 TDS=0.0111
E=O-2 Wyckoff=i x=0.6361 y=0.0053 z=0.2862 TDS=0.0058
E=O-2 Wyckoff=i x=0.8218 y=0.1476 z=0.2200 TDS=0.0114
E=O-2 Wyckoff=i x=0.8307 y=0.8568 z=0.2435 TDS=0.0142
E=O-2 Wyckoff=i x=0.0347 y=0.3188 z=0.2564 TDS=0.0067
E=O-2 Wyckoff=i x=0.0382 y=0.6955 z=0.2646 TDS=0.0074
E=O-2 Wyckoff=i x=0.1900 y=0.1228 z=0.4055 TDS=0.0114
E=O-2 Wyckoff=i x=0.1754 y=0.8745 z=0.4091 TDS=0.0131

File: autoXRD/dara/data/BGMN-Templates/Structures/BGMN/Monetite.str
PHASE=Monetite  //
SpacegroupNo=2 HermannMauguin=P-1 //
PARAM=A=0.6916_0.6881^0.6951 PARAM=B=0.6619_0.6586^0.6652 PARAM=C=0.6946_0.6911^0.6981 //
PARAM=ALPHA=96.2_95.7^96.7 PARAM=BETA=103.8_103.3^104.3 PARAM=GAMMA=88.3_87.8^88.8 //
RP=4 PARAM=B1=0_0^0.007 PARAM=k2=0_0^0.0001 GEWICHT=SPHAR4 //
GOAL:monetite=GEWICHT*ifthenelse(ifdef(d),exp(my*d*3/4),1)
E=P Wyckoff=i x=0.2105 y=0.3819 z=0.7242 TDS=0.0033
E=P Wyckoff=i x=0.2924 y=-0.0663 z=0.2057 TDS=0.0065
E=CA+2 Wyckoff=i x=0.2919 y=0.4219 z=0.2781 TDS=0.0060
E=CA+2 Wyckoff=i x=0.1774 y=0.8371 z=0.6607 TDS=0.0058
E=O-2 Wyckoff=i x=0.3232 y=0.3317 z=0.9420 TDS=0.0062
E=O-2 Wyckoff=i x=0.3570 y=0.4938 z=0.6369 TDS=0.0059
E=O-2 Wyckoff=i x=0.1413 y=0.1840 z=0.5955 TDS=0.0066
E=O-2 Wyckoff=i x=0.0431 y=0.5281 z=0.7477 TDS=0.0062
E=O-2 Wyckoff=i x=0.3354 y=-0.1594 z=0.0102 TDS=0.0077
E=O-2 Wyckoff=i x=0.4615 y=0.0848 z=0.3172 TDS=0.0102
E=O-2 Wyckoff=i x=0.1020 y=0.0698 z=0.1637 TDS=0.0071
E=O-2 Wyckoff=i x=0.2720 y=-0.2258 z=0.3401 TDS=0.0105
E=H Wyckoff=a TDS=0.0250
E=H Wyckoff=i x=0.4280 y=0.2740 z=0.9390 TDS=0.0330
E=H(0.5000) Wyckoff=i x=0.5090 y=0.0940 z=0.4800 TDS=0.0320

File: autoXRD/dara/data/BGMN-Templates/Structures/BGMN/Monohydrocalcite.str
PHASE=Monohydrocalcite //
SpacegroupNo=144 HermannMauguin=P3_1 //
PARAM=A=1.0554_1.0448^1.0660 PARAM=C=0.7545_0.7470^0.7620 //
RP=4 PARAM=B1=0_0^0.01 PARAM=k2=0_0^0.0001 GEWICHT=SPHAR4 //
GOAL:monohydrocalcite=GEWICHT*ifthenelse(ifdef(d),exp(my*d*3/4),1)
E=CA+2 Wyckoff=a x=0.1853 y=0.0879 z=0.3333 TDS=0.0140
E=CA+2 Wyckoff=a x=0.8413 y=0.4235 z=0.3271 TDS=0.0120
E=CA+2 Wyckoff=a x=0.5259 y=0.7641 z=0.3398 TDS=0.0030
E=O-2 Wyckoff=a x=0.3920 y=0.1910 z=0.8350 TDS=0.0060
E=O-2 Wyckoff=a x=0.0660 y=0.5410 z=0.8240 TDS=0.0160
E=O-2 Wyckoff=a x=0.7480 y=0.8770 z=0.8490 TDS=0.0130
E=O-2 Wyckoff=a x=0.2060 y=0.2400 z=0.0640 TDS=0.0160
E=O-2 Wyckoff=a x=0.0200 y=0.2450 z=0.9360 TDS=0.0160
E=O-2 Wyckoff=a x=0.8850 y=0.5870 z=0.0880 TDS=0.0090
E=O-2 Wyckoff=a x=0.7010 y=0.5790 z=0.9360 TDS=0.0090
E=O-2 Wyckoff=a x=0.5470 y=0.8990 z=0.0660 TDS=0.0200
E=O-2 Wyckoff=a x=0.3700 y=0.9120 z=0.9270 TDS=0.0200
E=O-2 Wyckoff=a x=0.0600 y=0.0620 z=0.8790 TDS=0.0160
E=O-2 Wyckoff=a x=0.6600 y=0.4000 z=0.1230 TDS=0.0090
E=O-2 Wyckoff=a x=0.4010 y=0.7230 z=0.8790 TDS=0.0200
E=C Wyckoff=a x=0.0920 y=0.1790 z=0.9650 TDS=0.0160
E=C Wyckoff=a x=0.7500 y=0.5160 z=0.0380 TDS=0.0090
E=C Wyckoff=a x=0.4290 y=0.8360 z=0.9730 TDS=0.0200

File: autoXRD/dara/data/BGMN-Templates/Structures/BGMN/Monticellite.str
PHASE=Monticellite //
SpacegroupNo=62 HermannMauguin=P2_1/n2_1/m2_1/a //
PARAM=A=1.1105_1.0994^1.1216 PARAM=B=0.6381_0.6317^0.6445 PARAM=C=0.4821_0.4773^0.4869 //
RP=4 PARAM=B1=0_0^0.008 PARAM=k2=0_0^0.0001 GEWICHT=SPHAR0 //
GOAL:monticellite=GEWICHT*ifthenelse(ifdef(d),exp(my*d*3/4),1)
E=MG+2 Wyckoff=a TDS=0.0104
E=CA+2 Wyckoff=c x=0.7771 z=0.5226 TDS=0.0101
E=SI+4 Wyckoff=c x=0.5823 z=0.0889 TDS=0.0096
E=O-2 Wyckoff=c x=0.5773 z=0.7526 TDS=0.0117
E=O-2 Wyckoff=c x=0.9494 z=0.2477 TDS=0.0104
E=O-2 Wyckoff=d x=0.1470 y=0.0467 z=0.2728 TDS=0.0114

File: autoXRD/dara/data/BGMN-Templates/Structures/BGMN/Mordenitena7.str
PHASE=MordeniteNa7  //
SpacegroupNo=63 HermannMauguin=C2/m2/c2_1/m //
PARAM=A=1.8121_1.7940^1.8302 PARAM=B=2.0517_2.0312^2.0722 PARAM=C=0.7544_0.7469^0.7619 //
RP=3 PARAM=B1=0_0^0.007 GEWICHT=SPHAR4 //
GOAL:mordeniteNa7=GEWICHT*ifthenelse(ifdef(d),exp(my*d*3/4),1)
E=(SI+4(0.8360),AL+3(0.1640)) Wyckoff=h x=0.2011 y=0.4279 z=0.5380 TDS=0.0028
E=(SI+4(0.8360),AL+3(0.1640)) Wyckoff=h x=0.1967 y=0.1920 z=0.5419 TDS=0.0033
E=(SI+4(0.8360),AL+3(0.1640)) Wyckoff=g x=0.4123 y=0.8853 TDS=0.0027
E=(SI+4(0.8360),AL+3(0.1640)) Wyckoff=g x=0.4144 y=0.7276 TDS=0.0028
E=O-2 Wyckoff=h x=0.1234 y=0.4154 z=0.4326 TDS=0.0047
E=O-2 Wyckoff=h x=0.1229 y=0.1943 z=0.4251 TDS=0.0043
E=O-2 Wyckoff=h x=0.2648 y=0.3784 z=0.4894 TDS=0.0035
E=O-2 Wyckoff=g x=0.4046 y=0.8061 TDS=0.0035
E=O-2 Wyckoff=g x=0.6698 y=0.3052 TDS=0.0043
E=O-2 Wyckoff=g x=0.6774 y=0.0817 TDS=0.0042
E=O-2 Wyckoff=e x=0.7458 TDS=0.0036
E=O-2 Wyckoff=d TDS=0.0045
E=O-2 Wyckoff=c y=0.4089 TDS=0.0034
E=O-2 Wyckoff=c y=0.2050 TDS=0.0020
E=O-2(0.3600) Wyckoff=c y=0.5640 TDS=0.0100
E=O-2(0.1300) Wyckoff=g x=0.0750 y=0.6790 TDS=0.0100
E=(O(0.5200),NA+1(0.4300)) Wyckoff=c y=0.8190 TDS=0.0100
E=(O(0.4400),NA+1(0.5600)) Wyckoff=f y=0.1080 z=0.5300 TDS=0.0100
E=O-2(0.2600) Wyckoff=g x=0.0950 y=0.0190 TDS=0.0100
E=NA+1(0.4000) Wyckoff=b TDS=0.0100

File: autoXRD/dara/data/BGMN-Templates/Structures/BGMN/Mullite21.str
PHASE=Mullite21 SpacegroupNo=55 //
PARAM=A=0.75785_0.750^0.766 PARAM=B=0.76817_0.764^0.775 //
PARAM=C=0.28864_0.286^0.292 //
RP=4 B1=ANISO^0.01 PARAM=k2=0_0^0.0001 GEWICHT=SPHAR4 //
GOAL:mullite21=GEWICHT*ifthenelse(ifdef(d),exp(my*d*3/4),1) //
GOAL=GrainSize(1,0,0) GOAL=GrainSize(0,0,1) GOAL=GrainSize(0,1,0) //
GOAL=GrainSize(1,0,1) GOAL=k2(1,0,0) 
E=AL+3      Wyckoff=a TDS=0.0063
E=(AL+3(0.56),SI+4(0.25)) Wyckoff=h TDS=0.0068 x=0.14901 y=0.34026
E=(AL+3(0.13),SI+4(0.06)) Wyckoff=h TDS=0.0063 x=0.26247 y=0.20529
E=O-2       Wyckoff=h TDS=0.0106 x=0.3590 y=0.4218
E=O-2(0.19) Wyckoff=h TDS=0.0093 x=0.4498 y=0.0505
E=O-2(0.39) Wyckoff=d TDS=0.0156
E=O-2       Wyckoff=g TDS=0.011  x=0.1273 y=0.2186

File: autoXRD/dara/data/BGMN-Templates/Structures/BGMN/Mullite32.str
PHASE=Mullite32 SpacegroupNo=55 //
PARAM=A=0.75438_0.752^0.757 PARAM=B=0.76942_0.766^0.770 //
PARAM=C=0.28869_0.286^0.290 //
RP=4 B1=ANISO^0.01 PARAM=k2=0_0^0.0001 GEWICHT=SPHAR4 //
GOAL:mullite32=GEWICHT*ifthenelse(ifdef(d),exp(my*d*3/4),1) //
GOAL=GrainSize(1,0,0) GOAL=k2(1,0,0) //
GOAL=GrainSize(0,0,1) GOAL=GrainSize(0,1,0) //
GOAL=GrainSize(1,0,1) 
E=AL+3       Wyckoff=a TDS=0.0063
E=(AL+3(0.54167),SI+4(0.33333)) Wyckoff=h TDS=0.0068 x=0.14901 y=0.34026
E=(AL+3(0.08333),SI+4(0.04167)) Wyckoff=h TDS=0.0063 x=0.26247 y=0.20529
E=O-2        Wyckoff=h x=0.3590  y=0.4218 TDS=0.0106
E=O-2(0.125) Wyckoff=h x=0.4498  y=0.0505 TDS=0.0093
E=O-2(0.625) Wyckoff=d TDS=0.0156
E=O-2        Wyckoff=g x=0.1273  y=0.2186 TDS=0.011

File: autoXRD/dara/data/BGMN-Templates/Structures/BGMN/Musc1md.str
PHASE=Muscovite_1Md //
SpacegroupNo=12 HermannMauguin=C12/m1 //
PARAM=A=0.5208_0.5156^0.5260 PARAM=B=0.8995_0.8905^0.9085 PARAM=C=1.0275_1.0172^1.0378 PARAM=BETA=101.300 //
RP=4 LIMIT2=10 GEWICHT=SPHAR2 PARAM=k2=0.000002_0^0.0001 //
RefMult=2 PARAM=g2=0.6_0^1 //
GEWICHT[1]=(1-g2)*GEWICHT GEWICHT[2]=g2*GEWICHT GOAL:musc1md=GEWICHT //
pi==2*acos(0) //
sinBETA==sin(BETA*pi/180) //
cosBETA==cos(BETA*pi/180) //
// Definition der L"angen der Rots||c-Achse f"uer beide Subphasen
PARAM=cb1=0.1_0^0.5 b11[1]=cb1*b11[2] PARAM=b11[2]=0.3_0^0.7 //
// quadratische Aufweitung der Subphase (Breite der 0k0-Reflexe mit k!=3n)
PARAM=c1sqr=0.25_0^2 //
// Verschiebung dieser Reflexe durch quadratische Effekte
PARAM=c2=0.5_0^1.5 //
// Breite der scharfen Reflexe k==3n,
// wird breiter fuer ungeordnete Phase 
b10[2]=ANISOLIN^0.01 b10[1]=b10[2]*cb1 //
// Orientierungsfaktor
faktor=abs(l/C-h*cosBETA/A)/(sk*sinBETA) //
B1=b10[iref]+ifthenelse(mod(k,3),b11[iref]*faktor,0) //
B2=k2*sqr(sk)+ifthenelse(mod(k,3),
sqr(sqrt(sqr(sk)+sqrt(c1sqr)*sqr(b11[iref]))-sk),0) //
DELTAsk=ifthenelse(mod(k,3),sqrt(sqr(sk)+c2*sqr(b11[iref]))-sk,0)
E=K+1(p) PARAM=p=0.7_0.5^1 Wyckoff=d TDS=0.0424
E=(SI+4(0.8500),AL+3(0.1500)) Wyckoff=j x=0.4250 y=0.3320 z=0.2760 TDS=0.0388
E=AL+3 Wyckoff=g y=0.6680 TDS=0.0424
E=O-2 Wyckoff=i x=0.6200 z=0.8870 TDS=0.0388
E=O-2 Wyckoff=j x=0.3530 y=0.3170 z=0.1070 TDS=0.0425
E=O-2 Wyckoff=i x=0.9980 z=0.6700 TDS=0.0395
E=O-2 Wyckoff=j x=0.1820 y=0.2670 z=0.3290 TDS=0.0415

File: autoXRD/dara/data/BGMN-Templates/Structures/BGMN/MuscoviteNa037.str
PHASE=Muscovite_2M1(Na0.37) //
SpacegroupNo=15 HermannMauguin=C12/c1 //
PARAM=A=0.5174_0.514^0.52 PARAM=B=0.8975_0.888^0.902 PARAM=C=1.9770_1.95^1.99 //
PARAM=BETA=95.2_94.2^96.2 //
RP=4 B1=ANISO^0.008  PARAM=k2=0_0^0.0001 GEWICHT=SPHAR2 //
GOAL:muscovitena037=GEWICHT*ifthenelse(ifdef(d),exp(my*d*3/4),1)
E=(SI+4(0.7575),AL+3(0.2425)) Wyckoff=f x=0.9633 y=0.4291 z=0.1373 TDS=0.0111
E=(SI+4(0.7575),AL+3(0.2425)) Wyckoff=f x=0.4502 y=0.2581 z=0.1372 TDS=0.0108
E=(AL+3(0.9400),FE+3(0.0600)) Wyckoff=f x=0.2495 y=0.0832 z=0.0000 TDS=0.0081
E=(K+1(0.6000),NA+1(0.3700)) Wyckoff=e y=0.0976 TDS=0.0242
E=O-2 Wyckoff=f x=0.9614 y=0.4441 z=0.0544 TDS=0.0122
E=O-2 Wyckoff=f x=0.3839 y=0.2509 z=0.0543 TDS=0.0120
E=O-2 Wyckoff=f x=0.4046 y=0.0925 z=0.1706 TDS=0.0153
E=O-2 Wyckoff=f x=0.7531 y=0.3054 z=0.1593 TDS=0.0176
E=O-2 Wyckoff=f x=0.2532 y=0.3742 z=0.1709 TDS=0.0147
E=O-2 Wyckoff=f x=0.9567 y=0.0620 z=0.0506 TDS=0.0122

File: autoXRD/dara/data/BGMN-Templates/Structures/BGMN/Muscovite_1Mzwj.str
PHASE=Muscovite_1Mzwj //
SpacegroupNo=12 HermannMauguin=C12/m1 //
PARAM=A=0.5208_0.5156^0.5260 PARAM=B=0.8995_0.8905^0.9085 PARAM=C=1.0275_1.0172^1.0378 PARAM=BETA=101.300 //
RP=3 B1=ANISO^0.01 GEWICHT=SPHAR2 //
GOAL:muscovite1mzwj=GEWICHT*ifthenelse(ifdef(d),exp(my*d*3/4),1)
E=K+1(p) PARAM=p=0.7_0.5^1 Wyckoff=d TDS=0.0424
E=(SI+4(0.8500),AL+3(0.1500)) Wyckoff=j x=0.4250 y=0.3320 z=0.2760 TDS=0.0388
E=AL+3 Wyckoff=g y=0.6680 TDS=0.0424
E=O-2 Wyckoff=i x=0.6200 z=0.8870 TDS=0.0388
E=O-2 Wyckoff=j x=0.3530 y=0.3170 z=0.1070 TDS=0.0425
E=O-2 Wyckoff=i x=0.9980 z=0.6700 TDS=0.0395
E=O-2 Wyckoff=j x=0.1820 y=0.2670 z=0.3290 TDS=0.0415

File: autoXRD/dara/data/BGMN-Templates/Structures/BGMN/Muscovite_1m.str
PHASE=Muscovite_1M //
SpacegroupNo=12 HermannMauguin=C12/m1 //
PARAM=A=0.5208_0.5156^0.5260 PARAM=B=0.8995_0.8905^0.9085 PARAM=C=1.0275_1.0172^1.0378 //
PARAM=BETA=101.6_101^102.2 //
RP=4 PARAM=B1=0_0^0.01 k2=ANISO GEWICHT=SPHAR2 //
GOAL:muscovite1m=GEWICHT*ifthenelse(ifdef(d),exp(my*d*3/4),1)
E=K+1(p) PARAM=p=0.7_0.5^1 Wyckoff=d TDS=0.0424
E=(SI+4(0.8530),AL+3(0.1470)) Wyckoff=j x=0.4172 y=0.6707 z=0.2698 TDS=0.0388
E=AL+3 Wyckoff=g y=0.3331 TDS=0.0424
E=O-2 Wyckoff=i x=0.5811 z=0.8947 TDS=0.0388
E=O-2 Wyckoff=j x=0.3481 y=0.6913 z=0.1097 TDS=0.0425
E=O-2 Wyckoff=i x=0.0186 z=0.6801 TDS=0.0395
E=O-2 Wyckoff=j x=0.1722 y=0.7279 z=0.3346 TDS=0.0415
E=H Wyckoff=i x=0.7880 z=0.8590 TDS=0.0000

File: autoXRD/dara/data/BGMN-Templates/Structures/BGMN/NAAL11O1.STR
PHASE=NaAl11O17_beta_Diaoyudaoite //
SpacegroupNo=194 HermannMauguin=P6_3/m2/m2/c //
PARAM=A=0.5602_0.5546^0.5658 PARAM=C=2.2626_2.2400^2.2852 //
RP=4 PARAM=B1=0_0^0.007 PARAM=k2=0_0^0.0001 GEWICHT=SPHAR6 //
GOAL:naal11o17=GEWICHT*ifthenelse(ifdef(d),exp(my*d*3/4),1)
E=O Wyckoff=k x=0.1667 z=0.4506 TDS=0.0071
E=O Wyckoff=f z=0.9452 TDS=0.0039
E=O Wyckoff=e z=0.3579 TDS=0.0032
E=O Wyckoff=k x=0.5000 z=0.3534 TDS=0.0047
E=O Wyckoff=c TDS=0.0418
E=NA+1 Wyckoff=d TDS=0.1255
E=AL+3 Wyckoff=a TDS=0.0063
E=AL+3 Wyckoff=f z=0.4752 TDS=0.0024
E=AL+3 Wyckoff=k x=0.8333 z=0.3938 TDS=0.0055
E=AL+3 Wyckoff=f z=0.3243 TDS=0.0032

File: autoXRD/dara/data/BGMN-Templates/Structures/BGMN/NACRITE.STR
PHASE=Nacrite //
SpacegroupNo=9 HermannMauguin=C1c1 //
PARAM=A=0.8906_0.8817^0.8995 PARAM=B=0.5146_0.5095^0.5197 PARAM=C=1.5664_1.5507^1.5821 //
PARAM=BETA=113.6_112.8^114.4 //
RP=3 PARAM=B1=0_0^0.007 GEWICHT=SPHAR2 //
GOAL:nacrite=GEWICHT*ifthenelse(ifdef(d),exp(my*d*3/4),1)
E=AL+3 Wyckoff=a x=0.1552 y=0.3198 z=0.2177 TDS=0.0105
E=AL+3 Wyckoff=a x=0.4901 y=0.3245 z=0.2173 TDS=0.0109
E=SI+4 Wyckoff=a x=0.2012 y=0.4700 z=0.0277 TDS=0.0099
E=SI+4 Wyckoff=a x=0.3715 y=0.9831 z=0.0270 TDS=0.0097
E=O-2 Wyckoff=a x=0.2411 y=0.7499 z=-0.0041 TDS=0.0138
E=O-2 Wyckoff=a x=0.2723 y=0.2470 z=-0.0188 TDS=0.0131
E=O-2 Wyckoff=a x=0.0029 y=0.4417 z=-0.0193 TDS=0.0124
E=O-2 Wyckoff=a x=0.2696 y=0.4385 z=0.1385 TDS=0.0096
E=O-2 Wyckoff=a x=0.4618 y=0.0110 z=0.1381 TDS=0.0127
E=O-2 Wyckoff=a x=0.0795 y=0.0118 z=0.1432 TDS=0.012
E=O-2 Wyckoff=a x=0.5580 y=0.6342 z=0.2838 TDS=0.01
E=O-2 Wyckoff=a x=0.1780 y=0.6296 z=0.2825 TDS=0.011
E=O-2 Wyckoff=a x=0.3693 y=0.2066 z=0.2826 TDS=0.012
E=H Wyckoff=a x=0.6346 y=0.4510 z=0.1277 TDS=0.0000
E=H Wyckoff=a x=0.5475 y=0.6736 z=0.3279 TDS=0.0000
E=H Wyckoff=a x=0.2432 y=0.6096 z=0.3296 TDS=0.0000
E=H Wyckoff=a x=0.4317 y=0.1386 z=0.3228 TDS=0.0000

File: autoXRD/dara/data/BGMN-Templates/Structures/BGMN/NATRITE.STR
PHASE=Natrite //
SpacegroupNo=12 HermannMauguin=C12/m1 //
PARAM=A=0.8904_0.8815^0.8993 PARAM=B=0.5239_0.5187^0.5291 PARAM=C=0.6042_0.5982^0.6102 //
PARAM=BETA=101.3_100.3^102.3 //
RP=4 PARAM=B1=0_0^0.007 PARAM=k2=0_0^0.00001 GEWICHT=SPHAR4 //
GOAL:natrite=GEWICHT*ifthenelse(ifdef(d),exp(my*d*3/4),1)
E=NA+1 Wyckoff=a TDS=0.0119
E=NA+1 Wyckoff=c TDS=0.0046
E=NA+1 Wyckoff=i x=0.3240 z=0.2522 TDS=0.0175
E=C Wyckoff=i x=0.3359 z=0.7504 TDS=0.0079
E=O Wyckoff=i x=0.2103 z=0.8229 TDS=0.0148
E=O Wyckoff=j x=0.1016 y=0.2940 z=0.2855 TDS=0.0155

File: autoXRD/dara/data/BGMN-Templates/Structures/BGMN/ND_APAT.STR
PHASE=Nd-Apatite SpacegroupNo=173 //
PARAM=A=0.95525_0.9545^0.9565 PARAM=C=0.70844_0.707^0.7099 //
RP=3 PARAM=B1=0_0^0.01 GEWICHT=SPHAR0 GOAL:apatit=GEWICHT //
E=SI Wyckoff=c x=0.3998 y=0.0278 z=0.4953 TDS=0
E=ND Wyckoff=c x=0.2411 y=0.0089 z=0.003  TDS=0
E=ND Wyckoff=b z=0.25   TDS=0
E=ND Wyckoff=b z=0.7501 TDS=0
E=(N,O(p)) PARAM=p=0.5_0.45^0.55 Wyckoff=c x=-0.168 y=0.513 z=0.001 TDS=0
E=O Wyckoff=c x=0.601 y=0.128 z=0.486 TDS=0
E=O Wyckoff=c x=0.247 y=0.329 z=0.184 TDS=0
E=O Wyckoff=c x=0.358 y=0.101 z=0.308 TDS=0
E=O Wyckoff=a z=-0.023 TDS=0

File: autoXRD/dara/data/BGMN-Templates/Structures/BGMN/Nahcolite.str
PHASE=Nahcolite //
SpacegroupNo=14 HermannMauguin=P12_1/c1 //
PARAM=A=0.3510_0.3492^0.3528 PARAM=B=0.9710_0.9661^0.9759 PARAM=C=0.8050_0.8010^0.8090 //
PARAM=BETA=111.8_111^112.6 //
RP=4 PARAM=B1=0_0^0.007 PARAM=k2=0_0^0.0001 GEWICHT=SPHAR4 //
GOAL:nahcolite=GEWICHT*ifthenelse(ifdef(d),exp(my*d*3/4),1)
E=NA+1 Wyckoff=e x=0.4285 y=0.0044 z=-0.2855 TDS=0.0132
E=C Wyckoff=e x=0.2123 y=0.2384 z=-0.0767 TDS=0.0099
E=O-2 Wyckoff=e x=0.1893 y=0.3666 z=-0.0714 TDS=0.0126
E=O-2 Wyckoff=e x=-0.0104 y=0.1619 z=-0.2046 TDS=0.0115
E=O-2 Wyckoff=e x=0.4959 y=0.1705 z=0.0592 TDS=0.0152
E=H Wyckoff=e x=0.6690 y=0.2520 z=0.1430 TDS=0.0200

File: autoXRD/dara/data/BGMN-Templates/Structures/BGMN/Natrolite.str
PHASE=Natrolite //
SpacegroupNo=43 HermannMauguin=Fdd2 //
PARAM=A=1.8300_1.8117^1.8483 PARAM=B=1.8630_1.8444^1.8816 PARAM=C=0.6600_0.6534^0.6666 //
RP=3 PARAM=B1=0_0^0.007 GEWICHT=SPHAR4 //
GOAL:natrolite=GEWICHT*ifthenelse(ifdef(d),exp(my*d*3/4),1)
E=NA+1 Wyckoff=b x=0.2216 y=0.0311 z=0.6158 TDS=0.0112
E=AL+3 Wyckoff=b x=0.0373 y=0.0944 z=0.6120 TDS=0.0050
E=SI+4 Wyckoff=a z=1.0000 TDS=0.0047
E=SI+4 Wyckoff=b x=0.1542 y=0.2111 z=0.6220 TDS=0.0059
E=O-2 Wyckoff=b x=0.0230 y=0.0683 z=0.8595 TDS=0.0107
E=O-2 Wyckoff=b x=0.0703 y=0.1821 z=0.5954 TDS=0.0030
E=O-2 Wyckoff=b x=0.0980 y=0.0351 z=0.4967 TDS=0.0090
E=O-2 Wyckoff=b x=0.2066 y=0.1530 z=0.7219 TDS=0.0089
E=O-2 Wyckoff=b x=0.1804 y=0.2275 z=0.3828 TDS=0.0108
E=O-2 Wyckoff=b x=0.0562 y=0.1894 z=0.1045 TDS=0.0178
E=H Wyckoff=b x=0.0513 y=0.1443 z=0.0282 TDS=0.0283
E=H Wyckoff=b x=0.1012 y=0.1883 z=0.1740 TDS=0.0373

File: autoXRD/dara/data/BGMN-Templates/Structures/BGMN/Nepheline.str
PHASE=Nepheline //
SpacegroupNo=173 HermannMauguin=P6_3 //
PARAM=A=1.0010_0.9910^1.0110 PARAM=C=0.8400_0.8316^0.8484 //
RP=3 PARAM=B1=0_0^0.007 GEWICHT=SPHAR4 //
GOAL:nepheline=GEWICHT*ifthenelse(ifdef(d),exp(my*d*3/4),1)
E=NA+1 Wyckoff=c x=0.9972 y=0.4432 z=0.9913 TDS=0.0184
E=K+1 Wyckoff=a z=0.4893 TDS=0.0296
E=(AL+3(0.5000),SI+4(0.5000)) Wyckoff=b z=0.1877 TDS=0.0105
E=(AL+3(0.5000),SI+4(0.5000)) Wyckoff=b z=0.7990 TDS=0.0158
E=(AL+3(0.5000),SI+4(0.5000)) Wyckoff=c x=0.0933 y=0.3344 z=0.3090 TDS=0.0088
E=(AL+3(0.5000),SI+4(0.5000)) Wyckoff=c x=0.0934 y=0.3318 z=0.6824 TDS=0.0084
E=O(0.3333) Wyckoff=c x=0.3327 y=0.7024 z=0.9846 TDS=0.0247
E=O-2 Wyckoff=c x=0.0269 y=0.3168 z=0.4921 TDS=0.0203
E=O-2 Wyckoff=c x=0.1713 y=0.5235 z=0.7210 TDS=0.0289
E=O-2 Wyckoff=c x=0.1647 y=0.5108 z=0.2393 TDS=0.0149
E=O-2 Wyckoff=c x=0.2258 y=0.2873 z=0.3099 TDS=0.0118
E=O-2 Wyckoff=c x=0.2229 y=0.2657 z=0.6892 TDS=0.0169

File: autoXRD/dara/data/BGMN-Templates/Structures/BGMN/Newberyite.str
PHASE=Newberyite //
SpacegroupNo=61 HermannMauguin=P2_1/b2_1/c2_1/a //
PARAM=A=1.0204_1.0162^1.0244 PARAM=B=1.0677_1.0635^1.0721 PARAM=C=1.0015_0.9975^1.0055 //
RP=4 PARAM=B1=0_0^0.01 PARAM=k2=0_0^0.0001 GEWICHT=SPHAR4 //
GOAL:newberyite=GEWICHT*ifthenelse(ifdef(d),exp(my*d*3/4),1)
E=P Wyckoff=c x=-0.009 y=0.1329 z=0.1535 TDS=0.0082
E=MG+2 Wyckoff=c x=0.297 y=0.2467 z=0.0861 TDS=0.0081
E=O-2 Wyckoff=c x=-0.088 y=0.1995 z=0.2575 TDS=0.0154
E=O-2 Wyckoff=c x=-0.0517 y=0.1615 z=0.0100 TDS=0.0123
E=O-2 Wyckoff=c x=0.1386 y=0.1533 z=0.1678 TDS=0.0119
E=O-2 Wyckoff=c x=-0.0337 y=-0.0129 z=0.1781 TDS=0.0145
E=O-2 Wyckoff=c x=0.1670 y=0.3131 z=-0.0616 TDS=0.0194
E=O-2 Wyckoff=c x=0.2495 y=0.4131 z=0.1895 TDS=0.0175
E=O-2 Wyckoff=c x=0.3540 y=0.0926 z=-0.0327 TDS=0.0232
E=H Wyckoff=c x=0.1779 y=0.3193 z=-0.1573 TDS=0.0331
E=H Wyckoff=c x=0.0799 y=0.2788 z=-0.0497 TDS=0.0394
E=H Wyckoff=c x=0.2913 y=0.4935 z=0.1766 TDS=0.0290
E=H Wyckoff=c x=0.1663 y=0.4306 z=0.2310 TDS=0.0293
E=H Wyckoff=c x=0.3522 y=0.1069 z=-0.1252 TDS=0.0495
E=H Wyckoff=c x=0.3461 y=0.0042 z=-0.0203 TDS=0.0460
E=H Wyckoff=c x=-0.0026 y=-0.0700 z=0.1052 TDS=0.0247

File: autoXRD/dara/data/BGMN-Templates/Structures/BGMN/Nordstrandite.str
PHASE=Nordstrandite //
SpacegroupNo=2 HermannMauguin=P-1 //
PARAM=A=0.5114_0.5063^0.5165 PARAM=B=0.5082_0.5031^0.5133 PARAM=C=0.5127_0.5076^0.5178 //
PARAM=ALPHA=70.3_69.5^71 PARAM=BETA=74.0_73^75 PARAM=GAMMA=58.5_58^59 //
RP=3 PARAM=B1=0_0^0.01 GEWICHT=SPHAR4 TDS=0.01 //
GOAL:nordstrandite=GEWICHT*ifthenelse(ifdef(d),exp(my*d*3/4),1)
E=AL+3 Wyckoff=i x=0.3370 y=0.3330 z=0.0100
E=O-2 Wyckoff=i x=0.3190 y=0.9330 z=0.2420
E=O-2 Wyckoff=i x=0.9430 y=0.5910 z=0.2030
E=O-2 Wyckoff=i x=0.6220 y=0.2850 z=0.2080

File: autoXRD/dara/data/BGMN-Templates/Structures/BGMN/Orthoclase.str
PHASE=ORTHOCLASE //
SpacegroupNo=12 HermannMauguin=C12/m1 //
PARAM=A=0.8588_0.85^0.866 PARAM=B=1.3005_1.29^1.31 PARAM=C=0.7192_0.71^0.73 //
PARAM=BETA=116.0_115^117 //
RP=3 PARAM=B1=0.0_0^0.005 GEWICHT=SPHAR6 GOAL:orthoclase=GEWICHT*ifthenelse(ifdef(d),exp(my*d*3/4),1)
E=(SI+4(0.7500),AL+3(0.2500)) Wyckoff=j x=0.0090 y=0.1842 z=0.2226 TDS=0.0016
E=(SI+4(0.7500),AL+3(0.2500)) Wyckoff=j x=0.7078 y=0.1185 z=0.3395 TDS=0.0016
E=O-2 Wyckoff=g x=0.0000 y=0.8513 z=0.0000 TDS=0.0095
E=O-2 Wyckoff=i x=0.3672 z=0.7218 TDS=0.0095
E=O-2 Wyckoff=j x=0.8307 y=0.1466 z=0.2218 TDS=0.0095
E=O-2 Wyckoff=j x=0.0364 y=0.3126 z=0.2546 TDS=0.0095
E=O-2 Wyckoff=j x=0.1821 y=0.1254 z=0.4063 TDS=0.0095
E=K+1 Wyckoff=i x=0.7168 z=0.8642 TDS=0.0047

File: autoXRD/dara/data/BGMN-Templates/Structures/BGMN/PARAGO1M.STR
PHASE=PARAGONITE_1M //
SpacegroupNo=12 HermannMauguin=C12/m1 //
PARAM=A=0.5135_0.5084^0.5186 PARAM=B=0.8890_0.8801^0.8979 //
PARAM=C=0.9740_0.9643^0.9837 PARAM=BETA=99.7_98.7^100.7 //
RP=3 PARAM=B1=0_0^0.005 GEWICHT=SPHAR2 GOAL:parago1m=GEWICHT*ifthenelse(ifdef(d),exp(my*d*3/4),1) TDS=0.008
E=AL+3(0.9400) Wyckoff=g y=0.6780
E=(SI+4(0.8625),AL+3(0.1375)) Wyckoff=j x=0.4200 y=0.3300 z=0.2800
E=NA+1(0.9100) Wyckoff=d
E=O-2 Wyckoff=i x=0.6090 z=0.8960
E=O-2 Wyckoff=j x=0.3650 y=0.3240 z=0.1120
E=O-2 Wyckoff=i x=0.9690 z=0.6660
E=O-2 Wyckoff=j x=0.1400 y=0.3020 z=0.3440

File: autoXRD/dara/data/BGMN-Templates/Structures/BGMN/PARAGO2M.STR
PHASE=PARAGONITE_2M  //
SpacegroupNo=15 HermannMauguin=C12/c1 //
PARAM=A=0.5135_0.5084^0.5186 PARAM=B=0.8894_0.8805^0.8983 //
PARAM=C=1.9365_1.9171^1.9559 PARAM=BETA=94.2_93.2^95.2 //
RP=3 PARAM=B1=0_0^0.005 GEWICHT=SPHAR2 GOAL:parago2m=GEWICHT*ifthenelse(ifdef(d),exp(my*d*3/4),1) TDS=0.008
E=AL+3 Wyckoff=f x=0.2570 y=0.4130 z=0.0000
E=(SI+4(0.7450),AL+3(0.2550)) Wyckoff=f x=0.9460 y=0.4210 z=0.1406
E=(SI+4(0.7450),AL+3(0.2550)) Wyckoff=f x=0.4410 y=0.2520 z=0.1396
E=NA+1 Wyckoff=e y=0.0930
E=O-2 Wyckoff=f x=0.9400 y=0.0720 z=0.0537
E=O-2 Wyckoff=f x=0.9580 y=0.4360 z=0.0566
E=O-2 Wyckoff=f x=0.3960 y=0.2450 z=0.0547
E=O-2 Wyckoff=f x=0.7530 y=0.2940 z=0.1680
E=O-2 Wyckoff=f x=0.2580 y=0.3860 z=0.1738
E=O-2 Wyckoff=f x=0.3730 y=0.0930 z=0.1748

File: autoXRD/dara/data/BGMN-Templates/Structures/BGMN/PB5SO8.STR
PHASE=Pb5SO8 //
SpacegroupNo=14 HermannMauguin=P12_1/c1 //
PARAM=A=0.7282_0.7209^0.7355 PARAM=B=1.1662_1.1545^1.1779 PARAM=C=1.1482_1.1367^1.1597 //
PARAM=BETA=90.9_90^91.8 //
RP=4 PARAM=B1=0_0^0.007 PARAM=k2=0_0^0.0001 GEWICHT=SPHAR4 //
GOAL:pb5so8=GEWICHT*ifthenelse(ifdef(d),exp(my*d*3/4),1)
E=PB(0.8330) Wyckoff=e x=0.3630 y=0.2570 z=0.3690 TDS=0.0110
E=PB(0.8330) Wyckoff=e x=0.1290 y=0.4150 z=0.1280 TDS=0.0140
E=PB(0.8330) Wyckoff=e x=0.1060 y=0.4170 z=0.6370 TDS=0.0040
E=PB(0.8330) Wyckoff=e x=0.3920 y=0.5630 z=0.3780 TDS=0.0200
E=PB(0.8330) Wyckoff=e x=0.6450 y=0.4430 z=0.1500 TDS=0.0090
E=PB(0.8330) Wyckoff=e x=0.1300 y=0.7400 z=0.1360 TDS=0.0080

File: autoXRD/dara/data/BGMN-Templates/Structures/BGMN/PBS2O3.STR
PHASE=PbS2O3 //
SpacegroupNo=61 HermannMauguin=P2_1/b2_1/c2_1/a //
PARAM=A=0.7180_0.7108^0.7252 PARAM=B=0.6919_0.6850^0.6988 PARAM=C=1.6110_1.5949^1.6271 //
RP=4 PARAM=B1=0_0^0.007 PARAM=k2=0_0^0.0001 GEWICHT=SPHAR4 //
GOAL:pbs2o3=GEWICHT*ifthenelse(ifdef(d),exp(my*d*3/4),1)
E=PB Wyckoff=c x=0.9789 y=0.3384 z=0.3803 TDS=0.0213
E=S Wyckoff=c x=0.5010 y=0.3318 z=0.3916 TDS=0.0020
E=S Wyckoff=c x=0.6166 y=0.1752 z=0.2917 TDS=0.0113
E=O Wyckoff=c x=0.4662 y=0.1827 z=0.4463 TDS=0.0165
E=O Wyckoff=c x=0.6423 y=0.4703 z=0.4240 TDS=0.0083
E=O Wyckoff=c x=0.3341 y=0.4406 z=0.3754 TDS=0.0038

File: autoXRD/dara/data/BGMN-Templates/Structures/BGMN/PENTAHYD.STR
PHASE=Pentahydrite //
SpacegroupNo=2 HermannMauguin=P-1 //
PARAM=A=0.6314_0.6251^0.6377 PARAM=B=1.0565_1.0459^1.0671 PARAM=C=0.6030_0.5970^0.6090 //
PARAM=ALPHA=81.1_80^82 PARAM=BETA=109.8_109^111 PARAM=GAMMA=105.1_104^106 //
RP=4 PARAM=B1=0_0^0.007 PARAM=k2=0_0^0.0001 GEWICHT=SPHAR0 //
GOAL:pentahyd=GEWICHT*ifthenelse(ifdef(d),exp(my*d*3/4),1)
E=MG+2 Wyckoff=a TDS=0.0123
E=MG+2 Wyckoff=e TDS=0.0082
E=S Wyckoff=i x=0.0371 y=0.2897 z=0.6624 TDS=0.0077
E=O Wyckoff=i x=0.9464 y=0.1509 z=0.7309 TDS=0.0155
E=O Wyckoff=i x=0.2680 y=0.3344 z=0.8331 TDS=0.0152
E=O Wyckoff=i x=0.8808 y=0.3711 z=0.6610 TDS=0.0163
E=O Wyckoff=i x=0.0590 y=0.2686 z=0.4256 TDS=0.0150
E=O Wyckoff=i x=0.8279 y=0.0768 z=0.1639 TDS=0.0100
E=O Wyckoff=i x=0.3086 y=0.1139 z=0.1848 TDS=0.0100
E=O Wyckoff=i x=0.4745 y=0.4042 z=0.3153 TDS=0.0100
E=O Wyckoff=i x=0.7567 y=0.4077 z=0.0318 TDS=0.0100
E=O Wyckoff=i x=0.4589 y=0.1324 z=0.6699 TDS=0.0100
E=H Wyckoff=i x=0.9080 y=0.1460 z=0.2600 TDS=0.0250
E=H Wyckoff=i x=0.7240 y=0.0230 z=0.2300 TDS=0.0250
E=H Wyckoff=i x=0.3310 y=0.1920 z=0.1170 TDS=0.0190
E=H Wyckoff=i x=0.3360 y=0.1480 z=0.3210 TDS=0.0190
E=H Wyckoff=i x=0.5620 y=0.4020 z=0.4110 TDS=0.0180
E=H Wyckoff=i x=0.3500 y=0.3920 z=0.3490 TDS=0.0180
E=H Wyckoff=i x=0.7860 y=0.3850 z=0.9190 TDS=0.0210
E=H Wyckoff=i x=0.8420 y=0.3740 z=0.1790 TDS=0.0210
E=H Wyckoff=i x=0.5850 y=0.1150 z=0.7330 TDS=0.0220
E=H Wyckoff=i x=0.4330 y=0.2010 z=0.7060 TDS=0.0220

File: autoXRD/dara/data/BGMN-Templates/Structures/BGMN/PHILLIPS.STR
PHASE=Phillipsite  //
SpacegroupNo=11 HermannMauguin=P12_1/m1 //
PARAM=A=0.9865_0.9816^0.9914 PARAM=B=1.4300_1.4229^1.4371 PARAM=C=0.8668_0.8625^0.8711 //
PARAM=BETA=124.2_123.2^125.2 //
RP=4 PARAM=B1=0_0^0.007 PARAM=k2=0_0^0.0001 GEWICHT=SPHAR4 //
GOAL:phillips=GEWICHT*ifthenelse(ifdef(d),exp(my*d*3/4),1)
E=(SI+4(0.6660),AL+3(0.3330)) Wyckoff=f x=0.7362 y=0.0248 z=0.2805 TDS=0.0108
E=(SI+4(0.6660),AL+3(0.3330)) Wyckoff=f x=0.4206 y=0.1409 z=0.0019 TDS=0.0106
E=(SI+4(0.6660),AL+3(0.3330)) Wyckoff=f x=0.0604 y=0.0078 z=0.2844 TDS=0.0111
E=(SI+4(0.6660),AL+3(0.3330)) Wyckoff=f x=0.1204 y=0.1396 z=0.0421 TDS=0.0114
E=O-2 Wyckoff=f x=0.1335 y=0.0976 z=0.2289 TDS=0.0204
E=O-2 Wyckoff=f x=0.6445 y=0.5766 z=0.1878 TDS=0.0194
E=O-2 Wyckoff=f x=0.6100 y=0.1130 z=0.1728 TDS=0.0189
E=O-2 Wyckoff=f x=0.0254 y=0.9154 z=0.1494 TDS=0.0185
E=O-2 Wyckoff=f x=0.8957 y=0.0440 z=0.2713 TDS=0.0206
E=O-2 Wyckoff=f x=0.3022 y=0.3738 z=0.0783 TDS=0.0232
E=O-2 Wyckoff=f x=0.7872 y=0.4795 z=0.4982 TDS=0.0190
E=O-2 Wyckoff=e x=0.4186 z=0.9384 TDS=0.0194
E=O-2 Wyckoff=e x=0.0665 z=0.0196 TDS=0.0212
E=K+1 Wyckoff=e x=0.8480 z=0.2076 TDS=0.0411
E=CA+2(0.4100) Wyckoff=f x=0.6080 y=0.6262 z=0.4401 TDS=0.0267
E=O-2 Wyckoff=e x=0.2449 z=0.5267 TDS=0.0690
E=O-2 Wyckoff=e x=0.8448 z=0.5618 TDS=0.0753
E=O-2 Wyckoff=f x=0.3208 y=0.8525 z=0.1740 TDS=0.0863
E=O-2 Wyckoff=e x=0.5085 z=0.4384 TDS=0.2125
E=O-2 Wyckoff=d TDS=0.1461

File: autoXRD/dara/data/BGMN-Templates/Structures/BGMN/PLAG50C1.STR
PHASE=PLAGIOCLASE_Andesine_An50C1 //
SpacegroupNo=1 HermannMauguin=C1 //
PARAM=A=0.8170_0.816^0.819 PARAM=B=1.286_1.285^1.288 PARAM=C=0.7110_0.707^0.712 //
PARAM=ALPHA=93.6_93.4^93.7 PARAM=BETA=116.3_116^116.4 PARAM=GAMMA=89.8_89.5^90.5 //
RP=4 PARAM=B1=0_0^0.007  PARAM=k2=0_0^0.001 GEWICHT=SPHAR4 GOAL:plag50c1=GEWICHT*ifthenelse(ifdef(d),exp(my*d*3/4),1)
E=(NA+1(0.5000),CA+2(0.5000)) Wyckoff=a x=0.2689 y=-0.0233 z=0.1663 TDS=0.029
E=(NA+1(0.5000),CA+2(0.5000)) Wyckoff=a x=-0.2695 y=-0.0271 z=-0.1075 TDS=0.034
E=(AL+3(0.3750),SI+4(0.6250)) Wyckoff=a x=0.0051 y=0.1668 z=0.2102 TDS=0.0154
E=(AL+3(0.3750),SI+4(0.6250)) Wyckoff=a x=-0.0075 y=-0.1639 z=-0.2168 TDS=0.0087
E=(AL+3(0.3750),SI+4(0.6250)) Wyckoff=a x=0.0033 y=0.8180 z=0.2342 TDS=0.0058
E=(AL+3(0.3750),SI+4(0.6250)) Wyckoff=a x=-0.0026 y=-0.8186 z=-0.2307 TDS=0.0152
E=(AL+3(0.3750),SI+4(0.6250)) Wyckoff=a x=0.6861 y=0.1097 z=0.3161 TDS=0.0087
E=(AL+3(0.3750),SI+4(0.6250)) Wyckoff=a x=-0.6852 y=-0.1097 z=-0.3174 TDS=0.0091
E=(AL+3(0.3750),SI+4(0.6250)) Wyckoff=a x=0.6806 y=0.8809 z=0.3557 TDS=0.0092
E=(AL+3(0.3750),SI+4(0.6250)) Wyckoff=a x=-0.6830 y=-0.8793 z=-0.3590 TDS=0.0092
E=O-2 Wyckoff=a x=-0.0024 y=0.1302 z=0.9770 TDS=0.0186
E=O-2 Wyckoff=a x=-0.0083 y=-0.1261 z=-0.9775 TDS=0.0183
E=O-2 Wyckoff=a x=0.5747 y=0.9943 z=0.2781 TDS=0.0050
E=O-2 Wyckoff=a x=-0.5894 y=-0.9919 z=-0.2760 TDS=0.0158
E=O-2 Wyckoff=a x=0.8099 y=0.1022 z=0.1897 TDS=0.0246
E=O-2 Wyckoff=a x=-0.8121 y=-0.1079 z=-0.1895 TDS=0.0110
E=O-2 Wyckoff=a x=0.8138 y=0.8534 z=0.2386 TDS=0.0283
E=O-2 Wyckoff=a x=-0.8193 y=-0.8518 z=-0.2512 TDS=0.0182
E=O-2 Wyckoff=a x=0.0145 y=0.2910 z=0.2843 TDS=0.0232
E=O-2 Wyckoff=a x=-0.0155 y=-0.2964 z=-0.2753 TDS=0.0165
E=O-2 Wyckoff=a x=0.0177 y=0.6863 z=0.2186 TDS=0.0229
E=O-2 Wyckoff=a x=-0.0131 y=-0.6917 z=-0.2141 TDS=0.0187
E=O-2 Wyckoff=a x=0.2065 y=0.1075 z=0.3812 TDS=0.0171
E=O-2 Wyckoff=a x=-0.1910 y=-0.1068 z=-0.3886 TDS=0.0164
E=O-2 Wyckoff=a x=0.1894 y=0.8672 z=0.4336 TDS=0.0204
E=O-2 Wyckoff=a x=-0.1889 y=-0.8700 z=-0.4239 TDS=0.0136
