Repository: njszym/XRD-AutoAnalyzer

# An automatic analysis tool for XRD

A package designed to automate the process of phase identification from XRD spectra using a probabilistic deep learning trained with physics-informed data augmentation.

The corresponding manuscript will be made available soon. Reproducing the published results can be accomplished using the data provided in [figshare](https://figshare.com/s/69030545b8020de35633).

## Usage example

A pre-trained model for the Li-Mn-Ti-O-F chemical space is available in the ```Example/``` directory. To classify the experimentally measured patterns tabulated in the ```Spectra/``` sub-folder, run the following:

```
python run_CNN.py
```

File: autoXRD/dara/data/BGMN-Templates/Structures/BGMN/PREHNITE.STR
PHASE=Prehnite //
SpacegroupNo=28 HermannMauguin=Pma2 //
PARAM=A=1.8520_1.8335^1.8705 PARAM=B=0.5491_0.5436^0.5546 PARAM=C=0.4646_0.4600^0.4692 //
RP=3 PARAM=B1=0_0^0.007 GEWICHT=SPHAR4 //
GOAL:prehnite=GEWICHT*ifthenelse(ifdef(d),exp(my*d*3/4),1)
E=CA+2 Wyckoff=d x=0.1507 y=0.7601 z=0.0000 TDS=0.0188
E=SI+4 Wyckoff=b z=0.2010 TDS=0.0158
E=SI+4 Wyckoff=d x=0.1302 y=0.2509 z=0.5100 TDS=0.0162
E=AL+3 Wyckoff=a z=0.8210 TDS=0.0168
E=(AL+3(0.8300),FE+3(0.1700)) Wyckoff=c y=0.2628 z=0.0020 TDS=0.0176
E=O-2 Wyckoff=d x=0.0196 y=0.7390 z=0.0180 TDS=0.0205
E=O-2 Wyckoff=d x=0.0730 y=0.4590 z=0.3890 TDS=0.0258
E=O-2 Wyckoff=d x=0.0825 y=0.0320 z=0.6500 TDS=0.0137
E=O-2 Wyckoff=d x=0.1758 y=0.3920 z=0.7550 TDS=0.0129
E=O-2 Wyckoff=d x=0.1766 y=0.1300 z=0.2550 TDS=0.0274
E=O-2 Wyckoff=c y=0.9600 z=0.7940 TDS=0.0000
E=O-2 Wyckoff=c y=0.5650 z=0.2100 TDS=0.0000

File: autoXRD/dara/data/BGMN-Templates/Structures/BGMN/PUMPELL.STR
PHASE=Pumpellyite //
SpacegroupNo=12 HermannMauguin=C12/m1 //
PARAM=A=1.9170_1.9074^1.9266 PARAM=B=0.5900_0.5871^0.5929 PARAM=C=2.0090_1.9990^2.0191 //
PARAM=BETA=154.142_153^155 //
RP=4 PARAM=B1=0_0^0.007 PARAM=k2=0_0^0.0001 GEWICHT=SPHAR4 //
GOAL:pumpell=GEWICHT*ifthenelse(ifdef(d),exp(my*d*3/4),1)
E=CA+2 Wyckoff=i x=0.4107 z=0.2502 TDS=0.0035
E=CA+2 Wyckoff=i x=0.5345 z=0.1895 TDS=0.0095
E=(MG+2(0.3500),FE+2(0.1500),AL+3(0.5000)) Wyckoff=f TDS=0.0057
E=AL+3 Wyckoff=j x=0.2423 y=0.2454 z=0.7459 TDS=0.0008
E=SI+4 Wyckoff=i x=0.9577 z=0.0484 TDS=0.0033
E=SI+4 Wyckoff=i x=0.9192 z=0.1674 TDS=0.0038
E=SI+4 Wyckoff=i x=0.0640 z=0.4661 TDS=0.0011
E=O Wyckoff=j x=0.9325 y=0.2218 z=0.8640 TDS=0.0056
E=O Wyckoff=j x=0.9770 y=0.2318 z=0.7326 TDS=0.0086
E=O Wyckoff=j x=0.0525 y=0.2220 z=0.6316 TDS=0.0058
E=O Wyckoff=i x=0.1856 z=0.1304 TDS=0.0027
E=O Wyckoff=i x=0.6725 z=0.1283 TDS=0.0038
E=O Wyckoff=i x=0.8250 z=0.3695 TDS=0.0037
E=O Wyckoff=i x=0.3327 z=0.3665 TDS=0.0007
E=O Wyckoff=i x=0.8597 z=0.0376 TDS=0.0031
E=O Wyckoff=i x=0.7982 z=0.4746 TDS=0.0040
E=O Wyckoff=i x=0.7515 z=0.0667 TDS=0.0040
E=O Wyckoff=i x=0.6863 z=0.4992 TDS=0.0024

File: autoXRD/dara/data/BGMN-Templates/Structures/BGMN/Phengite_1M.str
PHASE=Phengite_1M //
SpacegroupNo=12 HermannMauguin=C12/m1 //
PARAM=A=0.5199_0.5147^0.5251 PARAM=B=0.9005_0.8915^0.9095 PARAM=C=1.0164_1.0062^1.0266 //
PARAM=BETA=101.3_100.5^102 //
RP=3 B1=ANISO^0.01 GEWICHT=SPHAR2 //
GOAL:phengite1m=GEWICHT*ifthenelse(ifdef(d),exp(my*d*3/4),1)
E=(K+1(0.8000),NA+1(0.0200),CA+2(0.0100)) Wyckoff=d TDS=0.0424
E=(SI+4(0.8530),AL+3(0.1470)) Wyckoff=j x=0.4172 y=0.6707 z=0.2698 TDS=0.0388
E=(AL+3(0.8300),FE+3(0.0400),MG+2(0.1500)) Wyckoff=g y=0.6669 TDS=0.0424
E=O-2 Wyckoff=i x=0.4189 z=0.1053 TDS=0.0388
E=O-2 Wyckoff=j x=0.3481 y=0.6913 z=0.1097 TDS=0.0425
E=O-2 Wyckoff=i x=0.9814 z=0.3199 TDS=0.0395
E=O-2 Wyckoff=j x=0.1722 y=0.7279 z=0.3346 TDS=0.0415
E=H Wyckoff=i x=0.2120 z=0.1410 TDS=0.0000

File: autoXRD/dara/data/BGMN-Templates/Structures/BGMN/Phlogop1.str
PHASE=Phlogopite //
SpacegroupNo=12 HermannMauguin=C12/m1 //
PARAM=A=0.5322_0.5269^0.5375 PARAM=B=0.9206_0.9114^0.9298 PARAM=C=1.0240_1.0138^1.0342 //
PARAM=BETA=100.0_99^101 //
RP=4 PARAM=B1=0_0^0.007 PARAM=k2=0_0^0.0001 GEWICHT=SPHAR2 //
GOAL:phlogopi=GEWICHT*ifthenelse(ifdef(d),exp(my*d*3/4),1)
E=(SI+4(0.7500),AL+3(0.2500)) Wyckoff=j x=0.5746 y=0.1664 z=0.2267 TDS=0.0057
E=K+1 Wyckoff=a TDS=0.0210
E=MG+2 Wyckoff=d TDS=0.0056
E=MG+2 Wyckoff=h y=0.1681 TDS=0.0059
E=O Wyckoff=j x=0.8279 y=0.2281 z=0.1693 TDS=0.0164
E=O Wyckoff=i x=0.4881 z=0.8302 TDS=0.0115
E=O Wyckoff=j x=0.6313 y=0.1674 z=0.3918 TDS=0.0098
E=O Wyckoff=i x=0.8691 z=0.5999 TDS=0.0091
E=H Wyckoff=i x=0.9008 z=0.6919 TDS=0.0411

File: autoXRD/dara/data/BGMN-Templates/Structures/BGMN/Picromerite.str
PHASE=Picromerite //
SpacegroupNo=14 HermannMauguin=P12_1/c1 //
PARAM=A=0.9556_0.9509^0.9605 PARAM=B=1.221_1.2151^1.2273 PARAM=C=0.9073_0.9027^0.9117 //
PARAM=BETA=141.7_141^142.6 //
RP=4 PARAM=B1=0_0^0.007 PARAM=k2=0_0^0.0001 GEWICHT=SPHAR4 //
GOAL:picromerite=GEWICHT*ifthenelse(ifdef(d),exp(my*d*3/4),1)
E=MG+2 Wyckoff=a TDS=0.0096
E=K+1 Wyckoff=e x=0.6551 y=0.3459 z=0.7861 TDS=0.013
E=S Wyckoff=e x=0.2710 y=0.1370 z=0.6810 TDS=0.0077
E=O-2 Wyckoff=e x=0.3790 y=0.0600 z=0.6640 TDS=0.0145
E=O-2 Wyckoff=e x=0.4310 y=0.2320 z=0.8340 TDS=0.0145
E=O-2 Wyckoff=e x=0.0550 y=0.1730 z=0.4430 TDS=0.0145
E=O-2 Wyckoff=e x=0.2420 y=0.0800 z=0.7950 TDS=0.0145
E=O-2 Wyckoff=e x=0.8310 y=0.1110 z=0.0030 TDS=0.0145
E=O-2 Wyckoff=e x=0.9740 y=0.1130 z=0.8050 TDS=0.0145
E=O-2 Wyckoff=e x=0.3070 y=0.0660 z=0.3110 TDS=0.0145
E=H Wyckoff=e x=0.8980 y=0.1270 z=0.1410 TDS=0.015
E=H Wyckoff=e x=0.6730 y=0.0950 z=0.8870 TDS=0.015
E=H Wyckoff=e x=0.0200 y=0.8240 z=0.1590 TDS=0.015
E=H Wyckoff=e x=0.9370 y=0.9060 z=0.2070 TDS=0.015
E=H Wyckoff=e x=0.6790 y=0.8500 z=0.6920 TDS=0.015
E=H Wyckoff=e x=0.3350 y=0.0600 z=0.4390 TDS=0.015

File: autoXRD/dara/data/BGMN-Templates/Structures/BGMN/Plag16an.str
PHASE=PLAGIOCLASE_OligoclaseAn16 //
SpacegroupNo=2 HermannMauguin=C-1 //
PARAM=A=0.8155_0.815^0.8165 PARAM=B=1.2821_1.281^1.284 PARAM=C=0.714_0.713^0.716 //
PARAM=ALPHA=94_93.8^94.3 PARAM=BETA=116.5_116.3^117 PARAM=GAMMA=88.6_88^89.0 //
RP=4 PARAM=B1=0.001_0^0.005 PARAM=k2=0_0^0.001 GEWICHT=SPHAR4 GOAL:plag16an=GEWICHT*ifthenelse(ifdef(d),exp(my*d*3/4),1) 
E=(NA+1(0.8400),CA+2(0.1600)) Wyckoff=i x=0.2685 y=0.9949 z=0.1423 TDS=0.058
E=(AL+3(0.7400),SI+4(0.2600)) Wyckoff=i x=0.0079 y=0.1673 z=0.2104 TDS=0.012
E=(AL+3(0.1100),SI+4(0.8900)) Wyckoff=i x=0.0035 y=0.8189 z=0.2347 TDS=0.009
E=(AL+3(0.1600),SI+4(0.8400)) Wyckoff=i x=0.6902 y=0.1099 z=0.3160 TDS=0.0091
E=(AL+3(0.1600),SI+4(0.8400)) Wyckoff=i x=0.6823 y=0.8806 z=0.3589 TDS=0.0087
E=O-2 Wyckoff=i x=0.0052 y=0.1312 z=0.9716 TDS=0.0015
E=O-2 Wyckoff=i x=0.5891 y=0.9954 z=0.2797 TDS=0.0015
E=O-2 Wyckoff=i x=0.8125 y=0.1090 z=0.1900 TDS=0.0035
E=O-2 Wyckoff=i x=0.8190 y=0.8513 z=0.2532 TDS=0.0035
E=O-2 Wyckoff=i x=0.0143 y=0.2983 z=0.2740 TDS=0.0035
E=O-2 Wyckoff=i x=0.0209 y=0.6916 z=0.2246 TDS=0.0015
E=O-2 Wyckoff=i x=0.2032 y=0.1092 z=0.3871 TDS=0.0015
E=O-2 Wyckoff=i x=0.1854 y=0.8673 z=0.4334 TDS=0.0015

File: autoXRD/dara/data/BGMN-Templates/Structures/BGMN/Plag25an.str
PHASE=PLAGIOCLASE_OligoclaseAn25  //
SpacegroupNo=2 HermannMauguin=C-1 //
PARAM=A=0.8169_0.816^0.8175 PARAM=B=1.2851_1.283^1.287 PARAM=C=0.7124_0.7122^0.7135 //
PARAM=ALPHA=93.6_93.5^93.9 PARAM=BETA=116.4_116.2^116.5 PARAM=GAMMA=89.5_89.0^90 //
RP=4 PARAM=B1=0_0^0.005  PARAM=k2=0_0^0.001 GEWICHT=SPHAR4 GOAL:plag25an=GEWICHT*ifthenelse(ifdef(d),exp(my*d*3/4),1) 
E=(NA+1(0.7500),CA+2(0.2500)) Wyckoff=i x=0.2689 y=0.0040 z=0.1331 TDS=0.075
E=(AL+3(0.6300),SI+4(0.3700)) Wyckoff=i x=0.0078 y=0.1658 z=0.2124 TDS=0.01
E=(AL+3(0.2200),SI+4(0.7800)) Wyckoff=i x=0.0035 y=0.8178 z=0.2328 TDS=0.0092
E=(AL+3(0.2100),SI+4(0.7900)) Wyckoff=i x=0.6882 y=0.1095 z=0.3169 TDS=0.0084
E=(AL+3(0.2200),SI+4(0.7800)) Wyckoff=i x=0.6824 y=0.8796 z=0.3574 TDS=0.01
E=O-2 Wyckoff=i x=0.0049 y=0.1304 z=0.9766 TDS=0.0185
E=O-2 Wyckoff=i x=0.5871 y=0.9938 z=0.2789 TDS=0.011
E=O-2 Wyckoff=i x=0.8135 y=0.1072 z=0.1903 TDS=0.0163
E=O-2 Wyckoff=i x=0.8189 y=0.8511 z=0.2507 TDS=0.0215
E=O-2 Wyckoff=i x=0.0148 y=0.2949 z=0.2771 TDS=0.0167
E=O-2 Wyckoff=i x=0.0188 y=0.6902 z=0.2187 TDS=0.0165
E=O-2 Wyckoff=i x=0.2007 y=0.1091 z=0.3866 TDS=0.014
E=O-2 Wyckoff=i x=0.1878 y=0.8670 z=0.4320 TDS=0.0119

File: autoXRD/dara/data/BGMN-Templates/Structures/BGMN/Plag50.str
PHASE=PLAGIOCLASE_Andesine_An50C-1 //
SpacegroupNo=2 HermannMauguin=C-1 //
PARAM=A=0.8179_0.816^0.819 PARAM=B=1.288_1.286^1.294 PARAM=C=0.7112_0.71^0.713 //
PARAM=ALPHA=93.4_93.2^93.6 PARAM=BETA=116.2_116.0^116.4 PARAM=GAMMA=90.2_89.6^90.5 //
RP=4 PARAM=B1=0_0^0.005 PARAM=k2=0_0^0.001 GEWICHT=SPHAR4 GOAL:plag50=GEWICHT*ifthenelse(ifdef(d),exp(my*d*3/4),1) 
E=(CA+2(0.1500),NA+1(0.2900)) Wyckoff=i TDS=0.023 x=0.2681 y=-0.0188 z=0.1680
E=(CA+2(0.3300),NA+1(0.2300)) Wyckoff=i TDS=0.021 x=0.2718 y=0.0270 z=0.1022
E=(AL+3(0.3720),SI+4(0.6265)) Wyckoff=i TDS=0.0085 x=0.0069 y=0.1642 z=0.2148
E=(AL+3(0.3720),SI+4(0.6265)) Wyckoff=i TDS=0.0088 x=0.0035 y=0.8165 z=0.2312
E=(AL+3(0.3720),SI+4(0.6265)) Wyckoff=i TDS=0.0084 x=0.6860 y=0.1089 z=0.3181
E=(AL+3(0.3720),SI+4(0.6265)) Wyckoff=i TDS=0.0082 x=0.6819 y=0.8789 z=0.3564
E=O-2 Wyckoff=i TDS=0.018 x=0.0039 y=0.1303 z=0.9810
E=O-2 Wyckoff=i TDS=0.012 x=0.5828 y=0.9919 z=0.2787
E=O-2 Wyckoff=i TDS=0.017 x=0.8141 y=0.1055 z=0.1915
E=O-2 Wyckoff=i TDS=0.021 x=0.8163 y=0.8525 z=0.2443
E=O-2 Wyckoff=i TDS=0.016 x=0.0149 y=0.2910 z=0.2796
E=O-2 Wyckoff=i TDS=0.017 x=0.0147 y=0.6876 z=0.2157
E=O-2 Wyckoff=i TDS=0.016 x=0.1979 y=0.1086 z=0.3842
E=O-2 Wyckoff=i TDS=0.019 x=0.1896 y=0.8665 z=0.4290

File: autoXRD/dara/data/BGMN-Templates/Structures/BGMN/Plag65an.str
PHASE=PLAGIOCLASE_Labradorite_An65 //
SpacegroupNo=2 HermannMauguin=C-1 //
PARAM=A=0.8174_0.817^0.8182 PARAM=B=1.2874_1.286^1.2883 PARAM=C=0.7102_0.708^0.712 //
PARAM=ALPHA=93.5_93.3^93.7 PARAM=BETA=116.1_115.9^116.3 PARAM=GAMMA=90.5_90.2^90.9 //
RP=4 PARAM=B1=0_0^0.005 PARAM=k2=0_0^0.001 GEWICHT=SPHAR4 GOAL:plag65an=GEWICHT*ifthenelse(ifdef(d),exp(my*d*3/4),1) 
E=(CA+2(0.3250),NA+1(0.1600)) Wyckoff=i TDS=0.0302 x=0.2666 y=0.9870 z=0.1620
E=(CA+2(0.3250),NA+1(0.1600)) Wyckoff=i TDS=0.009 x=0.2733 y=0.0309 z=0.0950
E=(SI+4(0.5950),AL+3(0.4050)) Wyckoff=i TDS=0.007 x=0.0062 y=0.1632 z=0.2153
E=(SI+4(0.5950),AL+3(0.4050)) Wyckoff=i TDS=0.008 x=0.0026 y=0.8163 z=0.2306
E=(SI+4(0.5950),AL+3(0.4050)) Wyckoff=i TDS=0.006 x=0.6848 y=0.1088 z=0.3177
E=(SI+4(0.5950),AL+3(0.4050)) Wyckoff=i TDS=0.006 x=0.6806 y=0.8790 z=0.3571
E=O-2 Wyckoff=i TDS=0.016 x=0.0039 y=0.1290 z=0.9808
E=O-2 Wyckoff=i TDS=0.009 x=0.5799 y=0.9912 z=0.2786
E=O-2 Wyckoff=i TDS=0.013 x=0.8130 y=0.1036 z=0.1892
E=O-2 Wyckoff=i TDS=0.015 x=0.8158 y=0.8530 z=0.2444
E=O-2 Wyckoff=i TDS=0.013 x=0.0144 y=0.2895 z=0.2817
E=O-2 Wyckoff=i TDS=0.013 x=0.0122 y=0.6866 z=0.2130
E=O-2 Wyckoff=i TDS=0.013 x=0.1972 y=0.1074 z=0.3816
E=O-2 Wyckoff=i TDS=0.015 x=0.1902 y=0.8660 z=0.4293

File: autoXRD/dara/data/BGMN-Templates/Structures/BGMN/Plag85an.str
PHASE=PLAGIOCLASE_Bytownite_An85 //
SpacegroupNo=2 HermannMauguin=P-1 //
PARAM=A=0.8188_0.817^0.8195 PARAM=B=1.2882_1.286^1.291 PARAM=C=1.4196_1.417^1.422 //
PARAM=ALPHA=93.4_93.1^93.6 PARAM=BETA=116.0_115.5^116.3 PARAM=GAMMA=90.9_90.2^91.4 //
RP=4 PARAM=B1=0_0^0.007 PARAM=k2=0_0^0.001 GEWICHT=SPHAR4 GOAL:plag85an=GEWICHT*ifthenelse(ifdef(d),exp(my*d*3/4),1)
E=(CA+2(0.8480),NA+1(0.1440)) Wyckoff=i x=0.2669 y=0.9838 z=0.0876 TDS=0.0158
E=(CA+2(0.8480),NA+1(0.1440)) Wyckoff=i x=0.7742 y=0.5336 z=0.5460 TDS=0.0189
E=(CA+2(0.8480),NA+1(0.1440)) Wyckoff=i x=0.2680 y=0.0310 z=0.5436 TDS=0.0063
E=(CA+2(0.8480),NA+1(0.1440)) Wyckoff=i x=0.7648 y=0.5146 z=0.0641 TDS=0.0332
E=(SI+4(0.5440),AL+3(0.4560)) Wyckoff=i x=0.0030 y=0.1624 z=0.1035 TDS=0.0111
E=(SI+4(0.5440),AL+3(0.4560)) Wyckoff=i x=0.5107 y=0.6555 z=0.6046 TDS=0.0024
E=(SI+4(0.5440),AL+3(0.4560)) Wyckoff=i x=0.0063 y=0.1614 z=0.6110 TDS=0.0063
E=(SI+4(0.5440),AL+3(0.4560)) Wyckoff=i x=0.4992 y=0.6681 z=0.1118 TDS=0.0047
E=(SI+4(0.5440),AL+3(0.4560)) Wyckoff=i x=0.9929 y=0.8119 z=0.1178 TDS=0.0071
E=(SI+4(0.5440),AL+3(0.4560)) Wyckoff=i x=0.5057 y=0.3187 z=0.6199 TDS=0.0039
E=(SI+4(0.5440),AL+3(0.4560)) Wyckoff=i x=0.0114 y=0.8217 z=0.6133 TDS=0.0055
E=(SI+4(0.5440),AL+3(0.4560)) Wyckoff=i x=0.4992 y=0.3132 z=0.1114 TDS=0.0063
E=(SI+4(0.5440),AL+3(0.4560)) Wyckoff=i x=0.6876 y=0.1109 z=0.1524 TDS=0.0055
E=(SI+4(0.5440),AL+3(0.4560)) Wyckoff=i x=0.1877 y=0.6128 z=0.6625 TDS=0.0063
E=(SI+4(0.5440),AL+3(0.4560)) Wyckoff=i x=0.6790 y=0.1053 z=0.6645 TDS=0.0063
E=(SI+4(0.5440),AL+3(0.4560)) Wyckoff=i x=0.1762 y=0.6064 z=0.1532 TDS=0.0071
E=(SI+4(0.5440),AL+3(0.4560)) Wyckoff=i x=0.6769 y=0.8831 z=0.1875 TDS=0.0071
E=(SI+4(0.5440),AL+3(0.4560)) Wyckoff=i x=0.1771 y=0.3803 z=0.6767 TDS=0.0055
E=(SI+4(0.5440),AL+3(0.4560)) Wyckoff=i x=0.6801 y=0.8727 z=0.6714 TDS=0.0063
E=(SI+4(0.5440),AL+3(0.4560)) Wyckoff=i x=0.1862 y=0.3777 z=0.1804 TDS=0.0055
E=O Wyckoff=i x=0.0250 y=0.1250 z=0.9950 TDS=0.0087
E=O Wyckoff=i x=0.4935 y=0.6270 z=0.4881 TDS=0.0111
E=O Wyckoff=i x=0.9756 y=0.1237 z=0.4830 TDS=0.0095
E=O Wyckoff=i x=0.5086 y=0.6281 z=0.9922 TDS=0.0103
E=O Wyckoff=i x=0.5774 y=0.9924 z=0.1455 TDS=0.0063
E=O Wyckoff=i x=0.0768 y=0.4883 z=0.6341 TDS=0.0103
E=O Wyckoff=i x=0.5736 y=0.9901 z=0.6311 TDS=0.0103
E=O Wyckoff=i x=0.0727 y=0.4928 z=0.1425 TDS=0.0055
E=O Wyckoff=i x=0.8103 y=0.1041 z=0.0804 TDS=0.0103
E=O Wyckoff=i x=0.3279 y=0.5980 z=0.5988 TDS=0.0095
E=O Wyckoff=i x=0.8110 y=0.0995 z=0.6057 TDS=0.0079
E=O Wyckoff=i x=0.2918 y=0.6039 z=0.0852 TDS=0.0118
E=O Wyckoff=i x=0.8206 y=0.8522 z=0.1426 TDS=0.0111
E=O Wyckoff=i x=0.3003 y=0.3579 z=0.6156 TDS=0.0142
E=O Wyckoff=i x=0.8095 y=0.8545 z=0.6023 TDS=0.0095
E=O Wyckoff=i x=0.3309 y=0.3566 z=0.1239 TDS=0.0158
E=O Wyckoff=i x=0.0057 y=0.2819 z=0.1298 TDS=0.0079
E=O Wyckoff=i x=0.5204 y=0.7781 z=0.6423 TDS=0.0134
E=O Wyckoff=i x=0.0189 y=0.2927 z=0.6455 TDS=0.0126
E=O Wyckoff=i x=0.5098 y=0.7969 z=0.1503 TDS=0.0103
E=O Wyckoff=i x=0.0024 y=0.6773 z=0.1110 TDS=0.0103
E=O Wyckoff=i x=0.5148 y=0.1841 z=0.6054 TDS=0.0087
E=O Wyckoff=i x=0.0183 y=0.6955 z=0.5976 TDS=0.0111
E=O Wyckoff=i x=0.4992 y=0.1886 z=0.1023 TDS=0.0079
E=O Wyckoff=i x=0.1811 y=0.1053 z=0.1922 TDS=0.0103
E=O Wyckoff=i x=0.6979 y=0.6075 z=0.6839 TDS=0.0111
E=O Wyckoff=i x=0.2142 y=0.1044 z=0.6852 TDS=0.0079
E=O Wyckoff=i x=0.6930 y=0.6035 z=0.1959 TDS=0.0118
E=O Wyckoff=i x=0.2079 y=0.8722 z=0.2108 TDS=0.0087
E=O Wyckoff=i x=0.6908 y=0.3653 z=0.7254 TDS=0.0142
E=O Wyckoff=i x=0.1721 y=0.8581 z=0.7197 TDS=0.0095
E=O Wyckoff=i x=0.6966 y=0.3662 z=0.2051 TDS=0.0150

File: autoXRD/dara/data/BGMN-Templates/Structures/BGMN/Polyhalite.str
PHASE=Polyhalite //
SpacegroupNo=2 HermannMauguin=F-1 //
PARAM=A=1.1690_1.1632^1.1748 PARAM=B=1.6330_1.6248^1.6412 PARAM=C=0.7600_0.7562^0.7638 //
PARAM=ALPHA=91.6_91^92.2 PARAM=BETA=90.001_89.5^90.5 PARAM=GAMMA=91.9_91.4^92.4 //
RP=4 PARAM=B1=0_0^0.007 PARAM=k2=0_0^0.00001 GEWICHT=SPHAR0 //
GOAL:polyhalite=GEWICHT*ifthenelse(ifdef(d),exp(my*d*3/4),1)
E=K+1 Wyckoff=i x=0.1319 y=0.2862 z=0.6300 TDS=0.0130
E=CA+2 Wyckoff=i x=0.1191 y=0.3712 z=0.1262 TDS=0.0080
E=MG+2 Wyckoff=a TDS=0.0075
E=S Wyckoff=i x=0.1258 y=0.0705 z=0.6323 TDS=0.0065
E=S Wyckoff=i x=0.1206 y=0.1790 z=0.1142 TDS=0.0068
E=O-1 Wyckoff=i x=0.0278 y=0.1201 z=0.5947 TDS=0.0150
E=O-1 Wyckoff=i x=0.2276 y=0.1243 z=0.6631 TDS=0.0104
E=O-1 Wyckoff=i x=0.1030 y=0.0195 z=0.7884 TDS=0.0113
E=O-1 Wyckoff=i x=0.1479 y=0.0110 z=0.4855 TDS=0.0135
E=O-1 Wyckoff=i x=0.1317 y=0.2296 z=0.2776 TDS=0.0135
E=O-1 Wyckoff=i x=0.0962 y=0.2341 z=0.9686 TDS=0.0134
E=O-1 Wyckoff=i x=0.0225 y=0.1181 z=0.1313 TDS=0.0123
E=O-1 Wyckoff=i x=0.2255 y=0.1346 z=0.0808 TDS=0.0113
E=O-1 Wyckoff=i x=0.1352 y=0.4575 z=0.6349 TDS=0.0106

File: autoXRD/dara/data/BGMN-Templates/Structures/BGMN/Pseudorutile.str
PHASE=Pseudorutile //
SpacegroupNo=182 HermannMauguin=P6_322 //
PARAM=A=1.4375_1.4088^1.4662 PARAM=C=0.4615_0.4523^0.4707 //
RP=4 PARAM=B1=0_0^0.05 PARAM=k2=0_0^0.0001 GEWICHT=SPHAR4 //
GOAL:pseudorutile=GEWICHT*ifthenelse(ifdef(d),exp(my*d*3/4),1)
E=(FE+3(0.2400),MN+3(0.0200),TI+4(0.4900)) Wyckoff=a TDS=0.0110
E=(FE+3(0.0600),MN+3(0.0040),TI+4(0.1200)) Wyckoff=g x=0.2060 TDS=0.0110
E=(FE+3(0.0060),MN+3(0.0004),TI+4(0.0100)) Wyckoff=g x=0.4000 TDS=0.0110
E=(FE+3(0.3100),MN+3(0.0200),TI+4(0.6400)) Wyckoff=g x=0.5910 TDS=0.0110
E=(FE+3(0.2600),MN+3(0.0200),TI+4(0.5300)) Wyckoff=g x=0.8090 TDS=0.0110
E=(FE+3(0.2100),MN+3(0.0100),TI+4(0.4400)) Wyckoff=i x=0.1840 y=0.3780 z=0.0180 TDS=0.0110
E=(FE+3(0.2200),MN+3(0.0100),TI+4(0.4400)) Wyckoff=i x=0.2240 y=0.6050 z=0.0170 TDS=0.0110
E=O-2 Wyckoff=d TDS=0.0140
E=O-2 Wyckoff=h x=0.0660 TDS=0.0140
E=O-2 Wyckoff=h x=0.2600 TDS=0.0140
E=O-2 Wyckoff=h x=0.4665 TDS=0.0140
E=O-2 Wyckoff=h x=0.8700 TDS=0.0140
E=O-2 Wyckoff=i x=0.0670 y=0.3390 z=0.2720 TDS=0.0140
E=O-2 Wyckoff=i x=0.4690 y=0.1290 z=0.2680 TDS=0.0140

File: autoXRD/dara/data/BGMN-Templates/Structures/BGMN/Pyrophyllite1T.str
PHASE=Pyrophyllite1T //
SpacegroupNo=2 HermannMauguin=C-1 //
PARAM=A=0.5161_0.5109^0.5213 PARAM=B=0.8957_0.8867^0.9047 PARAM=C=0.9351_0.9257^0.9445 PARAM=ALPHA=91.000 PARAM=BETA=100.400 PARAM=GAMMA=89.800 //
RP=3 PARAM=B1=0_0^0.01 GEWICHT=SPHAR2 TDS=0.01 //
GOAL:pyrophyllite1t=GEWICHT*ifthenelse(ifdef(d),exp(my*d*3/4),1)
E=AL+3 Wyckoff=i x=0.5000 y=0.1667 z=0.0000
E=SI+4 Wyckoff=i x=0.7480 y=0.0000 z=0.2890
E=SI+4 Wyckoff=i x=0.7590 y=0.3310 z=0.2890
E=O-2 Wyckoff=i x=0.6710 y=0.0040 z=0.1130
E=O-2 Wyckoff=i x=0.7210 y=0.3190 z=0.1130
E=O-2 Wyckoff=i x=0.2210 y=0.1860 z=0.1130
E=O-2 Wyckoff=i x=0.0550 y=0.3870 z=0.3530
E=O-2 Wyckoff=i x=0.7240 y=0.1667 z=0.3530
E=O-2 Wyckoff=i x=0.5500 y=0.4480 z=0.3360

File: autoXRD/dara/data/BGMN-Templates/Structures/BGMN/Pyrophyllite2m.str
PHASE=Pyrophyllite2M //
SpacegroupNo=15 HermannMauguin=C12/c1 //
PARAM=A=0.5172_0.5120^0.5224 PARAM=B=0.8958_0.8868^0.9048 PARAM=C=1.8670_1.8483^1.8857 //
PARAM=BETA=99.9_99^101 //
RP=3 PARAM=B1=0_0^0.01 GEWICHT=SPHAR2 TDS=0.01 //
GOAL:pyrophyllite2m=GEWICHT*ifthenelse(ifdef(d),exp(my*d*3/4),1)
E=AL+3 Wyckoff=f x=0.0000 y=0.3333 z=0.0000
E=O-2 Wyckoff=f x=0.2030 y=0.5000 z=0.0580
E=O-2 Wyckoff=f x=0.2030 y=0.1667 z=0.0580
E=O-2 Wyckoff=f x=0.2030 y=-0.1667 z=0.0580
E=O-2 Wyckoff=f x=0.0250 y=0.0830 z=0.1760
E=O-2 Wyckoff=f x=-0.4750 y=0.0830 z=0.1760
E=O-2 Wyckoff=f x=0.2750 y=0.3333 z=0.1760
E=SI+4 Wyckoff=f x=-0.2390 y=0.0000 z=0.1430
E=SI+4 Wyckoff=f x=0.2610 y=0.1667 z=0.1430

File: autoXRD/dara/data/BGMN-Templates/Structures/BGMN/Pyrrhotite_3T.str
PHASE=Pyrrhotite_3T //
SpacegroupNo=152 HermannMauguin=P3_121 //
PARAM=A=0.6866_0.6797^0.6935 PARAM=C=1.7088_1.6917^1.7259 //
RP=3 PARAM=B1=0_0^0.007 GEWICHT=SPHAR4 //
GOAL:pyrrhotite3t=GEWICHT*ifthenelse(ifdef(d),exp(my*d*3/4),1)
E=FE Wyckoff=c x=0.4718 y=0.4811 z=0.1583 TDS=0.0170
E=FE Wyckoff=c x=0.4985 y=0.4884 z=0.3309 TDS=0.0161
E=FE Wyckoff=b x=0.0289 TDS=0.0170
E=FE Wyckoff=b x=0.4656 TDS=0.0158
E=FE(0.8300) Wyckoff=a x=0.0205 TDS=0.0163
E=FE(0.1870) Wyckoff=a x=0.4251 TDS=0.0163
E=S Wyckoff=c x=0.1610 y=0.3287 z=0.0744 TDS=0.0133
E=S Wyckoff=c x=0.3356 y=0.1639 z=0.2472 TDS=0.0125
E=S Wyckoff=c x=0.6688 y=0.3271 z=0.0847 TDS=0.0126
E=S Wyckoff=c x=0.1623 y=0.8284 z=0.0885 TDS=0.0117

File: autoXRD/dara/data/BGMN-Templates/Structures/BGMN/ROZENITE.STR
PHASE=Rozenite //
SpacegroupNo=14 HermannMauguin=P12_1/c1 //
PARAM=A=0.7977_0.7897^0.8057 PARAM=B=1.3648_1.3512^1.3784 PARAM=C=0.9936_0.9836^1.0035 //
PARAM=BETA=143.004_142^144 //
RP=3 PARAM=B1=0_0^0.008 GEWICHT=SPHAR4 //
GOAL:rozenite=GEWICHT*ifthenelse(ifdef(d),exp(my*d*3/4),1)
E=FE+2 Wyckoff=e x=0.1505 y=0.1026 z=0.9322 TDS=0.0085
E=S Wyckoff=e x=0.6257 y=0.1096 z=0.8021 TDS=0.0070
E=O-2 Wyckoff=e x=0.7483 y=0.0484 z=0.9929 TDS=0.0140
E=O-2 Wyckoff=e x=0.7437 y=0.0768 z=0.7463 TDS=0.0140
E=O-2 Wyckoff=e x=0.3185 y=0.0953 z=0.6050 TDS=0.0140
E=O-2 Wyckoff=e x=0.6888 y=0.2133 z=0.8700 TDS=0.0140
E=O-2 Wyckoff=e x=0.0000 y=0.0729 z=0.6415 TDS=0.0170
E=O-2 Wyckoff=e x=0.3171 y=0.1391 z=0.2312 TDS=0.0170
E=O-2 Wyckoff=e x=0.5584 y=0.1254 z=0.1163 TDS=0.0170
E=O-2 Wyckoff=e x=0.0334 y=0.2500 z=0.8174 TDS=0.0170
E=H Wyckoff=e x=0.1250 y=0.0700 z=0.6400 TDS=0.0240
E=H Wyckoff=e x=0.8790 y=0.0170 z=0.5560 TDS=0.0240
E=H Wyckoff=e x=0.4100 y=0.1980 z=0.3180 TDS=0.0240
E=H Wyckoff=e x=0.3330 y=0.0980 z=0.3160 TDS=0.0240
E=H Wyckoff=e x=0.6970 y=0.1710 z=0.2340 TDS=0.0240
E=H Wyckoff=e x=0.6120 y=0.0960 z=0.0650 TDS=0.0240
E=H Wyckoff=e x=0.9530 y=0.2420 z=0.6780 TDS=0.0240
E=H Wyckoff=e x=0.1390 y=0.1900 z=0.3800 TDS=0.0240

File: autoXRD/dara/data/BGMN-Templates/Structures/BGMN/SANINA07.STR
PHASE=Sanidine_Na07 //
SpacegroupNo=12 HermannMauguin=C12/m1 //
PARAM=A=0.8578_0.855^0.8621 PARAM=B=1.2978_1.2913^1.3043 PARAM=C=0.7204_0.7168^0.7240 //
PARAM=BETA=116.0_115.5^116.5 //
RP=4 PARAM=B1=0_0^0.007 PARAM=k2=0_0^0.00001 GEWICHT=SPHAR4 //
GOAL:sanina07=GEWICHT*ifthenelse(ifdef(d),exp(my*d*3/4),1)
E=(K+1(0.9300),NA+1(0.0700)) Wyckoff=i x=0.7146 z=0.8621 TDS=0.0226
E=(AL+3(0.3840),SI+4(0.6160)) Wyckoff=j x=0.0094 y=0.1849 z=0.2243 TDS=0.0098
E=(AL+3(0.1160),SI+4(0.8840)) Wyckoff=j x=0.2092 y=0.3823 z=0.3445 TDS=0.0092
E=O-2 Wyckoff=g y=0.8543 TDS=0.0174
E=O-2 Wyckoff=i x=0.3615 z=0.7144 TDS=0.0164
E=O-2 Wyckoff=j x=0.8265 y=0.1464 z=0.2275 TDS=0.0201
E=O-2 Wyckoff=j x=0.0352 y=0.3119 z=0.2594 TDS=0.0156
E=O-2 Wyckoff=j x=0.1809 y=0.1258 z=0.4076 TDS=0.0160

File: autoXRD/dara/data/BGMN-Templates/Structures/BGMN/SANINA35.STR
PHASE=Sanidine_Na35 //
SpacegroupNo=12 HermannMauguin=C12/m1 //
PARAM=A=0.8451_0.8409^0.849 PARAM=B=1.2997_1.2932^1.3062 PARAM=C=0.7179_0.7143^0.7215 //
PARAM=BETA=116.1_115.6^116.6 //
RP=4 PARAM=B1=0_0^0.007 PARAM=k2=0_0^0.00001 GEWICHT=SPHAR4 //
GOAL:sanina35=GEWICHT*ifthenelse(ifdef(d),exp(my*d*3/4),1)
E=(K+1(0.6500),NA+1(0.3500)) Wyckoff=i x=0.2844 z=0.1383 TDS=0.0216
E=(SI+4(0.7300),AL+3(0.2700)) Wyckoff=j x=0.0091 y=0.1834 z=0.2236 TDS=0.0099
E=(SI+4(0.7700),AL+3(0.2300)) Wyckoff=j x=0.7069 y=0.1177 z=0.3431 TDS=0.0093
E=O-2 Wyckoff=g y=0.1443 TDS=0.0188
E=O-2 Wyckoff=i x=0.6308 z=0.2832 TDS=0.0190
E=O-2 Wyckoff=j x=0.8270 y=0.1448 z=0.2255 TDS=0.0216
E=O-2 Wyckoff=j x=0.0327 y=0.3092 z=0.2568 TDS=0.0171
E=O-2 Wyckoff=j x=0.1814 y=0.1256 z=0.4049 TDS=0.0175

File: autoXRD/dara/data/BGMN-Templates/Structures/BGMN/SANINA56.STR
PHASE=Sanidine_Na56 //
SpacegroupNo=12 HermannMauguin=C12/m1 //
PARAM=A=0.8360_0.8335^0.841 PARAM=B=1.2997_1.2958^1.3036 PARAM=C=0.7162_0.7141^0.7183 //
PARAM=BETA=116.2_115.7^116.7 //
RP=4 PARAM=B1=0_0^0.007 PARAM=k2=0_0^0.00001 GEWICHT=SPHAR4 //
GOAL:sanina56=GEWICHT*ifthenelse(ifdef(d),exp(my*d*3/4),1)
E=(K+1(0.4100),NA+1(0.5600),CA+2(0.0300)) Wyckoff=i x=0.7231 z=0.8642 TDS=0.0363
E=(AL+3(0.2860),SI+4(0.7140)) Wyckoff=j x=0.0080 y=0.1802 z=0.2235 TDS=0.0136
E=(AL+3(0.2150),SI+4(0.7850)) Wyckoff=j x=0.6981 y=0.1166 z=0.3413 TDS=0.0166
E=O-2 Wyckoff=g y=0.8589 TDS=0.0189
E=O-2 Wyckoff=i x=0.3887 z=0.7157 TDS=0.0218
E=O-2 Wyckoff=j x=0.8241 y=0.1388 z=0.2261 TDS=0.0228
E=O-2 Wyckoff=j x=0.0271 y=0.3058 z=0.2630 TDS=0.0183
E=O-2 Wyckoff=j x=0.1865 y=0.1247 z=0.4054 TDS=0.0194

File: autoXRD/dara/data/BGMN-Templates/Structures/BGMN/SANINA67.STR
PHASE=Sanidine_Na67 //
SpacegroupNo=12 HermannMauguin=C12/m1 //
PARAM=A=0.8348_0.8328^0.8373 PARAM=B=1.2980_1.2941^1.3019 PARAM=C=0.7158_0.7137^0.7179 //
PARAM=BETA=116.1_115.6^116.6 //
RP=4 PARAM=B1=0_0^0.007 PARAM=k2=0_0^0.00001 GEWICHT=SPHAR4 //
GOAL:sanina67=GEWICHT*ifthenelse(ifdef(d),exp(my*d*3/4),1)
E=(AL+3(0.2500),SI+4(0.7500)) Wyckoff=j x=0.0091 y=0.1797 z=0.2238 TDS=0.0214
E=(AL+3(0.2500),SI+4(0.7500)) Wyckoff=j x=0.6985 y=0.1167 z=0.3431 TDS=0.0211
E=(NA+1(0.6670),K+1(0.3330)) Wyckoff=i x=0.7204 z=0.8634 TDS=0.0496
E=O-2 Wyckoff=g y=0.8592 TDS=0.0333
E=O-2 Wyckoff=i x=0.3843 z=0.7116 TDS=0.0319
E=O-2 Wyckoff=j x=0.8242 y=0.1373 z=0.2236 TDS=0.0400
E=O-2 Wyckoff=j x=0.0275 y=0.3078 z=0.2544 TDS=0.0353
E=O-2 Wyckoff=j x=0.1883 y=0.1248 z=0.4087 TDS=0.0363

File: autoXRD/dara/data/BGMN-Templates/Structures/BGMN/SANINA85.STR
PHASE=Sanidine_Na85 //
SpacegroupNo=12 HermannMauguin=C12/m1 //
PARAM=A=0.8321_0.8296^0.8346 PARAM=B=1.2969_1.2930^1.3008 PARAM=C=0.7148_0.7127^0.7169 //
PARAM=BETA=116.1_115.6^116.6 //
RP=4 PARAM=B1=0_0^0.007 PARAM=k2=0_0^0.00001 GEWICHT=SPHAR4 //
GOAL:sanina85=GEWICHT*ifthenelse(ifdef(d),exp(my*d*3/4),1)
E=(AL+3(0.2500),SI+4(0.7500)) Wyckoff=j x=0.0089 y=0.1796 z=0.2240 TDS=0.0304
E=(AL+3(0.2500),SI+4(0.7500)) Wyckoff=j x=0.6972 y=0.1170 z=0.3437 TDS=0.0294
E=(NA+1(0.8500),K+1(0.1500)) Wyckoff=i x=0.7161 z=0.8504 TDS=0.1043
E=O-2 Wyckoff=g y=0.8622 TDS=0.0562
E=O-2 Wyckoff=i x=0.3885 z=0.7142 TDS=0.0594
E=O-2 Wyckoff=j x=0.8282 y=0.1382 z=0.2288 TDS=0.0607
E=O-2 Wyckoff=j x=0.0320 y=0.3030 z=0.2563 TDS=0.0541
E=O-2 Wyckoff=j x=0.1850 y=0.1251 z=0.4121 TDS=0.0542

File: autoXRD/dara/data/BGMN-Templates/Structures/BGMN/SCHORL.STR
PHASE=Schorl //
SpacegroupNo=160 HermannMauguin=R3m //
PARAM=A=1.5990_1.5830^1.6150 PARAM=C=0.7195_0.7123^0.7267 //
RP=3 PARAM=B1=0_0^0.007 GEWICHT=SPHAR4 //
GOAL:schorl=GEWICHT*ifthenelse(ifdef(d),exp(my*d*3/4),1)
E=NA+1(0.9600) Wyckoff=a z=0.2307 TDS=0.0238
E=(AL+3(0.2100),MG+2(0.1500),FE+2(0.6300)) Wyckoff=b x=0.6048 z=0.9659 TDS=0.0064
E=(AL+3(0.9350),FE+2(0.0067),MG+2(0.0500)) Wyckoff=c x=0.2985 y=0.2618 z=0.6111 TDS=0.0038
E=B Wyckoff=b x=0.7768 z=0.7875 TDS=0.0057
E=(SI+4(0.9667),B(0.0150),TI+4(0.0183)) Wyckoff=c x=0.1918 y=0.1900 z=0.0000 TDS=0.0038
E=(O(0.8100),F-1(0.1900)) Wyckoff=a z=0.7784 TDS=0.0194
E=O-2 Wyckoff=b x=0.7281 z=0.8169 TDS=0.0092
E=O-2 Wyckoff=b x=0.5330 z=0.8447 TDS=0.0103
E=O-2 Wyckoff=b x=0.7595 z=0.4019 TDS=0.0077
E=O-2 Wyckoff=b x=0.5741 z=0.4239 TDS=0.0075
E=O-2 Wyckoff=c x=0.1971 y=0.1871 z=0.7762 TDS=0.0067
E=O-2 Wyckoff=c x=0.2851 y=0.2852 z=0.0788 TDS=0.0067
E=O-2 Wyckoff=c x=0.2095 y=0.2701 z=0.4412 TDS=0.0075
E=H Wyckoff=b x=0.5367 z=0.7483 TDS=0.0079

File: autoXRD/dara/data/BGMN-Templates/Structures/BGMN/SIC15R.STR
PHASE=SiC15R //
SpacegroupNo=160 HermannMauguin=R3m //
PARAM=A=0.3073_0.3042^0.3104 PARAM=C=3.7700_3.7323^3.8077 //
RP=4 PARAM=B1=0_0^0.007 PARAM=k2=0_0^0.0001 GEWICHT=SPHAR2 //
GOAL:sic15r=GEWICHT*ifthenelse(ifdef(d),exp(my*d*3/4),1)
E=SI Wyckoff=a z=0.0500 TDS=0.0000
E=SI Wyckoff=a z=0.1830 TDS=0.0000
E=SI Wyckoff=a z=0.4500 TDS=0.0000
E=SI Wyckoff=a z=0.6500 TDS=0.0000
E=SI Wyckoff=a z=0.9170 TDS=0.0000
E=C Wyckoff=a z=1.0000 TDS=0.0000
E=C Wyckoff=a z=0.1330 TDS=0.0000
E=C Wyckoff=a z=0.4000 TDS=0.0000
E=C Wyckoff=a z=0.6000 TDS=0.0000
E=C Wyckoff=a z=0.8670 TDS=0.0000

File: autoXRD/dara/data/BGMN-Templates/Structures/BGMN/SODA.STR
PHASE=Natron(Soda) //
SpacegroupNo=9 HermannMauguin=C1c1 //
PARAM=A=1.2830_1.2702^1.2958 PARAM=B=0.9026_0.8936^0.9116 PARAM=C=1.3440_1.3306^1.3574 //
PARAM=BETA=123.0_122^124 //
RP=3 PARAM=B1=0_0^0.008 GEWICHT=SPHAR4 //
GOAL:soda=GEWICHT*ifthenelse(ifdef(d),exp(my*d*3/4),1)
E=NA+1 Wyckoff=a x=0.2400 y=0.2250 z=0.1280 TDS=0.0170
E=NA+1 Wyckoff=a x=0.2520 y=0.2700 z=-0.1280 TDS=0.0190
E=O-2 Wyckoff=a x=0.1250 y=-0.0120 z=0.0910 TDS=0.0300
E=O-2 Wyckoff=a x=0.3760 y=-0.4400 z=0.2080 TDS=0.0200
E=O-2 Wyckoff=a x=0.0930 y=0.3120 z=0.1750 TDS=0.0170
E=O-2 Wyckoff=a x=0.3740 y=0.1210 z=0.3220 TDS=0.0180
E=O-2 Wyckoff=a x=0.1390 y=0.3740 z=-0.0580 TDS=0.0220
E=O-2 Wyckoff=a x=0.3550 y=0.1250 z=0.0470 TDS=0.0200
E=O-2 Wyckoff=a x=0.1280 y=0.0490 z=-0.2150 TDS=0.0250
E=O-2 Wyckoff=a x=0.3720 y=0.5020 z=-0.0800 TDS=0.0240
E=O-2 Wyckoff=a x=0.1200 y=0.3760 z=-0.3320 TDS=0.0270
E=O-2 Wyckoff=a x=0.3990 y=0.1870 z=-0.1860 TDS=0.0270
E=C Wyckoff=a x=0.2500 y=0.7540 z=0.0000 TDS=0.0100
E=O-2(0.5000) Wyckoff=a x=0.2660 y=0.7180 z=0.0970 TDS=0.0350
E=O-2(0.5000) Wyckoff=a x=0.3440 y=0.7930 z=-0.0030 TDS=0.0250
E=O-2(0.5000) Wyckoff=a x=0.1390 y=0.7940 z=-0.0960 TDS=0.0200
E=O-2(0.5000) Wyckoff=a x=0.2530 y=0.8340 z=-0.0730 TDS=0.0460
E=O-2(0.5000) Wyckoff=a x=0.1510 y=0.6750 z=-0.0010 TDS=0.0380
E=O-2(0.5000) Wyckoff=a x=0.3360 y=0.8090 z=0.0930 TDS=0.0410

File: autoXRD/dara/data/BGMN-Templates/Structures/BGMN/SODIALUM.STR
PHASE=Sodium_alum  //
SpacegroupNo=205 HermannMauguin=P2_1/a-3 //
PARAM=A=1.2213_1.2091^1.2335 //
RP=3 PARAM=B1=0_0^0.007 GEWICHT=SPHAR6 //
GOAL:sodialum=GEWICHT*ifthenelse(ifdef(d),exp(my*d*3/4),1)
E=NA+1 Wyckoff=b TDS=0.0245
E=AL+3 Wyckoff=a TDS=0.0167
E=S Wyckoff=c x=0.7348 TDS=0.0239
E=O Wyckoff=c x=0.6657 TDS=0.0412
E=O Wyckoff=d x=0.2957 y=0.2783 z=0.1508 TDS=0.0533
E=O Wyckoff=d x=0.0767 y=0.0403 z=0.3188 TDS=0.0324
E=O Wyckoff=d x=0.1371 y=0.9596 z=0.0573 TDS=0.0255
E=H Wyckoff=d x=0.5850 y=0.3190 z=0.3780 TDS=0.0340
E=H Wyckoff=d x=0.4860 y=0.3080 z=0.3830 TDS=0.0400
E=H Wyckoff=d x=0.5550 y=0.2020 z=0.5020 TDS=0.0320
E=H Wyckoff=d x=0.5880 y=0.3390 z=0.1130 TDS=0.0240

File: autoXRD/dara/data/BGMN-Templates/Structures/BGMN/SPODUMEN.STR
PHASE=Spodumene //
SpacegroupNo=15 HermannMauguin=C12/c1 //
PARAM=A=0.9449_0.9411^0.9487 PARAM=B=0.8386_0.8352^0.8420 PARAM=C=0.5215_0.5194^0.5236 //
PARAM=BETA=110.1_109.6^111.6 //
RP=4 PARAM=B1=0_0^0.007 PARAM=k2=0_0^0.00001 GEWICHT=SPHAR4 //
GOAL:spodumen=GEWICHT*ifthenelse(ifdef(d),exp(my*d*3/4),1)
E=LI+1 Wyckoff=e y=0.2752 TDS=0.0115
E=AL+3 Wyckoff=e y=0.9066 TDS=0.0017
E=SI+4 Wyckoff=f x=0.2941 y=0.0935 z=0.2560 TDS=0.0014
E=O-2 Wyckoff=f x=0.1099 y=0.0823 z=0.1402 TDS=0.0024
E=O-2 Wyckoff=f x=0.3646 y=0.2673 z=0.3009 TDS=0.0044
E=O-2 Wyckoff=f x=0.3565 y=-0.0129 z=0.0578 TDS=0.0042

File: autoXRD/dara/data/BGMN-Templates/Structures/BGMN/STARKEYI.STR
PHASE=Starkeyite //
SpacegroupNo=14 HermannMauguin=P12_1/c1 //
PARAM=A=0.7905_0.7865^0.7945 PARAM=B=1.3604_1.3536^1.3672 PARAM=C=0.9811_0.9762^0.9860 //
PARAM=BETA=142.88_142.3^143.3 //
RP=4 PARAM=B1=0_0^0.007 PARAM=k2=0_0^0.0001 GEWICHT=SPHAR4 //
GOAL:starkeyi=GEWICHT*ifthenelse(ifdef(d),exp(my*d*3/4),1)
E=MG+2 Wyckoff=e x=0.1519 y=0.1028 z=0.9306 TDS=0.0110
E=S Wyckoff=e x=0.6302 y=0.1068 z=0.8043 TDS=0.0080
E=O Wyckoff=e x=0.7537 y=0.0461 z=0.9942 TDS=0.0130
E=O Wyckoff=e x=0.7539 y=0.0772 z=0.7515 TDS=0.0130
E=O Wyckoff=e x=0.3244 y=0.0911 z=0.6017 TDS=0.0130
E=O Wyckoff=e x=0.6855 y=0.2112 z=0.8710 TDS=0.0130
E=O Wyckoff=e x=0.0036 y=0.0748 z=0.6445 TDS=0.0180
E=O Wyckoff=e x=0.3192 y=0.1394 z=0.2282 TDS=0.0180
E=O Wyckoff=e x=0.5498 y=0.1273 z=0.1093 TDS=0.0180
E=O Wyckoff=e x=0.0417 y=0.2491 z=0.8222 TDS=0.0180
E=H Wyckoff=e x=0.1250 y=0.0700 z=0.6400 TDS=0.0240
E=H Wyckoff=e x=0.8790 y=0.0170 z=0.5560 TDS=0.0240
E=H Wyckoff=e x=0.4100 y=0.1980 z=0.3180 TDS=0.0240
E=H Wyckoff=e x=0.3330 y=0.0980 z=0.3160 TDS=0.0240
E=H Wyckoff=e x=0.6970 y=0.1710 z=0.2340 TDS=0.0240
E=H Wyckoff=e x=0.6120 y=0.0960 z=0.0650 TDS=0.0240
E=H Wyckoff=e x=0.9530 y=0.2420 z=0.6780 TDS=0.0240
E=H Wyckoff=e x=0.1390 y=0.1900 z=0.3800 TDS=0.0240

File: autoXRD/dara/data/BGMN-Templates/Structures/BGMN/STILBITE.STR
PHASE=Stilbite //
SpacegroupNo=12 HermannMauguin=C12/m1 //
PARAM=A=1.3640_1.3504^1.3776 PARAM=B=1.8240_1.8058^1.8422 PARAM=C=1.1270_1.1157^1.1383 //
PARAM=BETA=128.0_127^129 //
RP=3 PARAM=B1=0_0^0.007 GEWICHT=SPHAR4 //
GOAL:stilbite=GEWICHT*ifthenelse(ifdef(d),exp(my*d*3/4),1)
E=CA+2 Wyckoff=i x=0.7195 z=0.9051 TDS=0.0215
E=NA+1(0.2200) Wyckoff=j x=0.5055 y=0.0659 z=0.0392 TDS=0.0428
E=(SI+4(0.6325),AL+3(0.3675)) Wyckoff=j x=0.4830 y=0.3042 z=0.2420 TDS=0.0046
E=(SI+4(0.6325),AL+3(0.3675)) Wyckoff=j x=0.2653 y=0.3097 z=0.2619 TDS=0.0033
E=(SI+4(0.6325),AL+3(0.3675)) Wyckoff=j x=0.1892 y=0.0893 z=0.4846 TDS=0.0040
E=SI+4 Wyckoff=j x=0.1124 y=0.3166 z=0.5013 TDS=0.0043
E=(SI+4(0.6325),AL+3(0.3675)) Wyckoff=g y=0.7390 TDS=0.0042
E=O-2 Wyckoff=j x=0.4645 y=0.2911 z=0.0842 TDS=0.0140
E=O-2 Wyckoff=j x=0.1164 y=0.3162 z=0.1189 TDS=0.0138
E=O-2 Wyckoff=j x=0.0512 y=0.2661 z=0.3516 TDS=0.0203
E=O-2 Wyckoff=j x=0.0638 y=0.1199 z=0.3226 TDS=0.0141
E=O-2 Wyckoff=j x=0.2935 y=0.2308 z=0.3453 TDS=0.0201
E=O-2 Wyckoff=j x=0.3001 y=0.3796 z=0.3714 TDS=0.0176
E=O-2 Wyckoff=j x=0.3406 y=0.3162 z=0.1914 TDS=0.0140
E=O-2 Wyckoff=j x=0.3157 y=0.1119 z=0.5024 TDS=0.0178
E=O-2 Wyckoff=i x=0.8137 z=0.5124 TDS=0.0175
E=O-2 Wyckoff=h y=0.6491 TDS=0.0115
E=O-2(0.8400) Wyckoff=j x=0.1347 y=0.0776 z=0.1067 TDS=0.0745
E=O-2(0.9100) Wyckoff=j x=0.3306 y=0.1258 z=0.1013 TDS=0.0471
E=O-2(0.8500) Wyckoff=i x=0.6309 z=0.6451 TDS=0.0358
E=O-2 Wyckoff=i x=0.4876 z=0.7584 TDS=0.0998
E=O-2 Wyckoff=i x=0.0972 z=0.8368 TDS=0.0472
E=O-2 Wyckoff=i x=0.3288 z=0.8960 TDS=0.1016

File: autoXRD/dara/data/BGMN-Templates/Structures/BGMN/SZOMOLNO.STR
PHASE=Szomolnokite //
SpacegroupNo=15 HermannMauguin=C12/c1 //
PARAM=A=0.7078_0.7007^0.7149 PARAM=B=0.7549_0.7474^0.7624 PARAM=C=0.7773_0.7695^0.7851 //
PARAM=BETA=118.7_117.7^119.7 //
RP=3 PARAM=B1=0_0^0.008 GEWICHT=SPHAR4 //
GOAL:szomolno=GEWICHT*ifthenelse(ifdef(d),exp(my*d*3/4),1)
E=FE+2 Wyckoff=b TDS=0.0131
E=S Wyckoff=e y=0.1531 TDS=0.0121
E=O-2 Wyckoff=f x=0.1697 y=0.0429 z=0.3985 TDS=0.0178
E=O-2 Wyckoff=f x=0.0956 y=0.2683 z=0.1560 TDS=0.0166
E=O-2 Wyckoff=e y=0.6444 TDS=0.0180
E=H Wyckoff=f x=0.1080 y=0.7090 z=0.3150 TDS=0.0696

File: autoXRD/dara/data/BGMN-Templates/Structures/BGMN/Sanid08.str
PHASE=SANIDINE_K08 //
SpacegroupNo=12 HermannMauguin=C12/m1 //
PARAM=A=0.8540_0.8455^0.8625 PARAM=B=1.3036_1.2906^1.3166 PARAM=C=0.7189_0.7117^0.7261 //
PARAM=BETA=116.0_115^117 //
RP=3 PARAM=B1=0_0^0.006 GEWICHT=SPHAR4 GOAL:sanid08=GEWICHT*ifthenelse(ifdef(d),exp(my*d*3/4),1)
E=(K+1(0.8260),NA+1(0.1000),BA+2(0.0400),SR+2(0.0400)) Wyckoff=i x=0.7166 z=0.8640 TDS=0.0206
E=(AL+3(0.3200),SI+4(0.6800)) Wyckoff=j x=0.0092 y=0.1840 z=0.2237 TDS=0.0075
E=(AL+3(0.2200),SI+4(0.7800)) Wyckoff=j x=0.7070 y=0.1177 z=0.3443 TDS=0.0072
E=O-2 Wyckoff=g y=0.8550 TDS=0.0153
E=O-2 Wyckoff=i x=0.3681 z=0.7149 TDS=0.0148
E=O-2 Wyckoff=j x=0.8279 y=0.1444 z=0.2273 TDS=0.0186
E=O-2 Wyckoff=j x=0.0324 y=0.3096 z=0.2564 TDS=0.0144
E=O-2 Wyckoff=j x=0.1817 y=0.1265 z=0.4047 TDS=0.0144

File: autoXRD/dara/data/BGMN-Templates/Structures/BGMN/Sanid086.str
PHASE=SANIDINE_K086  //
SpacegroupNo=12 HermannMauguin=C12/m1 //
PARAM=A=0.8543_0.8458^0.8628 PARAM=B=1.3021_1.2891^1.3151 PARAM=C=0.7183_0.7111^0.7255 //
PARAM=BETA=116.000_115^117 //
RP=3 PARAM=B1=0_0^0.006 GEWICHT=SPHAR4 GOAL:sanid086=GEWICHT*ifthenelse(ifdef(d),exp(my*d*3/4),1)
E=(NA+1(0.1400),K+1(0.8600)) Wyckoff=i x=0.7160 z=0.8629 TDS=0.0215
E=(AL+3(0.3200),SI+4(0.6800)) Wyckoff=j x=0.0093 y=0.1844 z=0.2238 TDS=0.0083
E=(AL+3(0.1800),SI+4(0.8200)) Wyckoff=j x=0.7076 y=0.1177 z=0.3443 TDS=0.0083
E=O-2 Wyckoff=g y=0.8539 TDS=0.0159
E=O-2 Wyckoff=i x=0.3660 z=0.7145 TDS=0.0159
E=O-2 Wyckoff=j x=0.8277 y=0.1454 z=0.2278 TDS=0.0182
E=O-2 Wyckoff=j x=0.0338 y=0.3098 z=0.2577 TDS=0.0144
E=O-2 Wyckoff=j x=0.1812 y=0.1264 z=0.4052 TDS=0.0149

File: autoXRD/dara/data/BGMN-Templates/Structures/BGMN/Sanina16.str
PHASE=Sanidine_Na16 //
SpacegroupNo=12 HermannMauguin=C12/m1 //
PARAM=A=0.8531_0.849^0.856 PARAM=B=1.3007_1.2942^1.3072 PARAM=C=0.7179_0.7143^0.7215 //
PARAM=BETA=116.0_115.5^116.5 //
RP=4 PARAM=B1=0_0^0.007 PARAM=k2=0_0^0.00001 GEWICHT=SPHAR4 //
GOAL:sanina16=GEWICHT*ifthenelse(ifdef(d),exp(my*d*3/4),1)
E=(K+1(0.8310),NA+1(0.1690)) Wyckoff=i x=0.7193 z=0.8637 TDS=0.0362
E=(SI+4(0.7200),AL+3(0.2800)) Wyckoff=j x=0.0085 y=0.1819 z=0.2235 TDS=0.0122
E=(SI+4(0.7800),AL+3(0.2200)) Wyckoff=j x=0.7023 y=0.1169 z=0.3436 TDS=0.0119
E=O-2 Wyckoff=g y=0.8571 TDS=0.0209
E=O-2 Wyckoff=i x=0.3775 z=0.7149 TDS=0.0210
E=O-2 Wyckoff=j x=0.8262 y=0.1406 z=0.2262 TDS=0.0225
E=O-2 Wyckoff=j x=0.0277 y=0.3072 z=0.2547 TDS=0.0180
E=O-2 Wyckoff=j x=0.1844 y=0.1252 z=0.4049 TDS=0.0195

File: autoXRD/dara/data/BGMN-Templates/Structures/BGMN/Sanina75.str
PHASE=Sanidine_Na75 //
SpacegroupNo=12 HermannMauguin=C12/m1 //
PARAM=A=0.8314_0.8289^0.8339 PARAM=B=1.2972_1.2933^1.3011 PARAM=C=0.7150_0.7129^0.7171 //
PARAM=BETA=116.1_115.6^116.6 //
RP=4 PARAM=B1=0_0^0.007 PARAM=k2=0_0^0.00001 GEWICHT=SPHAR4 //
GOAL:sanina75=GEWICHT*ifthenelse(ifdef(d),exp(my*d*3/4),1)
E=(AL+3(0.2500),SI+4(0.7500)) Wyckoff=j x=0.0081 y=0.1792 z=0.2236 TDS=0.0177
E=(AL+3(0.2500),SI+4(0.7500)) Wyckoff=j x=0.6967 y=0.1164 z=0.3422 TDS=0.0170
E=(NA+1(0.7500),K+1(0.2500)) Wyckoff=i x=0.7220 z=0.8628 TDS=0.0458
E=O-2 Wyckoff=g y=0.8609 TDS=0.0333
E=O-2 Wyckoff=i x=0.3916 z=0.7158 TDS=0.0290
E=O-2 Wyckoff=j x=0.8230 y=0.1361 z=0.2242 TDS=0.0386
E=O-2 Wyckoff=j x=0.0256 y=0.3044 z=0.2528 TDS=0.0325
E=O-2 Wyckoff=j x=0.1877 y=0.1241 z=0.4063 TDS=0.0347

File: autoXRD/dara/data/BGMN-Templates/Structures/BGMN/Sb2O4_Cervantite.str
PHASE=Sb2O4_Cervantite //
SpacegroupNo=33 HermannMauguin=Pna2_1 //
PARAM=A=0.5456_0.5429^0.5483 PARAM=B=0.4814_0.4790^0.4838 PARAM=C=1.1787_1.1728^1.1846 //
RP=4 PARAM=B1=0_0^0.007 PARAM=k2=0_0^0.0001 GEWICHT=SPHAR4 //
GOAL:cervantite=GEWICHT*ifthenelse(ifdef(d),exp(my*d*3/4),1)
E=SB+3 Wyckoff=a x=-0.0320 y=0.0360 z=0.0090 TDS=0.0010
E=SB+5 Wyckoff=a x=0.3660 y=0.0160 z=0.2530 TDS=0.0010
E=O-2 Wyckoff=a x=0.3400 y=0.1770 z=0.0962 TDS=0.0031
E=O-2 Wyckoff=a x=0.1590 y=0.7100 z=0.1950 TDS=0.0031
E=O-2 Wyckoff=a x=0.0860 y=0.2080 z=0.3120 TDS=0.0031
E=O-2 Wyckoff=a x=0.3300 y=0.8400 z=0.4100 TDS=0.0031

File: autoXRD/dara/data/BGMN-Templates/Structures/BGMN/Schairerite.str
PHASE=Schairerite //
SpacegroupNo=157 HermannMauguin=P31m //
PARAM=A=1.2197_1.2075^1.2319 PARAM=C=1.9359_1.9165^1.9553 //
RP=3 PARAM=B1=0_0^0.007 GEWICHT=SPHAR4 //
GOAL:schairerite=GEWICHT*ifthenelse(ifdef(d),exp(my*d*3/4),1)
E=CL-1 Wyckoff=a z=1.0000 TDS=0.0073
E=CL-1 Wyckoff=b z=0.0296 TDS=0.0187
E=S Wyckoff=a z=0.2376 TDS=0.0105
E=S Wyckoff=b z=0.2532 TDS=0.0100
E=S Wyckoff=a z=0.7782 TDS=0.0095
E=S Wyckoff=b z=0.7950 TDS=0.0075
E=S Wyckoff=a z=0.5074 TDS=0.0090
E=S Wyckoff=b z=0.5266 TDS=0.0072
E=S Wyckoff=c x=0.6699 z=0.6659 TDS=0.0081
E=S Wyckoff=c x=0.6672 z=0.9387 TDS=0.0090
E=S Wyckoff=c x=0.3366 z=0.3673 TDS=0.0083
E=S Wyckoff=c x=0.3344 z=0.0933 TDS=0.0062
E=NA+1 Wyckoff=c x=0.5152 z=0.5166 TDS=0.0149
E=NA+1 Wyckoff=d x=0.1591 y=0.3340 z=0.5147 TDS=0.0125
E=NA+1 Wyckoff=c x=0.8128 z=0.3789 TDS=0.0105
E=NA+1 Wyckoff=d x=0.4788 y=0.3318 z=0.3846 TDS=0.0131
E=NA+1 Wyckoff=c x=0.1892 z=0.9294 TDS=0.0123
E=NA+1 Wyckoff=d x=0.8470 y=0.3359 z=0.9339 TDS=0.0122
E=NA+1 Wyckoff=c x=0.1759 z=0.6468 TDS=0.0120
E=NA+1 Wyckoff=d x=0.8448 y=0.3337 z=0.6527 TDS=0.0125
E=NA+1 Wyckoff=c x=0.8236 z=0.0957 TDS=0.0184
E=NA+1 Wyckoff=d x=0.4783 y=0.3312 z=0.1034 TDS=0.0177
E=NA+1 Wyckoff=c x=0.4879 z=0.7928 TDS=0.0122
E=NA+1 Wyckoff=d x=0.1515 y=0.3345 z=0.7941 TDS=0.0098
E=NA+1 Wyckoff=c x=0.5180 z=0.2357 TDS=0.0150
E=NA+1 Wyckoff=d x=0.1811 y=0.3334 z=0.2391 TDS=0.0158
E=F-1 Wyckoff=c x=0.6858 z=0.4658 TDS=0.0137
E=F-1 Wyckoff=c x=0.3396 z=0.8636 TDS=0.0086
E=F-1 Wyckoff=c x=0.3486 z=0.5674 TDS=0.0098
E=F-1 Wyckoff=c x=0.6620 z=0.3131 TDS=0.0145
E=F-1 Wyckoff=c x=0.6753 z=0.1666 TDS=0.0114
E=F-1 Wyckoff=c x=0.3262 z=0.7175 TDS=0.0074
E=O-2 Wyckoff=a z=0.1631 TDS=0.0305
E=O-2 Wyckoff=c x=0.8884 z=0.2636 TDS=0.0117
E=O-2 Wyckoff=b z=0.3301 TDS=0.0189
E=O-2 Wyckoff=d x=0.6683 y=0.2201 z=0.2318 TDS=0.0198
E=O-2 Wyckoff=a z=0.7026 TDS=0.0179
E=O-2 Wyckoff=c x=0.1140 z=0.8064 TDS=0.0122
E=O-2 Wyckoff=b z=0.8717 TDS=0.0075
E=O-2 Wyckoff=d x=0.5502 y=0.2158 z=0.7701 TDS=0.0191
E=O-2 Wyckoff=a z=0.4317 TDS=0.0115
E=O-2 Wyckoff=c x=0.1130 z=0.5320 TDS=0.0113
E=O-2 Wyckoff=b z=0.6043 TDS=0.0116
E=O-2 Wyckoff=d x=0.6720 y=0.2209 z=0.5021 TDS=0.0176
E=O-2 Wyckoff=c x=0.6771 z=0.7416 TDS=0.0113
E=O-2 Wyckoff=c x=0.5517 z=0.6460 TDS=0.0113
E=O-2 Wyckoff=d x=0.7834 y=0.1167 z=0.6403 TDS=0.0136
E=O-2 Wyckoff=c x=0.6678 z=0.0146 TDS=0.0098
E=O-2 Wyckoff=c x=0.5527 z=0.9142 TDS=0.0126
E=O-2 Wyckoff=d x=0.7808 y=0.1154 z=0.9133 TDS=0.0114
E=O-2 Wyckoff=c x=0.3384 z=0.2897 TDS=0.0132
E=O-2 Wyckoff=c x=0.4475 z=0.3971 TDS=0.0152
E=O-2 Wyckoff=d x=0.3356 y=0.1125 z=0.3934 TDS=0.0151
E=O-2 Wyckoff=c x=0.3358 z=0.0167 TDS=0.0166
E=O-2 Wyckoff=c x=0.4461 z=0.1203 TDS=0.0185
E=O-2 Wyckoff=d x=0.3342 y=0.1123 z=0.1204 TDS=0.0183

File: autoXRD/dara/data/BGMN-Templates/Structures/BGMN/Scorodite.str
PHASE=Scorodite //
SpacegroupNo=61 HermannMauguin=P2_1/b2_1/c2_1/a //
PARAM=A=1.0278_1.0175^1.0381 PARAM=B=0.8937_0.8848^0.9026 PARAM=C=0.9996_0.9896^1.0096 //
RP=3 PARAM=B1=0_0^0.007 GEWICHT=SPHAR4 //
GOAL:scorodite=GEWICHT*ifthenelse(ifdef(d),exp(my*d*3/4),1)
E=FE+3 Wyckoff=c x=0.1269 y=0.1468 z=0.8177 TDS=0.0159
E=AS Wyckoff=c x=0.1516 y=0.4646 z=0.6364 TDS=0.0142
E=O-2 Wyckoff=c x=0.3012 y=0.4955 z=0.6956 TDS=0.0183
E=O-2 Wyckoff=c x=0.0508 y=0.5831 z=0.7170 TDS=0.0184
E=O-2 Wyckoff=c x=0.1102 y=0.2859 z=0.6671 TDS=0.0203
E=O-2 Wyckoff=c x=0.1426 y=0.4951 z=0.4707 TDS=0.0185
E=O-2 Wyckoff=c x=0.5543 y=0.3282 z=0.5695 TDS=0.0200
E=O-2 Wyckoff=c x=0.8006 y=0.2277 z=0.6164 TDS=0.0200
E=H Wyckoff=c x=0.4760 y=0.3770 z=0.6030 TDS=0.0150
E=H Wyckoff=c x=0.5340 y=0.3010 z=0.4990 TDS=0.0150
E=H Wyckoff=c x=0.8540 y=0.1570 z=0.7030 TDS=0.0150
E=H Wyckoff=c x=0.8100 y=0.3100 z=0.5820 TDS=0.0150

File: autoXRD/dara/data/BGMN-Templates/Structures/BGMN/Si3n4a.str
PHASE=Si3N4_alpha //
SpacegroupNo=159 HermannMauguin=P31c //
PARAM=A=0.7765_0.7687^0.7843 PARAM=C=0.5628_0.5572^0.5684 //
RP=3 PARAM=B1=0_0^0.007 GEWICHT=SPHAR4 //
GOAL:si3n4a=GEWICHT*ifthenelse(ifdef(d),exp(my*d*3/4),1)
E=SI Wyckoff=c x=0.5106 y=0.0815 z=0.1904 TDS=0.0073
E=SI Wyckoff=c x=0.1658 y=0.2520 z=-0.0168 TDS=0.0054
E=N Wyckoff=a z=0.4710 TDS=0.0026
E=N Wyckoff=b z=0.6340 TDS=0.0030
E=N Wyckoff=c x=0.3488 y=-0.0383 z=-0.0220 TDS=0.0080
E=N Wyckoff=c x=0.3159 y=0.3165 z=0.2410 TDS=0.0010
