Repository: njszym/XRD-AutoAnalyzer

# An automatic analysis tool for XRD

A package designed to automate the process of phase identification from XRD spectra using a probabilistic deep learning trained with physics-informed data augmentation.

The corresponding manuscript will be made available soon. Reproducing the published results can be accomplished using the data provided in [figshare](https://figshare.com/s/69030545b8020de35633).

## Usage example

A pre-trained model for the Li-Mn-Ti-O-F chemical space is available in the ```Example/``` directory. To classify the experimentally measured patterns tabulated in the ```Spectra/``` sub-folder, run the following:

```
python run_CNN.py
```

File: autoXRD/dara/data/BGMN-Templates/Structures/BGMN/Sillimanite.str
PHASE=Sillimanite //
SpacegroupNo=62 HermannMauguin=P2_1/n2_1/m2_1/a //
PARAM=A=0.7672_0.7595^0.7749 PARAM=B=0.5771_0.5713^0.5829 PARAM=C=0.7484_0.7409^0.7559 //
RP=3 PARAM=B1=0_0^0.007 GEWICHT=SPHAR4 //
GOAL:sillimanite=GEWICHT*ifthenelse(ifdef(d),exp(my*d*3/4),1)
E=AL+3 Wyckoff=a TDS=0.0017
E=(AL+3(0.9100),SI+4(0.0900)) Wyckoff=c x=0.8433 z=0.3572 TDS=0.0024
E=(SI+4(0.9100),AL+3(0.0900)) Wyckoff=c x=0.6588 z=0.8476 TDS=0.0022
E=O-2 Wyckoff=c x=0.5931 z=0.6393 TDS=0.0013
E=O-2 Wyckoff=c x=0.9361 z=0.1446 TDS=0.0018
E=O-2 Wyckoff=c x=0.9965 z=0.5217 TDS=0.0069
E=O-2 Wyckoff=d x=0.2222 y=0.5131 z=0.1256 TDS=0.0026

File: autoXRD/dara/data/BGMN-Templates/Structures/BGMN/Stibnite.str
PHASE=Stibnite //
SpacegroupNo=62 HermannMauguin=P2_1/n2_1/m2_1/a //
PARAM=A=1.1312_1.1266^1.1356 PARAM=B=0.3835_0.3821^0.3851 PARAM=C=1.1228_1.1184^1.1274 //
RP=4 PARAM=B1=0_0^0.006 PARAM=k2=0_0^0.000001 GEWICHT=SPHAR4 //
GOAL:stibnite=GEWICHT*ifthenelse(ifdef(d),exp(my*d*3/4),1)
E=SB+3 Wyckoff=c x=0.5294 z=0.1738 TDS=0.0121
E=SB+3 Wyckoff=c x=0.8505 z=0.9641 TDS=0.0152
E=S Wyckoff=c x=0.5495 z=0.6230 TDS=0.0135
E=S Wyckoff=c x=0.8748 z=0.5615 TDS=0.0135
E=S Wyckoff=c x=0.7077 z=0.3085 TDS=0.0144

File: autoXRD/dara/data/BGMN-Templates/Structures/BGMN/Struvite.str
PHASE=Struvite //
SpacegroupNo=31 HermannMauguin=Pmn2_1 //
PARAM=A=0.6951_0.6927^0.6983 PARAM=B=0.6141_0.6117^0.6167 PARAM=C=1.1214_1.1173^1.1263 //
RP=4 PARAM=B1=0_0^0.01 PARAM=k2=0_0^0.0001 GEWICHT=SPHAR4 //
GOAL:struvite=GEWICHT*ifthenelse(ifdef(d),exp(my*d*3/4),1)
E=P Wyckoff=a y=0.993 z=0.0018 TDS=0.011
E=MG+2 Wyckoff=a y=0.3767 z=0.374 TDS=0.017
E=O-2 Wyckoff=a y=0.9765 z=0.865 TDS=0.016
E=O-2 Wyckoff=a y=0.7617 z=0.0557 TDS=0.015
E=O-2 Wyckoff=b x=0.1823 y=0.1139 z=0.0436 TDS=0.013
E=O-2 Wyckoff=a y=0.6829 z=0.2878 TDS=0.027
E=O-2 Wyckoff=a y=0.0768 z=0.4664 TDS=0.03
E=O-2 Wyckoff=b x=0.2179 y=0.2618 z=0.2643 TDS=0.019
E=O-2 Wyckoff=b x=0.2115 y=0.4852 z=0.4874 TDS=0.024
E=N Wyckoff=a y=0.3567 z=0.7351 TDS=0.0260
E=H Wyckoff=a y=0.7192 z=0.2017 TDS=0.0330
E=H Wyckoff=a y=0.8174 z=0.3299 TDS=0.0615
E=H Wyckoff=b x=0.1157 y=0.0070 z=0.4999 TDS=0.051
E=H Wyckoff=b x=0.1989 y=0.2007 z=0.1824 TDS=0.028
E=H Wyckoff=b x=0.3169 y=0.1702 z=0.3020 TDS=0.041
E=H Wyckoff=b x=0.3200 y=0.3904 z=0.5120 TDS=0.025
E=H Wyckoff=b x=0.2511 y=0.6354 z=0.5027 TDS=0.025
E=H Wyckoff=a y=0.2186 z=0.7832 TDS=0.026
E=H Wyckoff=a y=0.3311 z=0.6473 TDS=0.026
E=H Wyckoff=b x=0.1148 y=0.4557 z=0.7535 TDS=0.027

File: autoXRD/dara/data/BGMN-Templates/Structures/BGMN/Syngenite.str
PHASE=Syngenite //
SpacegroupNo=11 HermannMauguin=P12_1/m1 //
PARAM=A=0.9770_0.9672^0.9868 PARAM=B=0.7150_0.7079^0.7221 PARAM=C=0.6250_0.6188^0.6312 //
PARAM=BETA=104.0_103^105 //
RP=3 PARAM=B1=0_0^0.005 GEWICHT=SPHAR4 //
GOAL:syngenite=GEWICHT*ifthenelse(ifdef(d),exp(my*d*3/4),1)
E=K+1 Wyckoff=f x=0.3357 y=0.0068 z=0.1947 TDS=0.0135
E=CA+2 Wyckoff=e x=0.9679 z=0.3327 TDS=0.0047
E=S Wyckoff=e x=0.9897 z=0.8396 TDS=0.0038
E=S Wyckoff=e x=0.6373 z=0.2697 TDS=0.0066
E=O-2 Wyckoff=e x=0.1191 z=0.0167 TDS=0.0126
E=O-2 Wyckoff=e x=0.2244 z=0.5015 TDS=0.0105
E=O-2 Wyckoff=e x=0.5322 z=0.0586 TDS=0.0112
E=O-2 Wyckoff=e x=0.5650 z=0.4493 TDS=0.0149
E=O-2 Wyckoff=f x=0.7296 y=0.0842 z=0.2837 TDS=0.0147
E=O-2 Wyckoff=e x=0.8687 z=0.9421 TDS=0.0120
E=O-2 Wyckoff=f x=0.9813 y=0.0840 z=0.6959 TDS=0.0089
E=H Wyckoff=f x=0.2430 y=0.3540 z=0.5970 TDS=0.0000

File: autoXRD/dara/data/BGMN-Templates/Structures/BGMN/THERMONA.STR
PHASE=Thermonatrite //
SpacegroupNo=29 HermannMauguin=Pca2_1 //
PARAM=A=1.0724_1.0617^1.0831 PARAM=B=0.5259_0.5206^0.5312 PARAM=C=0.6474_0.6409^0.6539 //
RP=4 PARAM=B1=0_0^0.007 PARAM=k2=0_0^0.0001 GEWICHT=SPHAR4 //
GOAL:thermona=GEWICHT*ifthenelse(ifdef(d),exp(my*d*3/4),1)
E=NA+1 Wyckoff=a x=0.1938 y=0.1398 z=0.0000 TDS=0.0143
E=NA+1 Wyckoff=a x=0.0020 y=0.6214 z=0.0651 TDS=0.0146
E=C Wyckoff=a x=0.2556 y=0.6025 z=0.7849 TDS=0.0091
E=O Wyckoff=a x=0.1381 y=0.5457 z=0.7990 TDS=0.0167
E=O Wyckoff=a x=0.3369 y=0.4267 z=0.7973 TDS=0.0141
E=O Wyckoff=a x=0.2876 y=0.8361 z=0.7602 TDS=0.0149
E=O Wyckoff=a x=0.9704 y=0.0683 z=0.0325 TDS=0.0166
E=H Wyckoff=a x=0.9400 y=0.1500 z=0.1100 TDS=0.0000
E=H Wyckoff=a x=0.9200 y=0.1200 z=0.9000 TDS=0.0000

File: autoXRD/dara/data/BGMN-Templates/Structures/BGMN/TI4O7.STR
PHASE=Ti4O7 //
SpacegroupNo=2 HermannMauguin=I-1 //
PARAM=A=0.5597_0.5569^0.5625 PARAM=B=0.7125_0.7089^0.7161 PARAM=C=2.0429_2.0327^2.0531 //
PARAM=ALPHA=67.7_67^68.5 PARAM=BETA=57.2_56.5^58 PARAM=GAMMA=108.8_108.2^109.5 //
RP=4 PARAM=B1=0_0^0.007 PARAM=k2=0_0^0.0001 GEWICHT=SPHAR2 //
GOAL:ti4o7=GEWICHT*ifthenelse(ifdef(d),exp(my*d*3/4),1)
E=TI+4 Wyckoff=i x=0.0201 y=0.0203 z=0.0662 TDS=0.0046
E=TI+4 Wyckoff=i x=0.0843 y=0.0397 z=0.2013 TDS=0.0049
E=TI+3 Wyckoff=i x=0.0278 y=0.5272 z=0.0628 TDS=0.0048
E=TI+3 Wyckoff=i x=0.0800 y=0.5378 z=0.2011 TDS=0.0046
E=O Wyckoff=i x=0.9119 y=0.6607 z=0.1390 TDS=0.0051
E=O Wyckoff=i x=0.0623 y=0.3324 z=0.0153 TDS=0.0059
E=O Wyckoff=i x=0.0341 y=0.3165 z=0.1642 TDS=0.0047
E=O Wyckoff=i x=0.6115 y=0.8335 z=0.0814 TDS=0.0062
E=O Wyckoff=i x=0.6238 y=0.8428 z=0.2238 TDS=0.0050
E=O Wyckoff=i x=0.4138 y=0.1768 z=0.0578 TDS=0.0062
E=O Wyckoff=i x=0.4423 y=0.1729 z=0.1984 TDS=0.0055

File: autoXRD/dara/data/BGMN-Templates/Structures/BGMN/TITANITE.STR
PHASE=Titanite //
SpacegroupNo=14 HermannMauguin=P12_1/c1 //
PARAM=A=0.7455_0.7381^0.7530 PARAM=B=0.8714_0.8627^0.8801 PARAM=C=0.7068_0.6997^0.7139 //
PARAM=BETA=126.359_125.4^127.3 //
RP=4 PARAM=B1=0_0^0.007 PARAM=k2=0_0^0.0001 GEWICHT=SPHAR4 //
GOAL:titanite=GEWICHT*ifthenelse(ifdef(d),exp(my*d*3/4),1)
E=CA+2 Wyckoff=e x=0.7487 y=0.4184 z=0.9926 TDS=0.0126
E=TI+4 Wyckoff=e x=0.2502 y=0.2557 z=0.7626 TDS=0.0060
E=SI+4 Wyckoff=e x=0.7507 y=0.4327 z=0.5001 TDS=0.0040
E=O-2 Wyckoff=e x=0.2502 y=0.3212 z=0.0000 TDS=0.0070
E=O-2 Wyckoff=e x=0.5671 y=0.3175 z=0.4766 TDS=0.0075
E=O-2 Wyckoff=e x=0.9374 y=0.1851 z=0.0244 TDS=0.0060
E=O-2 Wyckoff=e x=0.3552 y=0.4586 z=0.7365 TDS=0.0052
E=O-2 Wyckoff=e x=0.1480 y=0.0381 z=0.7658 TDS=0.0073

File: autoXRD/dara/data/BGMN-Templates/Structures/BGMN/TRONA.STR
PHASE=Trona //
SpacegroupNo=15 HermannMauguin=C12/c1 //
PARAM=A=2.0422_2.0218^2.0626 PARAM=B=0.3491_0.3456^0.3526 PARAM=C=1.0333_1.0230^1.0436 //
PARAM=BETA=106.5_106^107 //
RP=3 PARAM=B1=0_0^0.007 GEWICHT=SPHAR2 //
GOAL:trona=GEWICHT*ifthenelse(ifdef(d),exp(my*d*3/4),1)
E=NA+1 Wyckoff=e y=0.7464 TDS=0.0169
E=NA+1 Wyckoff=f x=0.1507 y=0.1645 z=0.4259 TDS=0.02
E=C Wyckoff=f x=0.0931 y=0.2653 z=0.1035 TDS=0.0129
E=O-2 Wyckoff=f x=0.1511 y=0.3995 z=0.1020 TDS=0.0178
E=O-2 Wyckoff=f x=0.0544 y=0.1310 z=0.9880 TDS=0.0175
E=O-2 Wyckoff=f x=0.0724 y=0.2533 z=0.2076 TDS=0.0156
E=O-2 Wyckoff=f x=0.2121 y=0.6646 z=0.3544 TDS=0.0156
E=H Wyckoff=f x=0.1940 y=0.6120 z=0.2690 TDS=0.0347
E=H Wyckoff=f x=0.2480 y=0.7240 z=0.3620 TDS=0.0403
E=H(0.5000) Wyckoff=f x=0.0220 y=0.0350 z=0.9960 TDS=0.0134

File: autoXRD/dara/data/BGMN-Templates/Structures/BGMN/Tachyhydrite.str
PHASE=Tachyhydrite  //
SpacegroupNo=148 HermannMauguin=R-3 //
PARAM=A=1.0136_1.0085^1.0187 PARAM=C=1.7318_1.7231^1.7405 //
RP=4 PARAM=B1=0_0^0.007 PARAM=k2=0_0^0.0001 GEWICHT=SPHAR4 //
GOAL:tachyhydrite=GEWICHT*ifthenelse(ifdef(d),exp(my*d*3/4),1)
E=CA+2 Wyckoff=a TDS=0.0252
E=MG+2 Wyckoff=c z=0.6757 TDS=0.0247
E=CL-1 Wyckoff=f x=0.1780 y=-0.0688 z=0.0926 TDS=0.0337
E=O-2 Wyckoff=f x=0.1882 y=0.0700 z=0.2548 TDS=0.02
E=O-2 Wyckoff=f x=-0.1897 y=-0.0628 z=0.3920 TDS=0.02
E=H Wyckoff=f x=0.1800 y=0.0400 z=0.2060 TDS=0.2369
E=H Wyckoff=f x=0.2700 y=0.1800 z=0.2630 TDS=0.1579
E=H Wyckoff=f x=-0.2000 y=0.0200 z=0.4160 TDS=0.0790
E=H Wyckoff=f x=-0.2300 y=-0.1600 z=0.4170 TDS=0.2369

File: autoXRD/dara/data/BGMN-Templates/Structures/BGMN/Talc.str
PHASE=TALC_C-1 //
SpacegroupNo=2 HermannMauguin=C-1 //
PARAM=A=0.5293_0.5240^0.5346 PARAM=B=0.9179_0.9087^0.9271 PARAM=C=0.9469_0.9374^0.9564 PARAM=ALPHA=90.600 PARAM=BETA=98.900 PARAM=GAMMA=90.000 //
RP=3 B1=ANISO^0.01 ANISOLIMIT=3*3 GEWICHT=SPHAR4 //
GOAL:talc=GEWICHT*ifthenelse(ifdef(d),exp(my*d*3/4),1)
E=SI+4 Wyckoff=i x=0.7427 y=0.0027 z=0.2910 TDS=0.0143
E=SI+4 Wyckoff=i x=0.7482 y=0.3366 z=0.2920 TDS=0.0146
E=MG+2 Wyckoff=a TDS=0.0133
E=MG+2 Wyckoff=i x=0.0001 y=0.3330 z=0.0001 TDS=0.0138
E=O-2 Wyckoff=i x=0.7022 y=0.0015 z=0.1183 TDS=0.0150
E=O-2 Wyckoff=i x=0.7030 y=0.3363 z=0.1204 TDS=0.0180
E=O-2 Wyckoff=i x=0.7439 y=0.1693 z=0.3472 TDS=0.0207
E=O-2 Wyckoff=i x=0.5216 y=0.4283 z=0.3475 TDS=0.0213
E=O-2 Wyckoff=i x=0.0202 y=0.4122 z=0.3487 TDS=0.0201
E=O-2 Wyckoff=i x=0.1980 y=0.1677 z=0.1132 TDS=0.0150
E=H Wyckoff=i x=0.2300 y=0.2000 z=0.2400 TDS=0.0300

File: autoXRD/dara/data/BGMN-Templates/Structures/BGMN/Tcpalpha.str
PHASE=TCP_alpha //
SpacegroupNo=14 HermannMauguin=P12_1/c1 //
PARAM=A=1.2885_1.2756^1.3014 PARAM=B=2.7280_2.7007^2.7553 PARAM=C=1.2887_1.2758^1.3016 //
PARAM=BETA=107.612_106.8^108.4 //
RP=3 PARAM=B1=0_0^0.007 GEWICHT=SPHAR4 //
GOAL:tcpalpha=GEWICHT*ifthenelse(ifdef(d),exp(my*d*3/4),1)
E=CA+2 Wyckoff=e x=0.9139 y=0.0260 z=0.3053 TDS=0.0044
E=CA+2 Wyckoff=e x=0.6727 y=0.0494 z=0.8201 TDS=0.0082
E=CA+2 Wyckoff=e x=0.9502 y=0.0729 z=0.0379 TDS=0.0065
E=CA+2 Wyckoff=e x=0.4404 y=0.0895 z=0.5831 TDS=0.0052
E=CA+2 Wyckoff=e x=0.2526 y=0.0871 z=0.3104 TDS=0.0062
E=CA+2 Wyckoff=e x=0.6679 y=0.1386 z=0.0360 TDS=0.0054
E=CA+2 Wyckoff=e x=0.0557 y=0.1914 z=0.1769 TDS=0.0081
E=CA+2 Wyckoff=e x=0.3230 y=0.2159 z=0.6941 TDS=0.0089
E=CA+2 Wyckoff=e x=0.0625 y=0.2343 z=0.4485 TDS=0.0051
E=CA+2 Wyckoff=e x=0.5615 y=0.2589 z=0.9311 TDS=0.0000
E=CA+2 Wyckoff=e x=0.7918 y=0.2454 z=0.2054 TDS=0.0000
E=CA+2 Wyckoff=e x=0.3247 y=0.3023 z=0.4721 TDS=0.0000
E=CA+2 Wyckoff=e x=0.9271 y=0.3518 z=0.3173 TDS=0.0000
E=CA+2 Wyckoff=e x=0.6758 y=0.3728 z=0.8467 TDS=0.0000
E=CA+2 Wyckoff=e x=0.9507 y=0.4129 z=0.0536 TDS=0.0000
E=CA+2 Wyckoff=e x=0.4385 y=0.4245 z=0.5776 TDS=0.0000
E=CA+2 Wyckoff=e x=0.2000 y=0.4147 z=0.3181 TDS=0.0000
E=CA+2 Wyckoff=e x=0.6922 y=0.4737 z=0.0435 TDS=0.0000
E=P Wyckoff=e x=0.8889 y=0.1370 z=0.2769 TDS=0.0053
E=P Wyckoff=e x=0.4560 y=0.1312 z=0.8353 TDS=0.0051
E=P Wyckoff=e x=0.2997 y=0.1922 z=0.4088 TDS=0.0044
E=P Wyckoff=e x=0.8433 y=0.2084 z=0.9790 TDS=0.0062
E=P Wyckoff=e x=0.1009 y=0.3078 z=0.2257 TDS=0.0042
E=P Wyckoff=e x=0.5421 y=0.2963 z=0.6693 TDS=0.0050
E=P Wyckoff=e x=0.7007 y=0.3631 z=0.0956 TDS=0.0056
E=P Wyckoff=e x=0.1576 y=0.3679 z=0.5310 TDS=0.0052
E=P Wyckoff=e x=0.8979 y=0.4750 z=0.2868 TDS=0.0055
E=P Wyckoff=e x=0.4757 y=0.4646 z=0.8379 TDS=0.0049
E=P Wyckoff=e x=0.3001 y=0.5292 z=0.4375 TDS=0.0056
E=P Wyckoff=e x=0.8443 y=0.5397 z=0.9705 TDS=0.0058
E=O-2 Wyckoff=e x=0.9359 y=0.1011 z=0.2120 TDS=0.0076
E=O-2 Wyckoff=e x=0.9674 y=0.1793 z=0.3162 TDS=0.0092
E=O-2 Wyckoff=e x=0.8616 y=0.1095 z=0.3702 TDS=0.0098
E=O-2 Wyckoff=e x=0.7789 y=0.1592 z=0.2079 TDS=0.0100
E=O-2 Wyckoff=e x=0.3987 y=0.1366 z=0.7119 TDS=0.0073
E=O-2 Wyckoff=e x=0.5713 y=0.1103 z=0.8610 TDS=0.0063
E=O-2 Wyckoff=e x=0.4649 y=0.1833 z=0.8843 TDS=0.0124
E=O-2 Wyckoff=e x=0.3860 y=0.1002 z=0.8892 TDS=0.0111
E=O-2 Wyckoff=e x=0.3653 y=0.2320 z=0.3688 TDS=0.0099
E=O-2 Wyckoff=e x=0.3693 y=0.1475 z=0.4538 TDS=0.0132
E=O-2 Wyckoff=e x=0.2554 y=0.2181 z=0.4942 TDS=0.0095
E=O-2 Wyckoff=e x=0.2043 y=0.1741 z=0.3147 TDS=0.0082
E=O-2 Wyckoff=e x=0.8773 y=0.2316 z=0.8843 TDS=0.0098
E=O-2 Wyckoff=e x=0.8901 y=0.1557 z=0.9915 TDS=0.0096
E=O-2 Wyckoff=e x=0.8993 y=0.2361 z=0.0849 TDS=0.0059
E=O-2 Wyckoff=e x=0.7209 y=0.2081 z=0.9575 TDS=0.0167
E=O-2 Wyckoff=e x=0.0437 y=0.2766 z=0.2898 TDS=0.0082
E=O-2 Wyckoff=e x=0.0302 y=0.3530 z=0.1845 TDS=0.0118
E=O-2 Wyckoff=e x=0.1241 y=0.2771 z=0.1357 TDS=0.0080
E=O-2 Wyckoff=e x=0.2136 y=0.3257 z=0.2988 TDS=0.0080
E=O-2 Wyckoff=e x=0.4298 y=0.2728 z=0.6437 TDS=0.0084
E=O-2 Wyckoff=e x=0.6069 y=0.2938 z=0.7916 TDS=0.0064
E=O-2 Wyckoff=e x=0.5312 y=0.3501 z=0.6345 TDS=0.0188
E=O-2 Wyckoff=e x=0.6104 y=0.2706 z=0.6053 TDS=0.0121
E=O-2 Wyckoff=e x=0.6328 y=0.4012 z=0.1366 TDS=0.0077
E=O-2 Wyckoff=e x=0.6296 y=0.3332 z=0.0000 TDS=0.0075
E=O-2 Wyckoff=e x=0.7753 y=0.3944 z=0.0473 TDS=0.0116
E=O-2 Wyckoff=e x=0.7685 y=0.3301 z=0.1884 TDS=0.0067
E=O-2 Wyckoff=e x=0.1291 y=0.3874 z=0.6308 TDS=0.0071
E=O-2 Wyckoff=e x=0.1406 y=0.3117 z=0.5267 TDS=0.0070
E=O-2 Wyckoff=e x=0.0809 y=0.3919 z=0.4285 TDS=0.0068
E=O-2 Wyckoff=e x=0.2739 y=0.3781 z=0.5310 TDS=0.0122
E=O-2 Wyckoff=e x=0.9638 y=0.4592 z=0.2117 TDS=0.0182
E=O-2 Wyckoff=e x=0.9670 y=0.5066 z=0.3746 TDS=0.0316
E=O-2 Wyckoff=e x=0.8601 y=0.4299 z=0.3375 TDS=0.0156
E=O-2 Wyckoff=e x=0.7901 y=0.5011 z=0.2215 TDS=0.0106
E=O-2 Wyckoff=e x=0.4010 y=0.4363 z=0.7410 TDS=0.0078
E=O-2 Wyckoff=e x=0.5916 y=0.4424 z=0.8758 TDS=0.0087
E=O-2 Wyckoff=e x=0.4814 y=0.5193 z=0.8106 TDS=0.0072
E=O-2 Wyckoff=e x=0.4218 y=0.4605 z=0.9296 TDS=0.0086
E=O-2 Wyckoff=e x=0.3753 y=0.5607 z=0.3916 TDS=0.0124
E=O-2 Wyckoff=e x=0.3631 y=0.4979 z=0.5347 TDS=0.0085
E=O-2 Wyckoff=e x=0.2357 y=0.5665 z=0.4872 TDS=0.0069
E=O-2 Wyckoff=e x=0.2215 y=0.4986 z=0.3484 TDS=0.0075
E=O-2 Wyckoff=e x=0.8561 y=0.5568 z=0.8606 TDS=0.0071
E=O-2 Wyckoff=e x=0.8460 y=0.4831 z=0.9689 TDS=0.0099
E=O-2 Wyckoff=e x=0.9422 y=0.5592 z=0.0611 TDS=0.0083
E=O-2 Wyckoff=e x=0.7380 y=0.5551 z=0.9922 TDS=0.0101

File: autoXRD/dara/data/BGMN-Templates/Structures/BGMN/Tcpbeta.str
PHASE=TCP_beta //
SpacegroupNo=161 HermannMauguin=R3c //
PARAM=A=1.0439_1.0335^1.0543 PARAM=C=3.7375_3.7001^3.7749 //
RP=3 PARAM=B1=0_0^0.007 GEWICHT=SPHAR4 //
GOAL:tcpbeta=GEWICHT*ifthenelse(ifdef(d),exp(my*d*3/4),1)
E=CA+2 Wyckoff=b x=-0.2766 y=-0.1421 z=0.1658 TDS=0.0099
E=CA+2 Wyckoff=b x=-0.3836 y=-0.1775 z=-0.0336 TDS=0.0106
E=CA+2 Wyckoff=b x=-0.2721 y=-0.1482 z=0.0606 TDS=0.0213
E=CA+2(0.4910) Wyckoff=a z=0.4150 TDS=0.0316
E=CA+2(0.9990) Wyckoff=a z=0.2342 TDS=0.0133
E=P Wyckoff=a z=1.0000 TDS=0.0121
E=O-2 Wyckoff=b x=0.0070 y=-0.1366 z=-0.0136 TDS=0.0121
E=O-2 Wyckoff=a z=0.5400 TDS=0.0027
E=P Wyckoff=b x=-0.3109 y=-0.1365 z=-0.1320 TDS=0.0116
E=O-2 Wyckoff=b x=-0.2736 y=-0.0900 z=-0.0926 TDS=0.0029
E=O-2 Wyckoff=b x=-0.2302 y=-0.2171 z=-0.1446 TDS=0.0024
E=O-2 Wyckoff=b x=-0.2735 y=0.0053 z=-0.1523 TDS=0.0011
E=O-2 Wyckoff=b x=-0.4777 y=-0.2392 z=-0.1378 TDS=0.0020
E=P Wyckoff=b x=-0.3465 y=-0.1537 z=-0.2333 TDS=0.0091
E=O-2 Wyckoff=b x=-0.4031 y=-0.0489 z=-0.2211 TDS=0.0012
E=O-2 Wyckoff=b x=-0.4246 y=-0.3056 z=-0.2152 TDS=0.0015
E=O-2 Wyckoff=b x=-0.1814 y=-0.0805 z=-0.2233 TDS=0.0010
E=O-2 Wyckoff=b x=-0.3696 y=-0.1748 z=-0.2735 TDS=0.0015

File: autoXRD/dara/data/BGMN-Templates/Structures/BGMN/Tetranatro.str
PHASE=Tetranatrolite //
SpacegroupNo=122 HermannMauguin=I-42d //
PARAM=A=1.3070_1.2939^1.3201 PARAM=C=0.6580_0.6514^0.6646 //
RP=3 PARAM=B1=0_0^0.007 GEWICHT=SPHAR4 //
GOAL:tetranatro=GEWICHT*ifthenelse(ifdef(d),exp(my*d*3/4),1)
E=SI+4 Wyckoff=a TDS=0.0070
E=(SI+4(0.5000),AL+3(0.5000)) Wyckoff=e x=0.0576 y=0.1338 z=0.6209 TDS=0.0070
E=NA+1 Wyckoff=d x=0.6895 TDS=0.0210
E=O-2 Wyckoff=d x=0.3878 TDS=0.0120
E=O-2 Wyckoff=e x=0.1381 y=0.0589 z=0.4870 TDS=0.0190
E=O-2 Wyckoff=e x=0.0448 y=0.0910 z=0.8640 TDS=0.0160
E=O-2 Wyckoff=d x=0.1320 TDS=0.0250
E=H Wyckoff=e x=0.0700 y=0.2100 z=0.0300 TDS=0.0300

File: autoXRD/dara/data/BGMN-Templates/Structures/BGMN/Tob11mkl.str
PHASE=Tobermorite_11A_monoclinic //
SpacegroupNo=8 HermannMauguin=C1m1 //
PARAM=A=0.6735_0.6701^0.6769 PARAM=B=2.2487_2.2375^2.2600 PARAM=C=0.6729_0.6696^0.6763 //
PARAM=BETA=113.474_113^114 //
RP=4 PARAM=B1=0_0^0.007 PARAM=k2=0_0^0.0001 GEWICHT=SPHAR4 //
GOAL:Tob11mkl=GEWICHT*ifthenelse(ifdef(d),exp(my*d*3/4),1)
E=SI+4 Wyckoff=b x=0.3719 y=0.1574 z=0.6138 TDS=0.0043
E=SI+4 Wyckoff=b x=0.1556 y=0.0712 z=0.2469 TDS=0.0068
E=SI+4 Wyckoff=b x=0.7895 y=0.1577 z=0.0303 TDS=0.0044
E=O-1 Wyckoff=b x=0.2651 y=0.0942 z=0.4941 TDS=0.0111
E=O-1 Wyckoff=b x=0.5810 y=0.1327 z=0.8220 TDS=0.0100
E=O-1 Wyckoff=b x=0.4481 y=0.1982 z=0.4631 TDS=0.0071
E=O-1 Wyckoff=b x=0.2127 y=0.1942 z=0.6937 TDS=0.0095
E=O-1 Wyckoff=a x=0.1480 z=0.2540 TDS=0.0134
E=O-1 Wyckoff=b x=0.2950 y=0.0940 z=0.1070 TDS=0.0142
E=O-1 Wyckoff=b x=0.8360 y=0.0939 z=0.5660 TDS=0.0355
E=O-1 Wyckoff=b x=0.9100 y=0.0951 z=0.1400 TDS=0.0118
E=O-1 Wyckoff=b x=0.7120 y=0.1951 z=0.1890 TDS=0.0087
E=O-1 Wyckoff=b x=0.9411 y=0.1985 z=0.9541 TDS=0.0079
E=CA+2 Wyckoff=b x=0.8323 y=0.2056 z=0.5672 TDS=0.0067
E=CA+2 Wyckoff=b x=0.8271 y=0.2935 z=0.0772 TDS=0.0058
E=O-1 Wyckoff=a x=0.2080 z=0.7810 TDS=0.1105
E=O-1 Wyckoff=a x=0.6420 z=0.7630 TDS=0.0482
E=O-1 Wyckoff=a x=0.6220 z=0.2000 TDS=0.1026

File: autoXRD/dara/data/BGMN-Templates/Structures/BGMN/Tobermorite11A.str
PHASE=Tobermorite_11A //
SpacegroupNo=44 HermannMauguin=Imm2 //
PARAM=A=0.5586_0.5530^0.5642 PARAM=B=0.3696_0.3659^0.3733 PARAM=C=2.2779_2.2551^2.3007 //
RP=4 PARAM=B1=0_0^0.01 PARAM=k2=0_0^0.0002 GEWICHT=SPHAR4 //
GOAL:tobermorite11a=GEWICHT*ifthenelse(ifdef(d),exp(my*d*3/4),1)
E=CA+2 Wyckoff=a z=1.0000 TDS=0.0134
E=CA+2 Wyckoff=a z=0.4135 TDS=0.0134
E=CA+2(0.1250) Wyckoff=c x=0.2560 z=0.6980 TDS=0.0474
E=SI+4(0.2500) Wyckoff=c x=0.6780 z=0.1410 TDS=0.0276
E=SI+4(0.2500) Wyckoff=c x=0.6560 z=0.2820 TDS=0.0276
E=SI+4(0.5000) Wyckoff=d y=0.0860 z=0.8730 TDS=0.0118
E=SI+4(0.5000) Wyckoff=d y=0.0750 z=0.5570 TDS=0.0118
E=O-2(0.5000) Wyckoff=e x=0.2650 y=0.4900 z=0.0190 TDS=0.0134
E=O-2(0.5000) Wyckoff=e x=0.2650 y=0.4800 z=0.4110 TDS=0.0134
E=O-2(0.2500) Wyckoff=c x=0.6800 z=0.2110 TDS=0.0632
E=O-2(0.2500) Wyckoff=c x=0.9300 z=0.1130 TDS=0.0632
E=O-2(0.5000) Wyckoff=b z=0.5770 TDS=0.0189
E=O-2(0.5000) Wyckoff=b z=0.8480 TDS=0.0189
E=O-2(0.5000) Wyckoff=d y=0.1700 z=0.8110 TDS=0.0418
E=O-2(0.5000) Wyckoff=d y=0.1600 z=0.6190 TDS=0.0418
E=O-2(0.2500) Wyckoff=c x=0.9240 z=0.3070 TDS=0.0632
E=O-2(0.2500) Wyckoff=c x=0.6500 z=0.2130 TDS=0.0632
E=O-2(0.5000) Wyckoff=a z=0.1120 TDS=0.0316
E=O-2(0.5000) Wyckoff=a z=0.3030 TDS=0.0316

File: autoXRD/dara/data/BGMN-Templates/Structures/BGMN/Tobermorite9A.str
PHASE=Tobermorite9A //
SpacegroupNo=2 HermannMauguin=C-1 //
PARAM=A=1.1156_1.1100^1.1212 PARAM=B=0.7303_0.7266^0.7340 PARAM=C=0.9566_0.9518^0.9614 //
PARAM=ALPHA=101.1_100.6^101.6 PARAM=BETA=92.8_92.3^93.3 PARAM=GAMMA=90.01_89.5^90.5 //
RP=4 PARAM=B1=0_0^0.01 PARAM=k2=0_0^0.0001 GEWICHT=SPHAR2 //
GOAL:tobermorite9a=GEWICHT*ifthenelse(ifdef(d),exp(my*d*3/4),1)
E=SI+4 Wyckoff=i x=0.3859 y=0.2158 z=0.2234 TDS=0.0103
E=SI+4 Wyckoff=i x=0.3181 y=-0.0193 z=0.4343 TDS=0.0197
E=SI+4 Wyckoff=i x=0.3883 y=0.6416 z=0.2173 TDS=0.0118
E=O-2 Wyckoff=i x=0.3900 y=0.1500 z=0.3770 TDS=0.0237
E=O-2 Wyckoff=i x=0.3900 y=0.7910 z=0.3710 TDS=0.0189
E=O-2 Wyckoff=i x=0.4990 y=0.6630 z=0.1210 TDS=0.0189
E=O-2 Wyckoff=i x=0.5020 y=0.1520 z=0.1360 TDS=0.0142
E=O-2 Wyckoff=i x=0.2680 y=0.6490 z=0.1180 TDS=0.0103
E=O-2 Wyckoff=i x=0.2670 y=0.1630 z=0.1330 TDS=0.0142
E=O-2 Wyckoff=i x=0.4030 y=0.4410 z=0.2770 TDS=0.0174
E=O-2 Wyckoff=i x=0.1790 y=-0.0400 z=0.3840 TDS=0.0324
E=O-2 Wyckoff=i x=0.1520 y=0.4880 z=0.3900 TDS=0.0395
E=CA+2 Wyckoff=i x=0.3713 y=0.0981 z=0.8960 TDS=0.0134
E=CA+2(0.5000) Wyckoff=i x=0.4990 y=0.4600 z=0.5020 TDS=0.0276
E=CA+2 Wyckoff=i x=0.3647 y=0.5966 z=0.8825 TDS=0.0134

File: autoXRD/dara/data/BGMN-Templates/Structures/BGMN/Todorokite.str
PHASE=Todorokite //
SpacegroupNo=10 HermannMauguin=P12/m1 //
PARAM=A=0.9764_0.9666^0.9862 PARAM=B=0.2842_0.2814^0.2870 PARAM=C=0.9551_0.9455^0.9647 //
PARAM=BETA=94.1_93.5^95 //
RP=4 PARAM=B1=0_0^0.007 PARAM=k2=0_0^0.0001 GEWICHT=SPHAR2 //
GOAL:todorokite=GEWICHT*ifthenelse(ifdef(d),exp(my*d*3/4),1)
E=MN+4 Wyckoff=e TDS=0.0080
E=MN+4 Wyckoff=m x=0.2360 z=0.9980 TDS=0.0080
E=MN+4 Wyckoff=c TDS=0.0080
E=MN+4 Wyckoff=n x=0.0260 z=0.2350 TDS=0.0080
E=O-2 Wyckoff=n x=0.8220 z=0.8810 TDS=0.0100
E=O-2 Wyckoff=m x=0.5820 z=0.9210 TDS=0.0100
E=O-2 Wyckoff=n x=0.3350 z=0.9100 TDS=0.0100
E=O-2 Wyckoff=m x=0.0830 z=0.8500 TDS=0.0100
E=O-2 Wyckoff=n x=0.0870 z=0.5930 TDS=0.0100
E=O-2 Wyckoff=m x=0.1200 z=0.3510 TDS=0.0100
E=O-2(0.9200) Wyckoff=m x=0.6370 z=0.6470 TDS=0.0500
E=O-2(0.4200) Wyckoff=n x=0.3040 z=0.6200 TDS=0.0500
E=O-2(0.4800) Wyckoff=h TDS=0.0500

File: autoXRD/dara/data/BGMN-Templates/Structures/BGMN/Topaz.str
PHASE=Topaz //
SpacegroupNo=62 HermannMauguin=P2_1/n2_1/m2_1/a //
PARAM=A=0.8801_0.8713^0.8889 PARAM=B=0.8404_0.8320^0.8488 PARAM=C=0.4652_0.4605^0.4699 //
RP=3 PARAM=B1=0_0^0.007 GEWICHT=SPHAR2 //
GOAL:topaz=GEWICHT*ifthenelse(ifdef(d),exp(my*d*3/4),1)
E=AL+3 Wyckoff=d x=0.1309 y=0.0828 z=0.9030 TDS=0.0034
E=SI+4 Wyckoff=c x=0.4403 z=0.1028 TDS=0.0029
E=O-2 Wyckoff=c x=0.5321 z=0.7964 TDS=0.0038
E=O-2 Wyckoff=c x=0.2560 z=0.0423 TDS=0.0039
E=O-2 Wyckoff=d x=0.9892 y=0.0924 z=0.2102 TDS=0.0037
E=F-1 Wyckoff=d x=0.2525 y=0.0561 z=0.5982 TDS=0.0052

File: autoXRD/dara/data/BGMN-Templates/Structures/BGMN/Uricacid.str
PHASE=Uricacid //
SpacegroupNo=14 HermannMauguin=P12_1/a1 //
PARAM=A=1.4463_1.4405^1.4521 PARAM=B=0.7403_0.7373^0.7433 PARAM=C=0.6208_0.6183^0.6233 //
PARAM=BETA=65.1_64.6^65.6 //
RP=4 PARAM=B1=0_0^0.01 PARAM=k2=0_0^0.0001 GEWICHT=SPHAR4 //
GOAL:uricacid=GEWICHT*ifthenelse(ifdef(d),exp(my*d*3/4),1)
E=C Wyckoff=e x=0.3959 y=0.4220 z=-0.1224 TDS=0.0400
E=C Wyckoff=e x=0.3654 y=0.2665 z=-0.4167 TDS=0.0400
E=C Wyckoff=e x=0.4648 y=0.2175 z=-0.5360 TDS=0.0400
E=C Wyckoff=e x=0.5383 y=0.2665 z=-0.4525 TDS=0.0400
E=C Wyckoff=e x=0.3811 y=0.1111 z=-0.7381 TDS=0.0400
E=H Wyckoff=e x=0.5460 y=0.4010 z=-0.1800 TDS=0.0400
E=H Wyckoff=e x=0.2680 y=0.4280 z=-0.1630 TDS=0.0400
E=H Wyckoff=e x=0.5500 y=0.0610 z=-0.8540 TDS=0.0400
E=H Wyckoff=e x=0.2570 y=0.2130 z=-0.5080 TDS=0.0400
E=N Wyckoff=e x=0.4943 y=0.3642 z=-0.2408 TDS=0.0400
E=N Wyckoff=e x=0.3288 y=0.3668 z=-0.2153 TDS=0.0400
E=N Wyckoff=e x=0.4747 y=0.1234 z=-0.7378 TDS=0.0400
E=N Wyckoff=e x=0.3142 y=0.2017 z=-0.5404 TDS=0.0400
E=O Wyckoff=e x=0.3678 y=0.5166 z=0.0554 TDS=0.0400
E=O Wyckoff=e x=0.6300 y=0.2303 z=-0.5475 TDS=0.0400
E=O Wyckoff=e x=0.3594 y=0.0335 z=-0.8880 TDS=0.0400

File: autoXRD/dara/data/BGMN-Templates/Structures/BGMN/Uricaciddihydrate.str
PHASE=Uricaciddihydrate //
SpacegroupNo=60 HermannMauguin=P2_1/b2/c2_1/n //
PARAM=A=0.6333_0.6307^0.6357 PARAM=B=1.7548_1.7479^1.7619 PARAM=C=0.741_0.7379^0.7439 //
RP=4 PARAM=B1=0_0^0.01 PARAM=k2=0_0^0.0001 GEWICHT=SPHAR4 //
GOAL:uricaciddihydrate=GEWICHT*ifthenelse(ifdef(d),exp(my*d*3/4),1)
E=O Wyckoff=d x=0.0268 y=0.1006 z=0.0195 TDS=0.0560
E=O(0.5000) Wyckoff=d x=0.4526 y=0.8961 z=0.2310 TDS=0.0373
E=N Wyckoff=d x=0.2459 y=0.0082 z=0.1313 TDS=0.0416
E=N Wyckoff=d x=0.3347 y=0.1325 z=0.1691 TDS=0.0396
E=C Wyckoff=c y=0.5982 TDS=0.0399
E=C Wyckoff=d x=0.1869 y=0.0815 z=0.0991 TDS=0.0489
E=C(0.5000) Wyckoff=d x=0.4310 y=0.0222 z=0.2168 TDS=0.0303
E=C(0.5000) Wyckoff=d x=0.4328 y=0.9665 z=0.2199 TDS=0.0265
E=H Wyckoff=d x=0.1669 y=0.9627 z=0.0822 TDS=0.0480
E=H Wyckoff=d x=0.3141 y=0.1893 z=0.1535 TDS=0.0400
E=O Wyckoff=d x=0.2670 y=0.2818 z=0.0986 TDS=0.0807
E=H Wyckoff=d x=0.2164 y=0.3095 z=0.1960 TDS=0.1360
E=H Wyckoff=d x=0.3979 y=0.3057 z=0.0728 TDS=0.1610

File: autoXRD/dara/data/BGMN-Templates/Structures/BGMN/Vivianite.str
PHASE=Vivianite //
SpacegroupNo=12 HermannMauguin=C12/m1 //
PARAM=A=1.0086_0.9985^1.0187 PARAM=B=1.3441_1.3307^1.3575 PARAM=C=0.4703_0.4656^0.4750 PARAM=BETA=104.300 //
RP=3 PARAM=B1=0_0^0.007 GEWICHT=SPHAR4 //
GOAL:vivianite=GEWICHT*ifthenelse(ifdef(d),exp(my*d*3/4),1)
E=FE+2 Wyckoff=a TDS=0.075
E=FE+2 Wyckoff=g y=0.6102 TDS=0.0071 
E=P Wyckoff=i x=0.6861 z=0.6249 TDS=0.0080
E=O-2 Wyckoff=i x=0.8421 z=0.6368 TDS=0.0095 
E=O-2 Wyckoff=i x=0.6094 z=0.3019 TDS=0.0085
E=O-2 Wyckoff=j x=0.3449 y=0.0954 z=0.2224 TDS=0.0086
E=O-2 Wyckoff=j x=0.1019 y=0.1172 z=0.7994 TDS=0.0118
E=O-2 Wyckoff=j x=0.3962 y=0.2246 z=0.7114 TDS=0.0151

File: autoXRD/dara/data/BGMN-Templates/Structures/BGMN/Weddellite.str
PHASE=Weddellite //
SpacegroupNo=87 HermannMauguin=I4/m //
PARAM=A=1.2371_1.2247^1.2495 PARAM=C=0.7357_0.7283^0.7431 //
RP=3 PARAM=B1=0_0^0.008 GEWICHT=SPHAR4 //
GOAL:weddellite=GEWICHT*ifthenelse(ifdef(d),exp(my*d*3/4),1)
E=C Wyckoff=i x=0.4464 y=0.2415 z=0.1053 TDS=0.0123
E=O-2 Wyckoff=i x=0.3564 y=0.2458 z=0.1829 TDS=0.0146
E=O-2 Wyckoff=i x=0.2355 y=0.4634 z=0.1799 TDS=0.0279
E=CA+2 Wyckoff=h x=0.3011 y=0.8007 TDS=0.0097
E=O-2 Wyckoff=h x=0.1145 y=0.8510 TDS=0.0275
E=O-2 Wyckoff=h x=0.3841 y=0.9808 TDS=0.0297
E=O-2(0.5800) Wyckoff=e z=0.3170 TDS=0.072
E=O-2(0.1700) Wyckoff=e z=0.7600 TDS=0.07
E=H Wyckoff=i x=0.1660 y=0.0710 z=0.1050 TDS=0.0500
E=H Wyckoff=i x=0.3500 y=0.0180 z=0.1150 TDS=0.0500

File: autoXRD/dara/data/BGMN-Templates/Structures/BGMN/Whewellite.str
PHASE=Whewellite //
SpacegroupNo=14 HermannMauguin=P12_1/c1 //
PARAM=A=0.6290_0.6227^0.6353 PARAM=B=1.4583_1.4437^1.4729 PARAM=C=1.0116_1.0015^1.0217 //
PARAM=BETA=109.5_109^110 //
RP=3 PARAM=B1=0_0^0.01 GEWICHT=SPHAR2 //
GOAL:whewellite=GEWICHT*ifthenelse(ifdef(d),exp(my*d*3/4),1)
E=CA+2 Wyckoff=e x=0.9676 y=0.1243 z=0.0546 TDS=0.0067
E=CA+2 Wyckoff=e x=0.9968 y=0.1236 z=0.4357 TDS=0.0066
E=C Wyckoff=e x=0.9832 y=0.3201 z=0.2452 TDS=0.0080
E=C Wyckoff=e x=1.0009 y=0.4270 z=0.2492 TDS=0.0077
E=C Wyckoff=e x=0.5189 y=0.1266 z=0.1812 TDS=0.0107
E=C Wyckoff=e x=0.4505 y=0.1173 z=0.3131 TDS=0.0108
E=O-2 Wyckoff=e x=0.9756 y=0.2826 z=0.1322 TDS=0.0116
E=O-2 Wyckoff=e x=1.0066 y=0.4659 z=0.1395 TDS=0.0114
E=O-2 Wyckoff=e x=0.9799 y=0.2819 z=0.3550 TDS=0.0117
E=O-2 Wyckoff=e x=1.0073 y=0.4658 z=0.3614 TDS=0.0121
E=O-2 Wyckoff=e x=0.3614 y=0.1418 z=0.0690 TDS=0.0220
E=O-2 Wyckoff=e x=0.7245 y=0.1227 z=0.1974 TDS=0.0116
E=O-2 Wyckoff=e x=0.2438 y=0.1229 z=0.2957 TDS=0.0131
E=O-2 Wyckoff=e x=0.6073 y=0.1068 z=0.4264 TDS=0.0224
E=O-2(0.8500) Wyckoff=e x=0.3932 y=0.3459 z=0.1022 TDS=0.0181
E=O-2(0.8600) Wyckoff=e x=0.5913 y=0.3829 z=0.3908 TDS=0.0448
E=O-2(0.1500) Wyckoff=e x=0.3880 y=0.3960 z=0.0990 TDS=0.018
E=O-2(0.1400) Wyckoff=e x=0.5840 y=0.4090 z=0.3920 TDS=0.045
E=H(0.8500) Wyckoff=e x=0.4870 y=0.3720 z=0.0510 TDS=0.0500
E=H(0.8600) Wyckoff=e x=0.5100 y=0.3640 z=0.4260 TDS=0.0500
E=H(0.8600) Wyckoff=e x=0.5300 y=0.3670 z=0.3200 TDS=0.0500

File: autoXRD/dara/data/BGMN-Templates/Structures/BGMN/Wollastonite1t.str
PHASE=Wollastonite_1T //
SpacegroupNo=2 HermannMauguin=P-1 //
PARAM=A=0.7926_0.7847^0.8005 PARAM=B=0.7320_0.7247^0.7393 PARAM=C=0.7065_0.6994^0.7136 //
PARAM=ALPHA=90.1_89^91 PARAM=BETA=95.2_94.5^96 PARAM=GAMMA=103.4_103^104 //
RP=3 PARAM=B1=0_0^0.007 GEWICHT=SPHAR4 //
GOAL:wollastonite1t=GEWICHT*ifthenelse(ifdef(d),exp(my*d*3/4),1)
E=CA+2 Wyckoff=i x=0.1983 y=0.4227 z=0.7606 TDS=0.0063
E=CA+2 Wyckoff=i x=0.2024 y=0.9292 z=0.7640 TDS=0.0066
E=CA+2 Wyckoff=i x=0.5033 y=0.7504 z=0.5269 TDS=0.0058
E=SI+4 Wyckoff=i x=0.1851 y=0.3875 z=0.2684 TDS=0.0049
E=SI+4 Wyckoff=i x=0.1849 y=0.9542 z=0.2691 TDS=0.0049
E=SI+4 Wyckoff=i x=0.3973 y=0.7236 z=0.0561 TDS=0.0049
E=O-2 Wyckoff=i x=0.3034 y=0.4616 z=0.4628 TDS=0.0074
E=O-2 Wyckoff=i x=0.3014 y=0.9385 z=0.4641 TDS=0.0077
E=O-2 Wyckoff=i x=0.5705 y=0.7688 z=0.1988 TDS=0.0059
E=O-2 Wyckoff=i x=0.9832 y=0.3739 z=0.2655 TDS=0.0091
E=O-2 Wyckoff=i x=0.9819 y=0.8677 z=0.2648 TDS=0.0096
E=O-2 Wyckoff=i x=0.4018 y=0.7266 z=0.8296 TDS=0.0070
E=O-2 Wyckoff=i x=0.2183 y=0.1785 z=0.2254 TDS=0.0098
E=O-2 Wyckoff=i x=0.2713 y=0.8704 z=0.0938 TDS=0.0076
E=O-2 Wyckoff=i x=0.2735 y=0.5126 z=0.0931 TDS=0.0075

File: autoXRD/dara/data/BGMN-Templates/Structures/BGMN/Wollastonite2m.str
PHASE=Wollastonite_2M //
SpacegroupNo=14 HermannMauguin=P12_1/c1 //
PARAM=A=1.6351_1.6187^1.6514 PARAM=B=0.7324_0.7251^0.7397 PARAM=C=1.5424_1.5270^1.5578 //
PARAM=BETA=154.506_154^155 //
RP=3 PARAM=B1=0_0^0.008 GEWICHT=SPHAR4 //
GOAL:wollastonite2m=GEWICHT*ifthenelse(ifdef(d),exp(my*d*3/4),1)
E=CA+2 Wyckoff=e x=0.2611 y=0.6248 z=0.6617 TDS=0.0061
E=CA+2 Wyckoff=e x=0.2638 y=0.1191 z=0.6626 TDS=0.0056
E=CA+2 Wyckoff=e x=0.0264 y=0.3744 z=0.2748 TDS=0.0060
E=SI+4 Wyckoff=e x=0.7689 y=0.6584 z=0.1764 TDS=0.0047
E=SI+4 Wyckoff=e x=0.7689 y=0.0927 z=0.1766 TDS=0.0054
E=SI+4 Wyckoff=e x=0.5562 y=0.3761 z=0.8576 TDS=0.0049
E=O-2 Wyckoff=e x=0.9634 y=0.6121 z=0.3119 TDS=0.0063
E=O-2 Wyckoff=e x=0.9631 y=0.1329 z=0.3124 TDS=0.0075
E=O-2 Wyckoff=e x=0.6989 y=0.3712 z=0.9136 TDS=0.0055
E=O-2 Wyckoff=e x=0.7665 y=0.6157 z=0.2748 TDS=0.0070
E=O-2 Wyckoff=e x=0.7633 y=0.1218 z=0.2723 TDS=0.0089
E=O-2 Wyckoff=e x=0.3292 y=0.3703 z=0.6283 TDS=0.0070
E=O-2 Wyckoff=e x=0.7247 y=0.8761 z=0.1161 TDS=0.0095
E=O-2 Wyckoff=e x=0.5947 y=0.1970 z=0.9586 TDS=0.0086
E=O-2 Wyckoff=e x=0.5944 y=0.5550 z=0.9581 TDS=0.0072

File: autoXRD/dara/data/BGMN-Templates/Structures/BGMN/Xonotlite.str
PHASE=Xonotlite //
SpacegroupNo=13 HermannMauguin=P12/c1 //
PARAM=A=1.7967_1.7877^1.8057 PARAM=B=0.7330_0.7293^0.7367 PARAM=C=1.6530_1.6447^1.6613 //
PARAM=BETA=156.931_156.4^157.3 //
RP=4 PARAM=B1=0_0^0.007 PARAM=k2=0_0^0.0001 GEWICHT=SPHAR4 //
GOAL:xonotlite=GEWICHT*ifthenelse(ifdef(d),exp(my*d*3/4),1)
E=CA+2 Wyckoff=e y=0.3750 TDS=0.0058
E=CA+2 Wyckoff=e y=0.8750 TDS=0.0058
E=CA+2 Wyckoff=g x=0.8400 y=0.1250 z=0.9090 TDS=0.0058
E=CA+2 Wyckoff=g x=0.8400 y=0.6250 z=0.9090 TDS=0.0058
E=SI+4 Wyckoff=g x=0.7290 y=0.1700 z=0.1210 TDS=0.0058
E=SI+4 Wyckoff=g x=0.7290 y=0.5800 z=0.1210 TDS=0.0058
E=SI+4 Wyckoff=g x=0.5570 y=0.8750 z=0.7150 TDS=0.0058
E=O-2 Wyckoff=f y=0.1250 TDS=0.0058
E=O-2 Wyckoff=g x=0.6880 y=0.3750 z=0.0800 TDS=0.0058
E=O-2 Wyckoff=g x=0.8840 y=0.6250 z=0.2090 TDS=0.0058
E=O-2 Wyckoff=g x=0.8840 y=0.1250 z=0.2090 TDS=0.0058
E=O-2 Wyckoff=g x=0.5400 y=0.0520 z=0.9250 TDS=0.0058
E=O-2 Wyckoff=g x=0.5400 y=0.6980 z=0.9250 TDS=0.0058
E=O-2 Wyckoff=g x=0.8290 y=0.6250 z=0.3070 TDS=0.0058
E=O-2 Wyckoff=g x=0.8290 y=0.1250 z=0.3070 TDS=0.0058
E=O-2 Wyckoff=g x=0.7770 y=0.8750 z=0.9230 TDS=0.0058
E=O-2 Wyckoff=g x=0.7770 y=0.3750 z=0.9230 TDS=0.0058

File: autoXRD/dara/data/BGMN-Templates/Structures/BGMN/Y4Al2O9.str
PHASE=Y4Al2O9  //
SpacegroupNo=14 HermannMauguin=P12_1/c1 //
PARAM=A=0.7378_0.7341^0.7415 PARAM=B=1.0474_1.0422^1.0526 PARAM=C=1.1125_1.1069^1.1181 //
PARAM=BETA=108.5_108^109 //
RP=4 PARAM=B1=0_0^0.007 PARAM=k2=0_0^0.0001 GEWICHT=SPHAR4 //
GOAL:y4al2o9=GEWICHT*ifthenelse(ifdef(d),exp(my*d*3/4),1)
E=Y Wyckoff=e x=0.5250 y=0.1080 z=0.7840 TDS=0.0040
E=Y Wyckoff=e x=0.0240 y=0.0960 z=0.8080 TDS=0.0040
E=Y Wyckoff=e x=0.3390 y=0.1270 z=0.4360 TDS=0.0040
E=Y Wyckoff=e x=0.8370 y=0.1210 z=0.4170 TDS=0.0040
E=AL+3 Wyckoff=e x=0.2150 y=0.1790 z=0.1280 TDS=0.0060
E=AL+3 Wyckoff=e x=0.6560 y=0.1770 z=0.1120 TDS=0.0060
E=O-1 Wyckoff=e x=0.2130 y=0.0150 z=0.1630 TDS=0.0080
E=O-1 Wyckoff=e x=0.6970 y=0.0240 z=0.1540 TDS=0.0080
E=O-1 Wyckoff=e x=0.0780 y=0.0020 z=0.3840 TDS=0.0080
E=O-1 Wyckoff=e x=0.5680 y=0.0080 z=0.3960 TDS=0.0080
E=O-1 Wyckoff=e x=0.2290 y=0.2550 z=0.2650 TDS=0.0080
E=O-1 Wyckoff=e x=0.0820 y=0.2260 z=0.9880 TDS=0.0080
E=O-1 Wyckoff=e x=0.7960 y=0.2610 z=0.2520 TDS=0.0080
E=O-1 Wyckoff=e x=0.6320 y=0.2350 z=0.9570 TDS=0.0080
E=O-1 Wyckoff=e x=0.4210 y=0.2330 z=0.1140 TDS=0.0080

File: autoXRD/dara/data/BGMN-Templates/Structures/BGMN/ZENAHY10.STR
PHASE=Zeolite_NaHY10 //
SpacegroupNo=227 HermannMauguin=F4_1/d-32/m OriginChoice=2 //
PARAM=A=2.4283_2.4162^2.4404 //
RP=4 PARAM=B1=0_0^0.007 PARAM=k2=0_0^0.0001 GEWICHT=SPHAR0 //
GOAL:zenahy10=GEWICHT*ifthenelse(ifdef(d),exp(my*d*3/4),1)
E=(AL+3(0.0917),SI+4(0.9083)) Wyckoff=i x=0.1269 y=0.9442 z=0.0357 TDS=0.0270
E=O Wyckoff=h y=0.3933 TDS=0.0460
E=O Wyckoff=g x=0.2452 z=0.8578 TDS=0.0260
E=O Wyckoff=g x=0.3246 z=0.0350 TDS=0.0300
E=O Wyckoff=g x=0.3195 z=0.6818 TDS=0.0300
E=NA+1(0.1700) Wyckoff=e x=0.7700 TDS=0.0500
E=NA+1(0.0900) Wyckoff=e x=0.9290 TDS=0.0300
E=NA+1(0.0100) Wyckoff=c TDS=0.0300

File: autoXRD/dara/data/BGMN-Templates/Structures/BGMN/Zinnwaldite.str
PHASE=Zinnwaldite_1M //
SpacegroupNo=5 HermannMauguin=C121 //
PARAM=A=0.5296_0.5243^0.5349 PARAM=B=0.9140_0.9049^0.9231 PARAM=C=1.0096_0.9995^1.0197 //
PARAM=BETA=100.8_100^102 //
RP=3 B1=ANISO^0.007 GEWICHT=SPHAR2 //
GOAL:zinnwaldite=GEWICHT*ifthenelse(ifdef(d),exp(my*d*3/4),1)
E=(K+1(0.9000),NA+1(0.0500)) Wyckoff=a y=0.5028 TDS=0.0191
E=AL+3 Wyckoff=b y=0.9931 TDS=0.0064
E=(FE+3(0.2100),FE+2(0.7800)) Wyckoff=b y=0.3217 TDS=0.0056
E=(LI+1(0.6700),MG+2(0.0100)) Wyckoff=b y=0.6631 TDS=0.0063
E=(SI+4(0.7730),AL+3(0.2270)) Wyckoff=c x=0.0745 y=0.1688 z=0.2276 TDS=0.0052
E=(SI+4(0.7730),AL+3(0.2270)) Wyckoff=c x=0.5844 y=0.3323 z=0.2275 TDS=0.0055
E=O-2 Wyckoff=c x=0.0289 y=-0.0002 z=0.1720 TDS=0.0139
E=O-2 Wyckoff=c x=0.3248 y=0.2350 z=0.1725 TDS=0.0140
E=O-2 Wyckoff=c x=0.8177 y=0.2641 z=0.1597 TDS=0.0134
E=O-2 Wyckoff=c x=0.1155 y=0.1748 z=0.3939 TDS=0.0070
E=O-2 Wyckoff=c x=0.6639 y=0.3271 z=0.3928 TDS=0.0075
E=F-1 Wyckoff=c x=0.1089 y=0.4715 z=0.3989 TDS=0.0109

File: autoXRD/dara/data/BGMN-Templates/Structures/BGMN/Zoisite.str
PHASE=Zoisite //
SpacegroupNo=62 HermannMauguin=P2_1/n2_1/m2_1/a //
PARAM=A=1.6212_1.6050^1.6374 PARAM=B=0.5559_0.5503^0.5615 PARAM=C=1.0036_0.9936^1.0136 //
RP=3 PARAM=B1=0_0^0.007 GEWICHT=SPHAR4 //
GOAL:zoisite=GEWICHT*ifthenelse(ifdef(d),exp(my*d*3/4),1)
E=CA+2 Wyckoff=c x=0.8667 z=0.0624 TDS=0.0072 
E=CA+2 Wyckoff=c x=0.9518 z=0.3850 TDS=0.0085 
E=AL+3 Wyckoff=d x=0.2496 y=0.9971 z=0.1899 TDS=0.0053 
E=AL+3 Wyckoff=c x=0.8946 z=0.6994 TDS=0.0030 
E=SI+4 Wyckoff=c x=0.5816 z=0.3936 TDS=0.0030 
E=SI+4 Wyckoff=c x=0.5896 z=0.7179 TDS=0.0040 
E=SI+4 Wyckoff=c x=0.6601 z=0.0644 TDS=0.0060 
E=O-2 Wyckoff=d x=0.1317 y=0.0000 z=0.1451 TDS=0.0040 
E=O-2 Wyckoff=d x=0.1012 y=0.0150 z=0.4300 TDS=0.0050 
E=O-2 Wyckoff=d x=0.3584 y=0.9900 z=0.2452 TDS=0.0040 
E=O-2 Wyckoff=c x=0.7822 z=0.6990 TDS=0.0040 
E=O-2 Wyckoff=c x=0.7273 z=0.1880 TDS=0.0020 
E=O-2 Wyckoff=c x=0.7287 z=0.9400 TDS=0.0030 
E=O-2 Wyckoff=c x=0.4905 z=0.3360 TDS=0.0040 
E=O-2 Wyckoff=c x=0.0046 z=0.7050 TDS=0.0060 
E=O-2 Wyckoff=c x=0.5791 z=0.5570 TDS=0.0070 
E=O-2 Wyckoff=c x=0.7680 z=0.4260 TDS=0.0070 
E=H Wyckoff=c x=0.7600 z=0.5500 TDS=0.0050

File: autoXRD/dara/data/BGMN-Templates/Structures/BGMN/chloritfxbg.str
PHASE=Chloritfxbg SpacegroupNo=12 HermannMauguin=C12/m1 UniqueAxis=b //
PARAM=A=0.53392_0.525^0.55 PARAM=B=0.92463_0.915^0.945 //
PARAM=C=1.44655_1.41^1.46 PARAM=BETA=97.1507_95.0^97.5 TDS=0.01 //
RP=4 GEWICHT=SPHAR4 PARAM=k2=0.00000206_0 //
RefMult=2 PARAM=g2=0.6_0^1 //
GEWICHT[1]=(1-g2)*GEWICHT GEWICHT[2]=g2*GEWICHT GOAL:chloritfxbg=GEWICHT //
pi==2*acos(0) //
sinBETA==sin(BETA*pi/180) //
cosBETA==cos(BETA*pi/180) //
// Definition der L"angen der Rots||c-Achse f"uer beide Subphasen
PARAM=cb1=0.1_0^0.5 b11[1]=cb1*b11[2] PARAM=b11[2]=0.3_0^0.8 //
// quadratische Aufweitung der Subphase (Breite der 0k0-Reflexe mit k!=3n)
PARAM=c1sqr=0.25_0^4 //
// Verschiebung dieser Reflexe durch quadratische Effekte
PARAM=c2=0.5_0^2 //
// Breite der scharfen Reflexe k==3n,
// wird breiter fuer ungeordnete Phase (Unterschied zu Kaolinit!)
b10[2]=ANISOLIN^0.01 b10[1]=b10[2]*cb1 //
// Orientierungsfaktor
faktor=abs(l/C-h*cosBETA/A)/(sk*sinBETA) //
B1=b10[iref]+ifthenelse(mod(k,3),b11[iref]*faktor,0) //
B2=k2*sqr(sk)+ifthenelse(mod(k,3),
sqr(sqrt(sqr(sk)+sqrt(c1sqr)*sqr(b11[iref]))-sk),0) //
DELTAsk=ifthenelse(mod(k,3),sqrt(sqr(sk)+c2*sqr(b11[iref]))-sk,0)
E=(MG+2,FE+2(p)) Wyckoff=a PARAM=p=0_0^1
E=(MG+2,FE+3(p)) PARAM=p=0_0^1 Wyckoff=g y=0.3322
E=(FE+3(p),MG+2) PARAM=p=0.068_0^1 Wyckoff=h y=0.1664
E=(FE+2,AL+3(p)) PARAM=p=1_0.8^1 Wyckoff=d
E=(SI+4,AL+3(p)) PARAM=p=0.2_0.2^0.5 Wyckoff=j x=0.2248 y=0.1669 z=0.194
E=O-2 Wyckoff=i x=0.185 y=1/2 z=0.0743
E=O-2 Wyckoff=j x=0.189 y=1/6 z=0.0774
E=O-2 Wyckoff=i x=0.197 y=0 z=0.2357
E=O-2 Wyckoff=j x=0.511 y=0.228 z=0.2363
E=O-2 Wyckoff=i x=0.172 y=0 z=0.4289
E=O-2 Wyckoff=j x=0.131 y=0.3463 z=0.4285

File: autoXRD/dara/data/BGMN-Templates/Structures/BGMN/smectitedi2wfix1.str
// turbostratically disordered smectite
// d(001) approx. 15 A
// structure of TOT layer (cis-vacant):
// Tsipurski et al., Clay Minerals 19(1984), 177-193 (modified)
// model for turbostratic disorder:
// Ufer et al., ZKristallogr. 219(2004), 519-527
// 
PHASE=smectitedi2w  SpacegroupNo=5 HermannMauguin=C121
PARAM=A=0.52_0.517^0.521 PARAM=B=0.898_0.894^0.91 PARAM=c0=1.54_1.45^1.6
BETA=100.2
pi==2*acos(0)
RP=4
layer==10  // layer: factor for elongation in c direction 
C=c0*layer // C: lattice parameter c for supercell
PARAM=b10=0.002_0^0.015 // isotropic broadening of hkl reflections
PARAM=b1l=0.03_0^0.1  // separate broadening of 00l reflections
B1=ifthenelse(and(eq(h,0),eq(k,0)),b10+b1l,b10)
// K20: strain broadening of hkl lines
PARAM=K20=0.000026_0.00001^0.0001
// K2l: strain broadening of 00l lines
PARAM=K2l=0_0^0.001
breit2=1/sqr(C) // additional l-dependent broadening to avoid "ripples"
PARAM=GEWICHT=0_0 // refining the scale factor
// definition of the helper variable "smectite..." for calculation of phase abundances
GOAL:smectitedi2wfix=GEWICHT
// squared lorentzian (Gauss-like) broadening
B2=cat(R2==sqr(h/A)+sqr(k/B),Z2==max(sqr(sk)-R2,0),
orientierung2==Z2/sqr(sk),
ifthenelse(and(eq(h,0),eq(k,0)),K2l*sqr(sk),K20*sqr(sk)+breit2*orientierung2))
//
// scaling of classes (00l und hkl) and removal of redundant 00l reflections
GEWICHT[1]=GEWICHT*ifthenelse(and(eq(h,0),eq(k,0)),
ifthenelse(mod(l,layer),0,layer),1)
//
// === occupancies =====================
// --- octahedra position -------
pMG=0.1 PARAM=pFE=0.06_0^0.3 pAL=(1-pMG-pFE)  
PARAM=ptrans=1.0_0.0^1.0     // mixing parameter for cis- and trans-vacancy; 0 => trans-vacant
//
// --- interlayer ---------------
PARAM=pCA=0.2_0.1^0.4                       
pOZ=pCA
//
// ==== rigid body of the interlayer complex =====================
//    cation, octahedrally surrounded by 6 oxygen (water)
// definition of the positions in cartesian co-ordinates
// 
dCAO=0.241        // distance cation - oxygen
//
set(ECA,0,0,0)      // cation in the middle of the interlayer
set(EOZ1,0,0,dCAO)   // O above
set(EOZ2,0,0,-dCAO)   // O below
set(EOZ3,dCAO,0,0)
set(EOZ4,-dCAO,0,0)
set(EOZ5,0,dCAO,0)
set(EOZ6,0,-dCAO,0)
// 0.6892: shifting of the interlayer complex in x fixed
// 0.2092: shifting of the interlayer complex in y fixed
// the first two Eulerian angles rotate the interlayer octahedra
//  with two planes parallel to the xy plane
// -18.42: the 3th eulerian angle was fixed at this value
// the 3th eulerian angle is a rotation around the cartesian z-axis 
// which is perpendicular to the xy-plane
// shifting and rotation of the rigid body
T(0.6892,0.2092,0.5*c0*sin(pi*BETA/180),45,180*acos(1/sqrt(3))/pi,-18.42,
ECA,EOZ1,EOZ2,EOZ3,EOZ4,EOZ5,EOZ6) 
//
// --- isotropic temperature factors (nm^2), estimated -------------------------------
//
tdsint=0.015
tdsH2O=0.015
tdsoct=0.01
tdstet=0.005
tdso=0.01
//
// --- positions -------------------------- 
//  absolute positions in c-direction [nm]
//  to avoid a stretching/shortening of the TOT layer by varying c0
// 
zT=0.271350
zO11=0.10955
zO12=0.10553
zO2=0.33668
// 
E=(AL+3(ptrans*pAL),MG+2(ptrans*pMG),FE+3(ptrans*pFE)) Wyckoff=a y=0.0 TDS=tdsoct         // trans
E=(AL+3((1-ptrans)*pAL),MG+2((1-ptrans)*pMG),FE+3((1-ptrans)*pFE)) Wyckoff=a y=0.6540 TDS=tdsoct // cis
E=(AL+3(pAL),MG+2(pMG),FE+3(pFE)) Wyckoff=a y=0.3210 TDS=tdsoct                      // cis, always occupied
E=(SI+4(0.9375),AL+3(0.0625)) Wyckoff=c x=0.4320 y=0.3330 z=zT/(layer*c0) TDS=tdstet 
E=(SI+4(0.9375),AL+3(0.0625)) Wyckoff=c x=0.4320 y=0.6620 z=zT/(layer*c0) TDS=tdstet 
E=O-1 Wyckoff=c x=0.1730 y=0.7250 z=zO2/(layer*c0) TDS=tdso
E=O-1 Wyckoff=c x=0.1700 y=0.2680 z=zO2/(layer*c0) TDS=tdso
E=O-1 Wyckoff=c x=0.4170 y=0.6560 z=zO11/(layer*c0) TDS=tdso
E=O-1 Wyckoff=c x=0.3430 y=0.3470 z=zO11/(layer*c0) TDS=tdso
E=O-1 Wyckoff=c x=0.3340 y=0.9760 z=zO12/(layer*c0) TDS=tdso
E=O-1 Wyckoff=c x=0.4890 y=0.4960 z=zO2/(layer*c0) TDS=tdso
// 
// list of interlayer positions
// 
E=CA+2(pCA) Wyckoff=c x=X(ECA) y=Y(ECA) z=Z(ECA)   TDS=tdsint
E=O-2(pOZ)  Wyckoff=c x=X(EOZ1) y=Y(EOZ1) z=Z(EOZ1)   TDS=tdsH2O
E=O-2(pOZ)  Wyckoff=c x=X(EOZ2) y=Y(EOZ2) z=Z(EOZ2)   TDS=tdsH2O
E=O-2(pOZ)  Wyckoff=c x=X(EOZ3) y=Y(EOZ3) z=Z(EOZ3)   TDS=tdsH2O
E=O-2(pOZ)  Wyckoff=c x=X(EOZ4) y=Y(EOZ4) z=Z(EOZ4)   TDS=tdsH2O
E=O-2(pOZ)  Wyckoff=c x=X(EOZ5) y=Y(EOZ5) z=Z(EOZ5)   TDS=tdsH2O
E=O-2(pOZ)  Wyckoff=c x=X(EOZ6) y=Y(EOZ6) z=Z(EOZ6)   TDS=tdsH2O
