Repository: njszym/XRD-AutoAnalyzer

# An automatic analysis tool for XRD

A package designed to automate the process of phase identification from XRD spectra using a probabilistic deep learning trained with physics-informed data augmentation.

The corresponding manuscript will be made available soon. Reproducing the published results can be accomplished using the data provided in [figshare](https://figshare.com/s/69030545b8020de35633).

## Usage example

A pre-trained model for the Li-Mn-Ti-O-F chemical space is available in the ```Example/``` directory. To classify the experimentally measured patterns tabulated in the ```Spectra/``` sub-folder, run the following:

```
python run_CNN.py
```

File: autoXRD/dara/data/BGMN-Templates/Structures/Cement-PST/Alite_M3_Nishi.str
PHASE=Hatrurite //
Reference=ICSD_64759 //
Formula=Ca3_(Si_O4)_O //
SpacegroupNo=8 Setting=1 HermannMauguin=C1m1 Lattice=Monoclinic CellChoice=1 UniqueAxis=b //
PARAM=A=3.308300_3.275217^3.341383 PARAM=B=0.702700_0.695673^0.709727 PARAM=C=1.849900_1.831401^1.868399  //
PARAM=BETA=94.120000_93.178800^95.061200  //
RP=4 k1=0 k2=0 PARAM=B1=0_0^0.01 GEWICHT=SPHAR0 //
GOAL:Hatrurite=GEWICHT*ifthenelse(ifdef(d),exp(my*d*3/4),1) //
GOAL=GrainSize(1,1,1) //
E=CA+2(0.5000) Wyckoff=a x=0.00750000 y=0.00000000 z=0.00900000 TDS=0.04000000
E=CA+2(0.5000) Wyckoff=a x=0.00240000 y=0.00000000 z=0.00560000 TDS=0.04000000
E=CA+2(0.5000) Wyckoff=a x=0.66720000 y=0.00000000 z=0.17510000 TDS=0.00100000
E=CA+2(0.5000) Wyckoff=a x=0.66730000 y=0.00000000 z=0.17410000 TDS=0.00100000
E=CA+2(0.5000) Wyckoff=a x=0.32400000 y=0.00000000 z=0.33300000 TDS=0.01000000
E=CA+2(0.5000) Wyckoff=a x=0.31930000 y=0.00000000 z=0.33070000 TDS=0.01000000
E=CA+2(0.5000) Wyckoff=a x=0.00200000 y=0.00000000 z=0.50440000 TDS=0.00400000
E=CA+2(0.5000) Wyckoff=a x=-0.01330000 y=0.00000000 z=0.49710000 TDS=0.00400000
E=CA+2(0.5000) Wyckoff=a x=0.66400000 y=0.00000000 z=0.67140000 TDS=0.00600000
E=CA+2(0.5000) Wyckoff=a x=0.66320000 y=0.00000000 z=0.66970000 TDS=0.00600000
E=CA+2(0.5000) Wyckoff=a x=0.34280000 y=0.00000000 z=0.83520000 TDS=0.01600000
E=CA+2(0.5000) Wyckoff=a x=0.33010000 y=0.00000000 z=0.82170000 TDS=0.01600000
E=CA+2(0.5000) Wyckoff=a x=0.59730000 y=0.00000000 z=-0.06110000 TDS=0.00200000
E=CA+2(0.5000) Wyckoff=a x=0.59110000 y=0.00000000 z=-0.06910000 TDS=0.00200000
E=CA+2(0.5000) Wyckoff=a x=0.26110000 y=0.00000000 z=0.09520000 TDS=0.02500000
E=CA+2(0.5000) Wyckoff=a x=0.25680000 y=0.00000000 z=0.08640000 TDS=0.02500000
E=CA+2(0.5000) Wyckoff=a x=-0.08010000 y=0.00000000 z=0.26670000 TDS=0.01300000
E=CA+2(0.5000) Wyckoff=a x=-0.08100000 y=0.00000000 z=0.26440000 TDS=0.01300000
E=CA+2(0.5000) Wyckoff=a x=0.58740000 y=0.00000000 z=0.43900000 TDS=0.00900000
E=CA+2(0.5000) Wyckoff=a x=0.58560000 y=0.00000000 z=0.43690000 TDS=0.00900000
E=CA+2(0.5000) Wyckoff=a x=0.25750000 y=0.00000000 z=0.59890000 TDS=0.00200000
E=CA+2(0.5000) Wyckoff=a x=0.25610000 y=0.00000000 z=0.59760000 TDS=0.00200000
E=CA+2(0.5000) Wyckoff=a x=-0.07420000 y=0.00000000 z=0.76980000 TDS=0.00600000
E=CA+2(0.5000) Wyckoff=a x=-0.07430000 y=0.00000000 z=0.76890000 TDS=0.00600000
E=CA+2(0.5000) Wyckoff=a x=0.73560000 y=0.00000000 z=-0.10370000 TDS=0.00300000
E=CA+2(0.5000) Wyckoff=a x=0.74130000 y=0.00000000 z=-0.09570000 TDS=0.00300000
E=CA+2(0.5000) Wyckoff=a x=0.40000000 y=0.00000000 z=0.07920000 TDS=0.03900000
E=CA+2(0.5000) Wyckoff=a x=0.39820000 y=0.00000000 z=0.07060000 TDS=0.03900000
E=CA+2(0.5000) Wyckoff=a x=0.06510000 y=0.00000000 z=0.24860000 TDS=0.00900000
E=CA+2(0.5000) Wyckoff=a x=0.06280000 y=0.00000000 z=0.24450000 TDS=0.00900000
E=CA+2(0.5000) Wyckoff=a x=0.72860000 y=0.00000000 z=0.40100000 TDS=0.01800000
E=CA+2(0.5000) Wyckoff=a x=0.72720000 y=0.00000000 z=0.40420000 TDS=0.01800000
E=CA+2(0.5000) Wyckoff=a x=0.40040000 y=0.00000000 z=0.57110000 TDS=0.01400000
E=CA+2(0.5000) Wyckoff=a x=0.39840000 y=0.00000000 z=0.56750000 TDS=0.01400000
E=CA+2(0.5000) Wyckoff=a x=0.06940000 y=0.00000000 z=0.74910000 TDS=0.01500000
E=CA+2(0.5000) Wyckoff=a x=0.06470000 y=0.00000000 z=0.73490000 TDS=0.01500000
E=CA+2(0.5000) Wyckoff=b x=-0.08460000 y=0.29880000 z=-0.09260000 TDS=0.01000000
E=CA+2(0.5000) Wyckoff=b x=-0.07930000 y=0.26770000 z=-0.07890000 TDS=0.01000000
E=CA+2(0.5000) Wyckoff=b x=0.57990000 y=0.30180000 z=0.08440000 TDS=0.01600000
E=CA+2(0.5000) Wyckoff=b x=0.58500000 y=0.20580000 z=0.10130000 TDS=0.01600000
E=CA+2(0.5000) Wyckoff=b x=0.24110000 y=0.24470000 z=0.24700000 TDS=0.00200000
E=CA+2(0.5000) Wyckoff=b x=0.24590000 y=0.25590000 z=0.25010000 TDS=0.00200000
E=CA+2(0.5000) Wyckoff=b x=-0.09410000 y=0.25660000 z=0.41300000 TDS=0.00200000
E=CA+2(0.5000) Wyckoff=b x=-0.08850000 y=0.25500000 z=0.42730000 TDS=0.00200000
E=CA+2(0.5000) Wyckoff=b x=0.57440000 y=0.27260000 z=0.58510000 TDS=0.00800000
E=CA+2(0.5000) Wyckoff=b x=0.57840000 y=0.23990000 z=0.59430000 TDS=0.00800000
E=CA+2(0.5000) Wyckoff=b x=0.24350000 y=0.24910000 z=0.74430000 TDS=0.00500000
E=CA+2(0.5000) Wyckoff=b x=0.24680000 y=0.23470000 z=0.75540000 TDS=0.00500000
E=CA+2(0.5000) Wyckoff=b x=0.00520000 y=0.23430000 z=-0.15980000 TDS=0.00100000
E=CA+2(0.5000) Wyckoff=b x=0.00510000 y=0.23380000 z=-0.15010000 TDS=0.00100000
E=CA+2(0.5000) Wyckoff=b x=0.67040000 y=0.23180000 z=0.00730000 TDS=0.00200000
E=CA+2(0.5000) Wyckoff=b x=0.67710000 y=0.23060000 z=0.01440000 TDS=0.00200000
E=CA+2(0.5000) Wyckoff=b x=0.33540000 y=0.22570000 z=0.17310000 TDS=0.00300000
E=CA+2(0.5000) Wyckoff=b x=0.33650000 y=0.23850000 z=0.18530000 TDS=0.00300000
E=CA+2(0.5000) Wyckoff=b x=-0.00470000 y=0.22810000 z=0.34170000 TDS=0.00200000
E=CA+2(0.5000) Wyckoff=b x=0.00180000 y=0.25400000 z=0.34900000 TDS=0.00200000
E=CA+2(0.5000) Wyckoff=b x=0.66300000 y=0.22880000 z=0.50970000 TDS=0.00900000
E=CA+2(0.5000) Wyckoff=b x=0.66880000 y=0.22920000 z=0.51470000 TDS=0.00900000
E=CA+2(0.5000) Wyckoff=b x=0.33500000 y=0.25920000 z=0.67500000 TDS=0.00700000
E=CA+2(0.5000) Wyckoff=b x=0.33600000 y=0.21650000 z=0.68270000 TDS=0.00700000
E=CA+2(0.5000) Wyckoff=b x=0.82940000 y=0.25770000 z=-0.01920000 TDS=0.01200000
E=CA+2(0.5000) Wyckoff=b x=0.83060000 y=0.28930000 z=-0.00260000 TDS=0.01200000
E=CA+2(0.5000) Wyckoff=b x=0.48400000 y=0.27220000 z=0.15830000 TDS=0.01800000
E=CA+2(0.5000) Wyckoff=b x=0.49050000 y=0.23030000 z=0.15840000 TDS=0.01800000
E=CA+2(0.5000) Wyckoff=b x=0.14680000 y=0.25030000 z=0.33040000 TDS=0.01400000
E=CA+2(0.5000) Wyckoff=b x=0.15620000 y=0.29000000 z=0.33200000 TDS=0.01400000
E=CA+2(0.5000) Wyckoff=b x=0.81670000 y=0.27620000 z=0.48750000 TDS=0.00600000
E=CA+2(0.5000) Wyckoff=b x=0.82240000 y=0.25200000 z=0.49180000 TDS=0.00600000
E=CA+2(0.5000) Wyckoff=b x=0.49410000 y=0.28540000 z=0.65050000 TDS=0.00900000
E=CA+2(0.5000) Wyckoff=b x=0.48930000 y=0.27590000 z=0.66490000 TDS=0.00900000
E=CA+2(0.5000) Wyckoff=b x=0.15690000 y=0.27490000 z=0.81980000 TDS=0.00100000
E=CA+2(0.5000) Wyckoff=b x=0.16430000 y=0.26750000 z=0.82830000 TDS=0.00100000
E=SI+4 Wyckoff=a x=0.08330000 y=0.00000000 z=0.42880000 TDS=0.02100000
E=SI+4 Wyckoff=a x=0.23840000 y=0.00000000 z=-0.08380000 TDS=0.00300000
E=SI+4 Wyckoff=a x=0.42920000 y=0.00000000 z=0.74600000 TDS=0.01500000
E=SI+4 Wyckoff=a x=0.56990000 y=0.00000000 z=0.75060000 TDS=0.00200000
E=SI+4 Wyckoff=a x=-0.09430000 y=0.00000000 z=0.07410000 TDS=0.00100000
E=SI+4 Wyckoff=a x=-0.10150000 y=0.00000000 z=0.59180000 TDS=0.01500000
E=SI+4 Wyckoff=a x=0.09660000 y=0.00000000 z=-0.08510000 TDS=0.00500000
E=SI+4 Wyckoff=a x=0.16370000 y=0.00000000 z=0.15910000 TDS=0.01000000
E=SI+4 Wyckoff=a x=0.16280000 y=0.00000000 z=0.66290000 TDS=0.00300000
E=SI+4 Wyckoff=a x=0.23400000 y=0.00000000 z=0.41180000 TDS=0.03800000
E=SI+4 Wyckoff=a x=0.42140000 y=0.00000000 z=0.25090000 TDS=0.01500000
E=SI+4 Wyckoff=a x=0.50080000 y=0.00000000 z=0.00390000 TDS=0.00700000
E=SI+4 Wyckoff=a x=0.49750000 y=0.00000000 z=0.50040000 TDS=0.02500000
E=SI+4 Wyckoff=a x=0.56820000 y=0.00000000 z=0.24420000 TDS=0.00300000
E=SI+4 Wyckoff=a x=0.76000000 y=0.00000000 z=0.08820000 TDS=0.00200000
E=SI+4 Wyckoff=a x=0.75630000 y=0.00000000 z=0.58030000 TDS=0.00200000
E=SI+4 Wyckoff=a x=-0.17480000 y=0.00000000 z=0.33380000 TDS=0.00400000
E=SI+4 Wyckoff=a x=-0.16930000 y=0.00000000 z=-0.15750000 TDS=0.00200000
E=O-2(0.5000) Wyckoff=a x=0.99000000 y=0.00000000 z=0.24500000 TDS=0.04200000
E=O-2(0.5000) Wyckoff=a x=0.98800000 y=0.00000000 z=0.24500000 TDS=0.04200000
E=O-2(0.5000) Wyckoff=a x=0.03800000 y=0.00000000 z=0.11900000 TDS=0.03800000
E=O-2(0.5000) Wyckoff=a x=0.05200000 y=0.00000000 z=0.12400000 TDS=0.03800000
E=O-2(0.5000) Wyckoff=a x=0.03000000 y=0.00000000 z=0.59900000 TDS=0.02800000
E=O-2(0.5000) Wyckoff=a x=0.03800000 y=0.00000000 z=0.61000000 TDS=0.02800000
E=O-2(0.5000) Wyckoff=a x=-0.00400000 y=0.00000000 z=0.75300000 TDS=0.01000000
E=O-2(0.5000) Wyckoff=a x=-0.00500000 y=0.00000000 z=0.75400000 TDS=0.01000000
E=O-2(0.5000) Wyckoff=a x=0.37200000 y=0.00000000 z=-0.07700000 TDS=0.02800000
E=O-2(0.5000) Wyckoff=a x=0.37300000 y=0.00000000 z=-0.04700000 TDS=0.02800000
E=O-2(0.5000) Wyckoff=a x=0.32900000 y=0.00000000 z=0.07500000 TDS=0.04100000
E=O-2(0.5000) Wyckoff=a x=0.33100000 y=0.00000000 z=0.07700000 TDS=0.04100000
E=O-2(0.5000) Wyckoff=a x=0.28900000 y=0.00000000 z=0.21100000 TDS=0.02700000
E=O-2(0.5000) Wyckoff=a x=0.28900000 y=0.00000000 z=0.22300000 TDS=0.02700000
E=O-2(0.5000) Wyckoff=a x=0.36200000 y=0.00000000 z=0.44100000 TDS=0.00800000
E=O-2(0.5000) Wyckoff=a x=0.36200000 y=0.00000000 z=0.44200000 TDS=0.00800000
E=O-2(0.5000) Wyckoff=a x=0.32500000 y=0.00000000 z=0.58300000 TDS=0.00100000
E=O-2(0.5000) Wyckoff=a x=0.33400000 y=0.00000000 z=0.59500000 TDS=0.00100000
E=O-2(0.5000) Wyckoff=a x=0.28200000 y=0.00000000 z=0.72400000 TDS=0.01400000
E=O-2(0.5000) Wyckoff=a x=0.29300000 y=0.00000000 z=0.73200000 TDS=0.01400000
E=O-2(0.5000) Wyckoff=a x=0.66600000 y=0.00000000 z=-0.09300000 TDS=0.00500000
E=O-2(0.5000) Wyckoff=a x=0.67500000 y=0.00000000 z=-0.08100000 TDS=0.00500000
E=O-2(0.5000) Wyckoff=a x=0.62700000 y=0.00000000 z=0.04900000 TDS=0.01500000
E=O-2(0.5000) Wyckoff=a x=0.63400000 y=0.00000000 z=0.06700000 TDS=0.01500000
E=O-2(0.5000) Wyckoff=a x=0.70600000 y=0.00000000 z=0.28500000 TDS=0.02600000
E=O-2(0.5000) Wyckoff=a x=0.70400000 y=0.00000000 z=0.29000000 TDS=0.02600000
E=O-2(0.5000) Wyckoff=a x=0.64800000 y=0.00000000 z=0.42100000 TDS=0.02100000
E=O-2(0.5000) Wyckoff=a x=0.65500000 y=0.00000000 z=0.41400000 TDS=0.02100000
E=O-2(0.5000) Wyckoff=a x=0.60800000 y=0.00000000 z=0.55400000 TDS=0.01500000
E=O-2(0.5000) Wyckoff=a x=0.62200000 y=0.00000000 z=0.56700000 TDS=0.01500000
E=O-2(0.5000) Wyckoff=a x=0.70500000 y=0.00000000 z=0.76300000 TDS=0.01400000
E=O-2(0.5000) Wyckoff=a x=0.70900000 y=0.00000000 z=0.77100000 TDS=0.01400000
E=O-2(0.5000) Wyckoff=a x=0.94900000 y=0.00000000 z=0.37600000 TDS=0.01500000
E=O-2(0.5000) Wyckoff=a x=0.95700000 y=0.00000000 z=0.40100000 TDS=0.01500000
E=O-2(0.5000) Wyckoff=a x=0.96000000 y=0.00000000 z=0.89700000 TDS=0.00800000
E=O-2(0.5000) Wyckoff=a x=0.96500000 y=0.00000000 z=0.90700000 TDS=0.00800000
E=O-2 Wyckoff=a x=0.11100000 y=0.00000000 z=0.35700000 TDS=0.08100000
E=O-2 Wyckoff=a x=0.03500000 y=0.00000000 z=0.40800000 TDS=0.04200000
E=O-2 Wyckoff=b x=0.09600000 y=0.18700000 z=0.47400000 TDS=0.03200000
E=O-2 Wyckoff=a x=0.21500000 y=0.00000000 z=-0.01100000 TDS=0.00500000
E=O-2 Wyckoff=a x=0.28600000 y=0.00000000 z=-0.06300000 TDS=0.02900000
E=O-2 Wyckoff=b x=0.22600000 y=0.18400000 z=-0.13300000 TDS=0.02100000
E=O-2 Wyckoff=a x=0.45000000 y=0.00000000 z=0.66800000 TDS=0.01700000
E=O-2 Wyckoff=a x=0.37900000 y=0.00000000 z=0.73000000 TDS=0.02300000
E=O-2 Wyckoff=b x=0.44300000 y=0.18300000 z=0.79100000 TDS=0.01600000
E=O-2 Wyckoff=a x=0.54900000 y=0.00000000 z=0.83000000 TDS=0.02100000
E=O-2 Wyckoff=a x=0.61600000 y=0.00000000 z=0.76700000 TDS=0.01500000
E=O-2 Wyckoff=b x=0.55500000 y=0.18800000 z=0.70400000 TDS=0.02000000
E=O-2 Wyckoff=a x=-0.11800000 y=0.00000000 z=0.14900000 TDS=0.01500000
E=O-2 Wyckoff=a x=-0.04400000 y=0.00000000 z=0.09300000 TDS=0.01200000
E=O-2 Wyckoff=b x=-0.10700000 y=0.18700000 z=0.02700000 TDS=0.02700000
E=O-2 Wyckoff=a x=-0.12300000 y=0.00000000 z=0.66900000 TDS=0.04700000
E=O-2 Wyckoff=a x=-0.05400000 y=0.00000000 z=0.60800000 TDS=0.03800000
E=O-2 Wyckoff=b x=-0.11700000 y=0.18600000 z=0.54200000 TDS=0.02300000
E=O-2(0.6800) Wyckoff=a x=0.11900000 y=0.00000000 z=-0.16100000 TDS=0.00700000
E=O-2(0.6800) Wyckoff=a x=0.04800000 y=0.00000000 z=-0.10300000 TDS=0.01600000
E=O-2(0.6800) Wyckoff=b x=0.11000000 y=0.18900000 z=-0.03800000 TDS=0.03900000
E=O-2(0.3200) Wyckoff=a x=0.07400000 y=0.00000000 z=-0.00900000 TDS=0.04000000
E=O-2(0.3200) Wyckoff=a x=0.05500000 y=0.00000000 z=-0.13800000 TDS=0.02000000
E=O-2(0.3200) Wyckoff=b x=0.12500000 y=0.18900000 z=-0.07300000 TDS=0.01900000
E=O-2(0.5000) Wyckoff=b x=0.14100000 y=0.05000000 z=0.08000000 TDS=0.03500000
E=O-2(0.5000) Wyckoff=b x=0.13400000 y=-0.12300000 z=0.20800000 TDS=0.03500000
E=O-2(0.5000) Wyckoff=b x=0.20500000 y=-0.12300000 z=0.15100000 TDS=0.03500000
E=O-2(0.5000) Wyckoff=b x=0.17600000 y=0.19700000 z=0.20200000 TDS=0.03500000
E=O-2(0.5900) Wyckoff=a x=0.18500000 y=0.00000000 z=0.58700000 TDS=0.01300000
E=O-2(0.5900) Wyckoff=a x=0.11400000 y=0.00000000 z=0.64500000 TDS=0.01300000
E=O-2(0.5900) Wyckoff=b x=0.17600000 y=0.18900000 z=0.71000000 TDS=0.01300000
E=O-2(0.3200) Wyckoff=a x=0.14000000 y=0.00000000 z=0.73900000 TDS=0.01300000
E=O-2(0.3200) Wyckoff=a x=0.21200000 y=0.00000000 z=0.68100000 TDS=0.01300000
E=O-2(0.3200) Wyckoff=b x=0.14100000 y=0.18900000 z=0.62700000 TDS=0.01300000
E=O-2(0.0450) Wyckoff=b x=0.14000000 y=0.05000000 z=0.58400000 TDS=0.01300000
E=O-2(0.0450) Wyckoff=b x=0.13300000 y=-0.12300000 z=0.71200000 TDS=0.01300000
E=O-2(0.0450) Wyckoff=b x=0.20400000 y=-0.12300000 z=0.65500000 TDS=0.01300000
E=O-2(0.0450) Wyckoff=b x=0.17500000 y=0.19700000 z=0.70600000 TDS=0.01300000
E=O-2(0.5900) Wyckoff=a x=0.25500000 y=0.00000000 z=0.33500000 TDS=0.11000000
E=O-2(0.5900) Wyckoff=a x=0.26800000 y=0.00000000 z=0.48000000 TDS=0.02700000
E=O-2(0.5900) Wyckoff=b x=0.20600000 y=0.18900000 z=0.41500000 TDS=0.02000000
E=O-2(0.4100) Wyckoff=a x=0.21200000 y=0.00000000 z=0.48700000 TDS=0.06000000
E=O-2(0.4100) Wyckoff=a x=0.28300000 y=0.00000000 z=0.43000000 TDS=0.02000000
E=O-2(0.4100) Wyckoff=b x=0.22100000 y=0.18900000 z=0.36500000 TDS=0.03000000
E=O-2(0.5700) Wyckoff=a x=0.44400000 y=0.00000000 z=0.17500000 TDS=0.05000000
E=O-2(0.5700) Wyckoff=a x=0.37200000 y=0.00000000 z=0.23300000 TDS=0.03000000
E=O-2(0.5700) Wyckoff=b x=0.43500000 y=0.18900000 z=0.29800000 TDS=0.03000000
E=O-2(0.4300) Wyckoff=a x=0.39900000 y=0.00000000 z=0.32700000 TDS=0.05000000
E=O-2(0.4300) Wyckoff=a x=0.38200000 y=0.00000000 z=0.19300000 TDS=0.05000000
E=O-2(0.4300) Wyckoff=b x=0.45000000 y=0.18900000 z=0.25700000 TDS=0.02300000
E=O-2(0.4300) Wyckoff=a x=0.47800000 y=0.00000000 z=0.08000000 TDS=0.06000000
E=O-2(0.4300) Wyckoff=a x=0.55000000 y=0.00000000 z=0.02200000 TDS=0.06000000
E=O-2(0.4300) Wyckoff=b x=0.48700000 y=0.18900000 z=-0.04300000 TDS=0.06000000
E=O-2(0.2850) Wyckoff=b x=0.47800000 y=0.05000000 z=-0.07500000 TDS=0.06000000
E=O-2(0.2850) Wyckoff=b x=0.46600000 y=-0.12300000 z=0.04000000 TDS=0.06000000
E=O-2(0.2850) Wyckoff=b x=0.54200000 y=-0.12300000 z=-0.00400000 TDS=0.06000000
E=O-2(0.2850) Wyckoff=b x=0.51300000 y=0.19700000 z=0.04700000 TDS=0.06000000
E=O-2(0.3700) Wyckoff=a x=0.52000000 y=0.00000000 z=0.42500000 TDS=0.03400000
E=O-2(0.3700) Wyckoff=a x=0.44800000 y=0.00000000 z=0.48300000 TDS=0.03400000
E=O-2(0.3700) Wyckoff=b x=0.51100000 y=0.18900000 z=0.54700000 TDS=0.03400000
E=O-2(0.3150) Wyckoff=b x=0.52000000 y=0.05000000 z=0.58000000 TDS=0.03400000
E=O-2(0.3150) Wyckoff=b x=0.52600000 y=-0.12800000 z=0.45100000 TDS=0.03400000
E=O-2(0.3150) Wyckoff=b x=0.45600000 y=-0.12300000 z=0.50800000 TDS=0.03400000
E=O-2(0.3150) Wyckoff=b x=0.48100000 y=0.19700000 z=0.46300000 TDS=0.03400000
E=O-2(0.3700) Wyckoff=a x=0.59100000 y=0.00000000 z=0.16900000 TDS=0.16000000
E=O-2(0.3700) Wyckoff=a x=0.60200000 y=0.00000000 z=0.31200000 TDS=0.12000000
E=O-2(0.3700) Wyckoff=b x=0.54000000 y=0.18900000 z=0.24800000 TDS=0.02400000
E=O-2(0.6300) Wyckoff=a x=0.54600000 y=0.00000000 z=0.32000000 TDS=0.12000000
E=O-2(0.6300) Wyckoff=a x=0.61700000 y=0.00000000 z=0.26200000 TDS=0.06000000
E=O-2(0.6300) Wyckoff=b x=0.55500000 y=0.18900000 z=0.19700000 TDS=0.16000000
E=O-2(0.2200) Wyckoff=a x=0.78200000 y=0.00000000 z=0.16900000 TDS=0.11000000
E=O-2(0.2200) Wyckoff=a x=0.71100000 y=0.00000000 z=0.31200000 TDS=0.04000000
E=O-2(0.2200) Wyckoff=b x=0.77300000 y=0.18900000 z=0.24800000 TDS=0.02000000
E=O-2(0.7800) Wyckoff=a x=0.73800000 y=0.00000000 z=0.16400000 TDS=0.06000000
E=O-2(0.7800) Wyckoff=a x=0.72600000 y=0.00000000 z=0.02000000 TDS=0.02400000
E=O-2(0.7800) Wyckoff=b x=0.78800000 y=0.18900000 z=0.08500000 TDS=0.03300000
E=O-2(0.9300) Wyckoff=a x=0.77800000 y=0.00000000 z=0.50500000 TDS=0.00400000
E=O-2(0.9300) Wyckoff=a x=0.70700000 y=0.00000000 z=0.56500000 TDS=0.00500000
E=O-2(0.9300) Wyckoff=b x=0.76900000 y=0.19100000 z=0.62600000 TDS=0.01400000
E=O-2(0.0700) Wyckoff=a x=0.73400000 y=0.00000000 z=0.65600000 TDS=0.00800000
E=O-2(0.0700) Wyckoff=a x=0.71700000 y=0.00000000 z=0.52200000 TDS=0.00800000
E=O-2(0.0700) Wyckoff=b x=0.78700000 y=0.18000000 z=0.59400000 TDS=0.00800000
E=O-2(0.0700) Wyckoff=a x=-0.19700000 y=0.00000000 z=0.40900000 TDS=0.04600000
E=O-2(0.0700) Wyckoff=a x=-0.12600000 y=0.00000000 z=0.35200000 TDS=0.04600000
E=O-2(0.0700) Wyckoff=b x=-0.18800000 y=0.18900000 z=0.28700000 TDS=0.04600000
E=O-2(0.2325) Wyckoff=b x=-0.19700000 y=0.05000000 z=0.25500000 TDS=0.04600000
E=O-2(0.2325) Wyckoff=b x=-0.20400000 y=-0.12300000 z=0.38300000 TDS=0.04600000
E=O-2(0.2325) Wyckoff=b x=-0.13400000 y=-0.12300000 z=0.32600000 TDS=0.04600000
E=O-2(0.2325) Wyckoff=b x=-0.16300000 y=0.19700000 z=0.37700000 TDS=0.04600000
E=O-2(0.2325) Wyckoff=b x=-0.15200000 y=0.05000000 z=0.41300000 TDS=0.04600000
E=O-2(0.2325) Wyckoff=b x=-0.14500000 y=-0.12300000 z=0.28500000 TDS=0.04600000
E=O-2(0.2325) Wyckoff=b x=-0.21600000 y=-0.12300000 z=0.34200000 TDS=0.04600000
E=O-2(0.2325) Wyckoff=b x=-0.18700000 y=0.19700000 z=0.29100000 TDS=0.04600000
E=O-2(0.7800) Wyckoff=a x=-0.19200000 y=0.00000000 z=-0.08200000 TDS=0.02000000
E=O-2(0.7800) Wyckoff=a x=-0.12000000 y=0.00000000 z=-0.14000000 TDS=0.02000000
E=O-2(0.7800) Wyckoff=b x=-0.18300000 y=0.18900000 z=-0.20400000 TDS=0.02000000
E=O-2(0.1100) Wyckoff=b x=-0.19200000 y=0.05000000 z=-0.23700000 TDS=0.02000000
E=O-2(0.1100) Wyckoff=b x=-0.19900000 y=-0.12300000 z=-0.10800000 TDS=0.02000000
E=O-2(0.1100) Wyckoff=b x=-0.12800000 y=-0.12300000 z=-0.16500000 TDS=0.02000000
E=O-2(0.1100) Wyckoff=b x=-0.15800000 y=0.21000000 z=-0.12500000 TDS=0.02000000

File: autoXRD/dara/data/BGMN-Templates/Structures/Cement-PST/Alite_M3_delatorre.str
PHASE=Hatrurite //
Reference=ICSD_94742 //
Formula=Ca3_(Si_O4)_O //
SpacegroupNo=8 Setting=1 HermannMauguin=C1m1 Lattice=Monoclinic CellChoice=1 UniqueAxis=b //
PARAM=A=3.310780_3.277672^3.343888 PARAM=B=0.703550_0.696515^0.710585 PARAM=C=1.852110_1.833589^1.870631  //
PARAM=BETA=94.137000_93.195630^95.078370  //
RP=4 k1=0 k2=0 PARAM=B1=0_0^0.01 GEWICHT=SPHAR0 //
GOAL:Hatrurite=GEWICHT*ifthenelse(ifdef(d),exp(my*d*3/4),1) //
GOAL=GrainSize(1,1,1) //
E=CA+2 Wyckoff=a x=-0.00240000 y=0.00000000 z=0.01040000 TDS=0.00947482
E=CA+2 Wyckoff=a x=0.65950000 y=0.00000000 z=0.16050000 TDS=0.00947482
E=CA+2 Wyckoff=a x=0.31130000 y=0.00000000 z=0.33420000 TDS=0.00947482
E=CA+2 Wyckoff=a x=-0.01190000 y=0.00000000 z=0.49390000 TDS=0.00947482
E=CA+2 Wyckoff=a x=0.65310000 y=0.00000000 z=0.66510000 TDS=0.00947482
E=CA+2 Wyckoff=a x=0.31880000 y=0.00000000 z=0.84070000 TDS=0.00947482
E=CA+2 Wyckoff=a x=0.58810000 y=0.00000000 z=-0.07450000 TDS=0.00947482
E=CA+2 Wyckoff=a x=0.25920000 y=0.00000000 z=0.10120000 TDS=0.00947482
E=CA+2 Wyckoff=a x=-0.08150000 y=0.00000000 z=0.26190000 TDS=0.00947482
E=CA+2 Wyckoff=a x=0.58480000 y=0.00000000 z=0.42620000 TDS=0.00947482
E=CA+2 Wyckoff=a x=0.24940000 y=0.00000000 z=0.60610000 TDS=0.00947482
E=CA+2 Wyckoff=a x=-0.08170000 y=0.00000000 z=0.76490000 TDS=0.00947482
E=CA+2 Wyckoff=a x=0.73220000 y=0.00000000 z=-0.09250000 TDS=0.00947482
E=CA+2 Wyckoff=a x=0.40190000 y=0.00000000 z=0.07780000 TDS=0.00947482
E=CA+2 Wyckoff=a x=0.06460000 y=0.00000000 z=0.24180000 TDS=0.00947482
E=CA+2 Wyckoff=a x=0.72360000 y=0.00000000 z=0.40220000 TDS=0.00947482
E=CA+2 Wyckoff=a x=0.38950000 y=0.00000000 z=0.57310000 TDS=0.00947482
E=CA+2 Wyckoff=a x=0.06170000 y=0.00000000 z=0.73630000 TDS=0.00947482
E=CA+2(0.5000) Wyckoff=b x=-0.08350000 y=0.27490000 z=-0.08470000 TDS=0.00821151
E=CA+2(0.5000) Wyckoff=b x=-0.08330000 y=0.27450000 z=-0.08460000 TDS=0.00821151
E=CA+2(0.5000) Wyckoff=b x=0.58040000 y=0.27730000 z=0.08410000 TDS=0.00821151
E=CA+2(0.5000) Wyckoff=b x=0.58490000 y=0.28070000 z=0.09170000 TDS=0.00821151
E=CA+2(0.5000) Wyckoff=b x=0.23980000 y=0.24990000 z=0.25800000 TDS=0.00821151
E=CA+2(0.5000) Wyckoff=b x=0.24130000 y=0.25650000 z=0.25770000 TDS=0.00821151
E=CA+2(0.5000) Wyckoff=b x=-0.09690000 y=0.26500000 z=0.41320000 TDS=0.00821151
E=CA+2(0.5000) Wyckoff=b x=-0.09380000 y=0.29260000 z=0.40990000 TDS=0.00821151
E=CA+2(0.5000) Wyckoff=b x=0.57590000 y=0.25000000 z=0.59650000 TDS=0.00821151
E=CA+2(0.5000) Wyckoff=b x=0.56510000 y=0.22300000 z=0.57160000 TDS=0.00821151
E=CA+2(0.5000) Wyckoff=b x=0.24360000 y=0.25000000 z=0.75230000 TDS=0.00821151
E=CA+2(0.5000) Wyckoff=b x=0.24440000 y=0.24060000 z=0.76200000 TDS=0.00821151
E=CA+2(0.5000) Wyckoff=b x=-0.00230000 y=0.21800000 z=0.84700000 TDS=0.00821151
E=CA+2(0.5000) Wyckoff=b x=-0.00040000 y=0.23200000 z=0.84240000 TDS=0.00821151
E=CA+2(0.5000) Wyckoff=b x=0.66750000 y=0.23160000 z=0.01520000 TDS=0.00821151
E=CA+2(0.5000) Wyckoff=b x=0.66620000 y=0.24100000 z=0.01950000 TDS=0.00821151
E=CA+2(0.5000) Wyckoff=b x=0.33450000 y=0.23500000 z=0.17180000 TDS=0.00821151
E=CA+2(0.5000) Wyckoff=b x=0.33880000 y=0.22160000 z=0.18250000 TDS=0.00821151
E=CA+2(0.5000) Wyckoff=b x=-0.00490000 y=0.23460000 z=0.34630000 TDS=0.00821151
E=CA+2(0.5000) Wyckoff=b x=-0.00510000 y=0.23820000 z=0.34440000 TDS=0.00821151
E=CA+2(0.5000) Wyckoff=b x=0.66080000 y=0.22890000 z=0.51990000 TDS=0.00821151
E=CA+2(0.5000) Wyckoff=b x=0.65700000 y=0.21780000 z=0.52250000 TDS=0.00821151
E=CA+2(0.5000) Wyckoff=b x=0.33120000 y=0.24000000 z=0.68060000 TDS=0.00821151
E=CA+2(0.5000) Wyckoff=b x=0.33100000 y=0.23600000 z=0.67710000 TDS=0.00821151
E=CA+2(0.5000) Wyckoff=b x=0.82600000 y=0.27000000 z=-0.01150000 TDS=0.00821151
E=CA+2(0.5000) Wyckoff=b x=0.82680000 y=0.26400000 z=-0.00930000 TDS=0.00821151
E=CA+2(0.5000) Wyckoff=b x=0.49040000 y=0.26000000 z=0.15930000 TDS=0.00821151
E=CA+2(0.5000) Wyckoff=b x=0.49060000 y=0.25700000 z=0.16010000 TDS=0.00821151
E=CA+2(0.5000) Wyckoff=b x=0.15020000 y=0.25400000 z=0.32930000 TDS=0.00821151
E=CA+2(0.5000) Wyckoff=b x=0.15090000 y=0.25400000 z=0.32880000 TDS=0.00821151
E=CA+2(0.5000) Wyckoff=b x=0.81270000 y=0.26000000 z=0.49280000 TDS=0.00821151
E=CA+2(0.5000) Wyckoff=b x=0.81390000 y=0.26110000 z=0.49980000 TDS=0.00821151
E=CA+2(0.5000) Wyckoff=b x=0.48260000 y=0.27700000 z=0.65710000 TDS=0.00821151
E=CA+2(0.5000) Wyckoff=b x=0.48210000 y=0.26600000 z=0.65630000 TDS=0.00821151
E=CA+2(0.5000) Wyckoff=b x=0.15580000 y=0.27210000 z=0.82120000 TDS=0.00821151
E=CA+2(0.5000) Wyckoff=b x=0.15540000 y=0.27130000 z=0.82060000 TDS=0.00821151
E=SI+4 Wyckoff=a x=0.08160000 y=0.00000000 z=0.42540000 TDS=0.00315827
E=SI+4 Wyckoff=a x=0.23290000 y=0.00000000 z=-0.07280000 TDS=0.00315827
E=SI+4 Wyckoff=a x=0.42110000 y=0.00000000 z=0.74730000 TDS=0.00315827
E=SI+4 Wyckoff=a x=0.56030000 y=0.00000000 z=0.75820000 TDS=0.00315827
E=SI+4 Wyckoff=a x=-0.09760000 y=0.00000000 z=0.07750000 TDS=0.00315827
E=SI+4 Wyckoff=a x=0.89460000 y=0.00000000 z=0.57430000 TDS=0.00315827
E=SI+4 Wyckoff=a x=0.09170000 y=0.00000000 z=-0.08950000 TDS=0.00315827
E=SI+4 Wyckoff=a x=0.16150000 y=0.00000000 z=0.16770000 TDS=0.00315827
E=SI+4 Wyckoff=a x=0.15880000 y=0.00000000 z=0.66210000 TDS=0.00315827
E=SI+4 Wyckoff=a x=0.22430000 y=0.00000000 z=0.42370000 TDS=0.00315827
E=SI+4 Wyckoff=a x=0.41760000 y=0.00000000 z=0.25540000 TDS=0.00315827
E=SI+4 Wyckoff=a x=0.50200000 y=0.00000000 z=0.00030000 TDS=0.00315827
E=SI+4 Wyckoff=a x=0.48450000 y=0.00000000 z=0.49130000 TDS=0.00315827
E=SI+4 Wyckoff=a x=0.56690000 y=0.00000000 z=0.24310000 TDS=0.00315827
E=SI+4 Wyckoff=a x=0.75320000 y=0.00000000 z=0.09110000 TDS=0.00315827
E=SI+4 Wyckoff=a x=0.75060000 y=0.00000000 z=0.58420000 TDS=0.00315827
E=SI+4 Wyckoff=a x=0.82500000 y=0.00000000 z=0.33370000 TDS=0.00315827
E=SI+4 Wyckoff=a x=0.82430000 y=0.00000000 z=0.84240000 TDS=0.00315827
E=O-2 Wyckoff=a x=0.99210000 y=0.00000000 z=0.25240000 TDS=0.02447662
E=O-2 Wyckoff=a x=0.03420000 y=0.00000000 z=0.12210000 TDS=0.02447662
E=O-2 Wyckoff=a x=0.03090000 y=0.00000000 z=0.60200000 TDS=0.02447662
E=O-2 Wyckoff=a x=-0.01010000 y=0.00000000 z=0.74930000 TDS=0.02447662
E=O-2 Wyckoff=a x=0.36640000 y=0.00000000 z=-0.06670000 TDS=0.02447662
E=O-2 Wyckoff=a x=0.33130000 y=0.00000000 z=0.08360000 TDS=0.02447662
E=O-2 Wyckoff=a x=0.28300000 y=0.00000000 z=0.22150000 TDS=0.02447662
E=O-2 Wyckoff=a x=0.35250000 y=0.00000000 z=0.44350000 TDS=0.02447662
E=O-2 Wyckoff=a x=0.32450000 y=0.00000000 z=0.59290000 TDS=0.02447662
E=O-2 Wyckoff=a x=0.28570000 y=0.00000000 z=0.72330000 TDS=0.02447662
E=O-2 Wyckoff=a x=0.66170000 y=0.00000000 z=-0.08420000 TDS=0.02447662
E=O-2 Wyckoff=a x=0.61700000 y=0.00000000 z=0.04060000 TDS=0.02447662
E=O-2 Wyckoff=a x=0.69760000 y=0.00000000 z=0.29820000 TDS=0.02447662
E=O-2 Wyckoff=a x=0.65370000 y=0.00000000 z=0.42550000 TDS=0.02447662
E=O-2 Wyckoff=a x=0.61470000 y=0.00000000 z=0.54970000 TDS=0.02447662
E=O-2 Wyckoff=a x=0.70140000 y=0.00000000 z=0.76970000 TDS=0.02447662
E=O-2 Wyckoff=a x=0.93990000 y=0.00000000 z=0.38660000 TDS=0.02447662
E=O-2 Wyckoff=a x=0.95640000 y=0.00000000 z=0.90300000 TDS=0.02447662
E=O-2 Wyckoff=a x=0.10520000 y=0.00000000 z=0.35220000 TDS=0.01263309
E=O-2 Wyckoff=a x=0.03270000 y=0.00000000 z=0.40980000 TDS=0.01263309
E=O-2 Wyckoff=b x=0.09370000 y=0.18650000 z=0.47440000 TDS=0.01263309
E=O-2 Wyckoff=a x=0.20960000 y=0.00000000 z=0.00140000 TDS=0.01263309
E=O-2 Wyckoff=a x=0.28060000 y=0.00000000 z=-0.05300000 TDS=0.01263309
E=O-2 Wyckoff=b x=0.21870000 y=0.17940000 z=0.87630000 TDS=0.01263309
E=O-2 Wyckoff=a x=0.44150000 y=0.00000000 z=0.67060000 TDS=0.01263309
E=O-2 Wyckoff=a x=0.37180000 y=0.00000000 z=0.73870000 TDS=0.01263309
E=O-2 Wyckoff=b x=0.43380000 y=0.19030000 z=0.79270000 TDS=0.01263309
E=O-2 Wyckoff=a x=0.53760000 y=0.00000000 z=0.83190000 TDS=0.01263309
E=O-2 Wyckoff=a x=0.60910000 y=0.00000000 z=0.76990000 TDS=0.01263309
E=O-2 Wyckoff=b x=0.54600000 y=0.18220000 z=0.70890000 TDS=0.01263309
E=O-2 Wyckoff=a x=0.87570000 y=0.00000000 z=0.14920000 TDS=0.01263309
E=O-2 Wyckoff=a x=-0.05040000 y=0.00000000 z=0.10680000 TDS=0.01263309
E=O-2 Wyckoff=b x=0.89330000 y=0.18990000 z=0.02970000 TDS=0.01263309
E=O-2 Wyckoff=a x=0.87170000 y=0.00000000 z=0.64950000 TDS=0.01263309
E=O-2 Wyckoff=a x=-0.05690000 y=0.00000000 z=0.59180000 TDS=0.01263309
E=O-2 Wyckoff=b x=0.88320000 y=0.18870000 z=0.52700000 TDS=0.01263309
E=O-2 Wyckoff=a x=0.11300000 y=0.00000000 z=0.83330000 TDS=0.01263309
E=O-2 Wyckoff=a x=0.04350000 y=0.00000000 z=0.89750000 TDS=0.01263309
E=O-2 Wyckoff=b x=0.10710000 y=0.18730000 z=-0.04590000 TDS=0.01263309
E=O-2(0.5000) Wyckoff=b x=0.13820000 y=0.03000000 z=0.08800000 TDS=0.01263309
E=O-2(0.5000) Wyckoff=b x=0.12980000 y=0.87500000 z=0.21290000 TDS=0.01263309
E=O-2(0.5000) Wyckoff=b x=0.20030000 y=0.86400000 z=0.15370000 TDS=0.01263309
E=O-2(0.5000) Wyckoff=b x=0.17320000 y=0.19130000 z=0.21110000 TDS=0.01263309
E=O-2(0.4100) Wyckoff=a x=0.18030000 y=0.00000000 z=0.58440000 TDS=0.01263309
E=O-2(0.4100) Wyckoff=a x=0.11040000 y=0.00000000 z=0.64790000 TDS=0.01263309
E=O-2(0.4100) Wyckoff=b x=0.17620000 y=0.18520000 z=0.70470000 TDS=0.01263309
E=O-2(0.5900) Wyckoff=a x=0.19530000 y=0.00000000 z=0.72580000 TDS=0.01263309
E=O-2(0.5900) Wyckoff=a x=0.17760000 y=0.00000000 z=0.58310000 TDS=0.01263309
E=O-2(0.5900) Wyckoff=b x=0.13030000 y=0.18760000 z=0.66860000 TDS=0.01263309
E=O-2(0.4100) Wyckoff=a x=0.23970000 y=0.00000000 z=0.34210000 TDS=0.01263309
E=O-2(0.4100) Wyckoff=a x=0.26420000 y=0.00000000 z=0.48140000 TDS=0.01263309
E=O-2(0.4100) Wyckoff=b x=0.19980000 y=0.19180000 z=0.42980000 TDS=0.01263309
E=O-2(0.5900) Wyckoff=a x=0.18730000 y=0.00000000 z=0.47970000 TDS=0.01263309
E=O-2(0.5900) Wyckoff=a x=0.26440000 y=0.00000000 z=0.47770000 TDS=0.01263309
E=O-2(0.5900) Wyckoff=b x=0.21860000 y=0.19260000 z=0.37630000 TDS=0.01263309
E=O-2 Wyckoff=a x=0.44670000 y=0.00000000 z=0.32840000 TDS=0.01263309
E=O-2 Wyckoff=a x=0.36990000 y=0.00000000 z=0.26820000 TDS=0.01263309
E=O-2 Wyckoff=b x=0.42810000 y=0.17870000 z=0.20410000 TDS=0.01263309
E=O-2 Wyckoff=a x=0.47060000 y=0.00000000 z=-0.06950000 TDS=0.01263309
E=O-2 Wyckoff=a x=0.47940000 y=0.00000000 z=0.07620000 TDS=0.01263309
E=O-2 Wyckoff=b x=0.53290000 y=0.18440000 z=0.00310000 TDS=0.01263309
E=O-2 Wyckoff=a x=0.51260000 y=0.00000000 z=0.42350000 TDS=0.01263309
E=O-2 Wyckoff=a x=0.43570000 y=0.00000000 z=0.47130000 TDS=0.01263309
E=O-2 Wyckoff=b x=0.49390000 y=0.19270000 z=0.53640000 TDS=0.01263309
E=O-2(0.4100) Wyckoff=a x=0.56230000 y=0.00000000 z=0.15280000 TDS=0.01263309
E=O-2(0.4100) Wyckoff=a x=0.61620000 y=0.00000000 z=0.26020000 TDS=0.01263309
E=O-2(0.4100) Wyckoff=b x=0.54820000 y=0.19310000 z=0.27180000 TDS=0.01263309
E=O-2(0.5900) Wyckoff=a x=0.60300000 y=0.00000000 z=0.30530000 TDS=0.01263309
E=O-2(0.5900) Wyckoff=a x=0.58600000 y=0.00000000 z=0.16580000 TDS=0.01263309
E=O-2(0.5900) Wyckoff=b x=0.53930000 y=0.18660000 z=0.25490000 TDS=0.01263309
E=O-2 Wyckoff=a x=0.73520000 y=0.00000000 z=0.17070000 TDS=0.01263309
E=O-2 Wyckoff=a x=0.71380000 y=0.00000000 z=0.03200000 TDS=0.01263309
E=O-2 Wyckoff=b x=0.78150000 y=0.18710000 z=0.08320000 TDS=0.01263309
E=O-2 Wyckoff=a x=0.76890000 y=0.00000000 z=0.50650000 TDS=0.01263309
E=O-2 Wyckoff=a x=0.70200000 y=0.00000000 z=0.57880000 TDS=0.01263309
E=O-2 Wyckoff=b x=0.76460000 y=0.18360000 z=0.63300000 TDS=0.01263309
E=O-2(0.5000) Wyckoff=b x=0.80310000 y=0.09200000 z=0.26200000 TDS=0.01263309
E=O-2(0.5000) Wyckoff=b x=0.79340000 y=0.84400000 z=0.36270000 TDS=0.01263309
E=O-2(0.5000) Wyckoff=b x=0.86350000 y=0.86700000 z=0.31450000 TDS=0.01263309
E=O-2(0.5000) Wyckoff=b x=0.84440000 y=0.12300000 z=0.39980000 TDS=0.01263309
E=O-2 Wyckoff=a x=0.80380000 y=0.00000000 z=-0.07960000 TDS=0.01263309
E=O-2 Wyckoff=a x=0.87260000 y=0.00000000 z=0.85900000 TDS=0.01263309
E=O-2 Wyckoff=b x=0.80950000 y=0.19120000 z=0.79890000 TDS=0.01263309

File: autoXRD/dara/data/BGMN-Templates/Structures/Cement-PST/Alite_T1.str
PHASE=CalciumSilicateOxide //
Reference=ICSD_4331 //
Formula=Ca3_(Si_O4)_O //
SpacegroupNo=2 Setting=1 HermannMauguin=P-1 Lattice=Triclinic //
PARAM=A=1.167000_1.155330^1.178670 PARAM=B=1.424000_1.409760^1.438240 PARAM=C=1.372000_1.358280^1.385720  //
PARAM=ALPHA=105.500000_104.445000^106.555000 PARAM=BETA=94.330000_93.386700^95.273300  PARAM=GAMMA=90.0 //
RP=4 k1=0 k2=0 PARAM=B1=0_0^0.01 GEWICHT=SPHAR0 //
GOAL:CalciumSilicateOxide=GEWICHT*ifthenelse(ifdef(d),exp(my*d*3/4),1) //
GOAL=GrainSize(1,1,1) //
E=CA+2 Wyckoff=i x=0.71020000 y=0.00390000 z=0.97500000 TDS=0.00400000
E=CA+2 Wyckoff=i x=0.35410000 y=0.15250000 z=0.65270000 TDS=0.00450000
E=CA+2 Wyckoff=i x=0.67510000 y=0.32070000 z=0.33510000 TDS=0.00510000
E=CA+2 Wyckoff=i x=0.84540000 y=0.16670000 z=0.16970000 TDS=0.00400000
E=CA+2 Wyckoff=i x=0.19080000 y=0.32840000 z=0.81520000 TDS=0.00400000
E=CA+2 Wyckoff=i x=0.33280000 y=0.41070000 z=0.64830000 TDS=0.00450000
E=CA+2 Wyckoff=i x=0.64760000 y=0.08170000 z=0.33400000 TDS=0.00250000
E=CA+2 Wyckoff=i x=0.05360000 y=0.16630000 z=0.61760000 TDS=0.00330000
E=CA+2 Wyckoff=i x=0.64380000 y=0.18080000 z=0.72260000 TDS=0.00430000
E=CA+2 Wyckoff=i x=0.38300000 y=0.34740000 z=0.30330000 TDS=0.00330000
E=CA+2 Wyckoff=i x=0.96500000 y=0.33390000 z=0.36780000 TDS=0.00320000
E=CA+2 Wyckoff=i x=0.04980000 y=0.39770000 z=0.62440000 TDS=0.00330000
E=CA+2 Wyckoff=i x=0.36040000 y=0.05470000 z=0.28880000 TDS=0.00300000
E=CA+2 Wyckoff=i x=0.62200000 y=0.41450000 z=0.71170000 TDS=0.00510000
E=CA+2 Wyckoff=i x=0.96820000 y=0.10480000 z=0.37620000 TDS=0.00370000
E=CA+2 Wyckoff=i x=0.46510000 y=0.09130000 z=0.85060000 TDS=0.00370000
E=CA+2 Wyckoff=i x=0.21410000 y=0.24190000 z=0.46580000 TDS=0.00320000
E=CA+2 Wyckoff=i x=0.80400000 y=0.24720000 z=0.51750000 TDS=0.00330000
E=CA+2 Wyckoff=i x=0.53630000 y=0.41480000 z=0.15080000 TDS=0.00270000
E=CA+2 Wyckoff=i x=0.70120000 y=0.48800000 z=0.95890000 TDS=0.00280000
E=CA+2 Wyckoff=i x=0.72410000 y=0.23780000 z=0.97000000 TDS=0.00310000
E=CA+2 Wyckoff=i x=0.30390000 y=0.27660000 z=0.02510000 TDS=0.00540000
E=CA+2 Wyckoff=i x=0.87290000 y=0.08240000 z=0.81730000 TDS=0.00300000
E=CA+2 Wyckoff=i x=0.13710000 y=0.42620000 z=0.18480000 TDS=0.00340000
E=CA+2 Wyckoff=i x=0.02050000 y=0.26040000 z=0.98970000 TDS=0.00500000
E=CA+2 Wyckoff=a x=0.00000000 y=0.00000000 z=0.00000000 TDS=0.00410000
E=CA+2 Wyckoff=c x=0.00000000 y=0.50000000 z=0.00000000 TDS=0.00300000
E=CA+2 Wyckoff=f x=0.50000000 y=0.00000000 z=0.50000000 TDS=0.00130000
E=CA+2 Wyckoff=h x=0.50000000 y=0.50000000 z=0.50000000 TDS=0.00120000
E=SI+4 Wyckoff=i x=0.83220000 y=0.41650000 z=0.16460000 TDS=0.00200000
E=SI+4 Wyckoff=i x=0.47480000 y=0.34400000 z=0.87100000 TDS=0.00210000
E=SI+4 Wyckoff=i x=0.16160000 y=0.08000000 z=0.81920000 TDS=0.00040000
E=SI+4 Wyckoff=i x=0.80020000 y=0.01830000 z=0.54670000 TDS=0.00230000
E=SI+4 Wyckoff=i x=0.19220000 y=0.49720000 z=0.44860000 TDS=0.00250000
E=SI+4 Wyckoff=i x=0.52210000 y=0.15530000 z=0.12220000 TDS=0.00150000
E=SI+4 Wyckoff=i x=0.14920000 y=0.18060000 z=0.20570000 TDS=0.00170000
E=SI+4 Wyckoff=i x=0.87090000 y=0.32070000 z=0.78420000 TDS=0.00170000
E=SI+4 Wyckoff=i x=0.49770000 y=0.24860000 z=0.50430000 TDS=0.00230000
E=O-2 Wyckoff=i x=0.03390000 y=0.19430000 z=0.26190000 TDS=0.00410000
E=O-2 Wyckoff=i x=0.51270000 y=0.26550000 z=0.19250000 TDS=0.00670000
E=O-2 Wyckoff=i x=0.65280000 y=0.14860000 z=0.08070000 TDS=0.00620000
E=O-2 Wyckoff=i x=0.15840000 y=0.06850000 z=0.14270000 TDS=0.00590000
E=O-2 Wyckoff=i x=0.22040000 y=0.26850000 z=0.64270000 TDS=0.00340000
E=O-2 Wyckoff=i x=0.50370000 y=0.05410000 z=0.67430000 TDS=0.00310000
E=O-2 Wyckoff=i x=0.42110000 y=0.12970000 z=0.02540000 TDS=0.00600000
E=O-2 Wyckoff=i x=0.26250000 y=0.20600000 z=0.29030000 TDS=0.00540000
E=O-2 Wyckoff=i x=0.66730000 y=0.09230000 z=0.85320000 TDS=0.00570000
E=O-2 Wyckoff=i x=0.01050000 y=0.25840000 z=0.49440000 TDS=0.00380000
E=O-2 Wyckoff=i x=0.51330000 y=0.08060000 z=0.19100000 TDS=0.00450000
E=O-2 Wyckoff=i x=0.15920000 y=0.25530000 z=0.12910000 TDS=0.00550000
E=O-2 Wyckoff=i x=0.82790000 y=0.39500000 z=0.47290000 TDS=0.00480000
E=O-2 Wyckoff=i x=0.31240000 y=0.49780000 z=0.40180000 TDS=0.00370000
E=O-2 Wyckoff=i x=0.18250000 y=0.41370000 z=0.51050000 TDS=0.00590000
E=O-2 Wyckoff=i x=0.33790000 y=0.43530000 z=0.17710000 TDS=0.00500000
E=O-2 Wyckoff=i x=0.16100000 y=0.39310000 z=0.98600000 TDS=0.00280000
E=O-2 Wyckoff=i x=0.08800000 y=0.47290000 z=0.35600000 TDS=0.00530000
E=O-2 Wyckoff=i x=0.27770000 y=0.05820000 z=0.76170000 TDS=0.00520000
E=O-2 Wyckoff=i x=0.94920000 y=0.40260000 z=0.10700000 TDS=0.00590000
E=O-2 Wyckoff=i x=0.16100000 y=0.19190000 z=0.88570000 TDS=0.00390000
E=O-2 Wyckoff=i x=0.14680000 y=0.00640000 z=0.89280000 TDS=0.00420000
E=O-2 Wyckoff=i x=0.80310000 y=0.18190000 z=0.33370000 TDS=0.00330000
E=O-2 Wyckoff=i x=0.89550000 y=0.14020000 z=0.99950000 TDS=0.00370000
E=O-2 Wyckoff=i x=0.55830000 y=0.45180000 z=0.33800000 TDS=0.00460000
E=O-2 Wyckoff=i x=0.04870000 y=0.05870000 z=0.73210000 TDS=0.00400000
E=O-2 Wyckoff=i x=0.61230000 y=0.23970000 z=0.44600000 TDS=0.00360000
E=O-2 Wyckoff=i x=0.76830000 y=0.05090000 z=0.66450000 TDS=0.00480000
E=O-2 Wyckoff=i x=0.44460000 y=0.39030000 z=0.98790000 TDS=0.00390000
E=O-2 Wyckoff=i x=0.61090000 y=0.32540000 z=0.86300000 TDS=0.00570000
E=O-2 Wyckoff=i x=0.99810000 y=0.30750000 z=0.73610000 TDS=0.00490000
E=O-2 Wyckoff=i x=0.68690000 y=0.01690000 z=0.46820000 TDS=0.00830000
E=O-2 Wyckoff=i x=0.86040000 y=0.24490000 z=0.85210000 TDS=0.00520000
E=O-2 Wyckoff=i x=0.71890000 y=0.39520000 z=0.08600000 TDS=0.00360000
E=O-2 Wyckoff=i x=0.77410000 y=0.30280000 z=0.68750000 TDS=0.00560000
E=O-2 Wyckoff=i x=0.89150000 y=0.09630000 z=0.52670000 TDS=0.00520000
E=O-2 Wyckoff=i x=0.86390000 y=0.42920000 z=0.85750000 TDS=0.00350000
E=O-2 Wyckoff=i x=0.41440000 y=0.14760000 z=0.46530000 TDS=0.00590000
E=O-2 Wyckoff=i x=0.14590000 y=0.08870000 z=0.47370000 TDS=0.00650000
E=O-2 Wyckoff=i x=0.82700000 y=0.33510000 z=0.23020000 TDS=0.00430000
E=O-2 Wyckoff=i x=0.39640000 y=0.24400000 z=0.83270000 TDS=0.00560000
E=O-2 Wyckoff=i x=0.51930000 y=0.26540000 z=0.62640000 TDS=0.00460000
E=O-2 Wyckoff=i x=0.41780000 y=0.33790000 z=0.48400000 TDS=0.00420000
E=O-2 Wyckoff=i x=0.18200000 y=0.47330000 z=0.75960000 TDS=0.00360000
E=O-2 Wyckoff=i x=0.44000000 y=0.41920000 z=0.80470000 TDS=0.00410000

File: autoXRD/dara/data/BGMN-Templates/Structures/Cement-PST/Alite_T3_DelaTorre.str
PHASE=C3ST3DelaTorre //
SpacegroupNo=1 Setting=3 HermannMauguin=A1 Lattice=Triclinic //
PARAM=A=1.163877_1.152238^1.175516 PARAM=B=1.417121_1.402950^1.431292 PARAM=C=1.364363_1.350719^1.378007  //
PARAM=ALPHA=104.983500_103.933665^106.033335 PARAM=BETA=94.620500_93.674295^95.566705 PARAM=GAMMA=90.106200_89.205138^91.007262  //
RP=4 k1=0 k2=0 PARAM=B1=0_0^0.01 GEWICHT=SPHAR0 //
GOAL:C3ST3DelaTorre=GEWICHT*ifthenelse(ifdef(d),exp(my*d*3/4),1) //
GOAL=GrainSize(1,1,1) //
E=CA+2 Wyckoff=a x=0.71250000 y=-0.00430000 z=0.97300000 TDS=0.00560594
E=CA+2 Wyckoff=a x=0.34100000 y=0.16230000 z=0.65520000 TDS=0.00560594
E=CA+2 Wyckoff=a x=0.65990000 y=0.31620000 z=0.32280000 TDS=0.00560594
E=CA+2 Wyckoff=a x=0.82220000 y=0.16870000 z=0.17540000 TDS=0.00560594
E=CA+2 Wyckoff=a x=0.17250000 y=0.33470000 z=0.84520000 TDS=0.00560594
E=CA+2 Wyckoff=a x=0.32790000 y=0.40440000 z=0.64320000 TDS=0.00560594
E=CA+2 Wyckoff=a x=0.67070000 y=0.07200000 z=0.32000000 TDS=0.00560594
E=CA+2 Wyckoff=a x=0.04810000 y=0.16930000 z=0.62100000 TDS=0.00560594
E=CA+2 Wyckoff=a x=0.62050000 y=0.17220000 z=0.70890000 TDS=0.00560594
E=CA+2 Wyckoff=a x=0.37670000 y=0.34260000 z=0.30840000 TDS=0.00560594
E=CA+2 Wyckoff=a x=0.96980000 y=0.34040000 z=0.35900000 TDS=0.00560594
E=CA+2 Wyckoff=a x=0.05050000 y=0.39250000 z=0.62600000 TDS=0.00560594
E=CA+2 Wyckoff=a x=0.34010000 y=0.07660000 z=0.28260000 TDS=0.00560594
E=CA+2 Wyckoff=a x=0.61830000 y=0.42450000 z=0.71230000 TDS=0.00560594
E=CA+2 Wyckoff=a x=0.95220000 y=0.09530000 z=0.36730000 TDS=0.00560594
E=CA+2 Wyckoff=a x=0.47610000 y=0.09230000 z=0.86380000 TDS=0.00560594
E=CA+2 Wyckoff=a x=0.20910000 y=0.23760000 z=0.48760000 TDS=0.00560594
E=CA+2 Wyckoff=a x=0.80690000 y=0.25900000 z=0.52400000 TDS=0.00560594
E=CA+2 Wyckoff=a x=0.54890000 y=0.40900000 z=0.14410000 TDS=0.00560594
E=CA+2 Wyckoff=a x=0.69410000 y=0.49300000 z=0.95580000 TDS=0.00560594
E=CA+2 Wyckoff=a x=0.70570000 y=0.23340000 z=0.96530000 TDS=0.00560594
E=CA+2 Wyckoff=a x=0.29930000 y=0.26900000 z=0.03910000 TDS=0.00560594
E=CA+2 Wyckoff=a x=0.88460000 y=0.07890000 z=0.80970000 TDS=0.00560594
E=CA+2 Wyckoff=a x=0.13820000 y=0.42220000 z=0.19270000 TDS=0.00560594
E=CA+2 Wyckoff=a x=-0.00270000 y=0.27470000 z=0.99680000 TDS=0.00560594
E=CA+2 Wyckoff=a x=0.00000000 y=0.00000000 z=0.00000000 TDS=0.00560594
E=CA+2 Wyckoff=a x=0.00000000 y=0.50000000 z=0.00000000 TDS=0.00560594
E=CA+2 Wyckoff=a x=0.50000000 y=0.00000000 z=0.50000000 TDS=0.00560594
E=CA+2 Wyckoff=a x=0.50000000 y=0.50000000 z=0.50000000 TDS=0.00560594
E=SI+4 Wyckoff=a x=0.82150000 y=0.41860000 z=0.16040000 TDS=0.00600072
E=SI+4 Wyckoff=a x=0.48350000 y=0.34700000 z=0.86840000 TDS=0.00600072
E=SI+4 Wyckoff=a x=0.16300000 y=0.08790000 z=0.83080000 TDS=0.00600072
E=SI+4 Wyckoff=a x=0.79990000 y=0.01470000 z=0.54580000 TDS=0.00600072
E=SI+4 Wyckoff=a x=0.19190000 y=0.49580000 z=0.45390000 TDS=0.00600072
E=SI+4 Wyckoff=a x=0.51820000 y=0.15320000 z=0.12210000 TDS=0.00600072
E=SI+4 Wyckoff=a x=0.14120000 y=0.18300000 z=0.21470000 TDS=0.00600072
E=SI+4 Wyckoff=a x=0.86840000 y=0.32280000 z=0.78750000 TDS=0.00600072
E=SI+4 Wyckoff=a x=0.48050000 y=0.24480000 z=0.50980000 TDS=0.00600072
E=O-2 Wyckoff=a x=0.01340000 y=0.18440000 z=0.25510000 TDS=0.00939586
E=O-2 Wyckoff=a x=0.50910000 y=0.26410000 z=0.19170000 TDS=0.00939586
E=O-2 Wyckoff=a x=0.64190000 y=0.14180000 z=0.07480000 TDS=0.00939586
E=O-2 Wyckoff=a x=0.17380000 y=0.07130000 z=0.16220000 TDS=0.00939586
E=O-2 Wyckoff=a x=0.20060000 y=0.28650000 z=0.66960000 TDS=0.02771385
E=O-2 Wyckoff=a x=0.47780000 y=0.04330000 z=0.67810000 TDS=0.02771385
E=O-2 Wyckoff=a x=0.41380000 y=0.12720000 z=0.03200000 TDS=0.00939586
E=O-2 Wyckoff=a x=0.23320000 y=0.22440000 z=0.31310000 TDS=0.00939586
E=O-2 Wyckoff=a x=0.66900000 y=0.07880000 z=0.84250000 TDS=0.02771385
E=O-2 Wyckoff=a x=0.00410000 y=0.25180000 z=0.48570000 TDS=0.02771385
E=O-2 Wyckoff=a x=0.50860000 y=0.07950000 z=0.19510000 TDS=0.00939586
E=O-2 Wyckoff=a x=0.14300000 y=0.25150000 z=0.13650000 TDS=0.00939586
E=O-2 Wyckoff=a x=0.81580000 y=0.40030000 z=0.46110000 TDS=0.00939586
E=O-2 Wyckoff=a x=0.31560000 y=0.49510000 z=0.40640000 TDS=0.00939586
E=O-2 Wyckoff=a x=0.18640000 y=0.40820000 z=0.50990000 TDS=0.00939586
E=O-2 Wyckoff=a x=0.33600000 y=0.41820000 z=0.17170000 TDS=0.02771385
E=O-2 Wyckoff=a x=0.15160000 y=0.39160000 z=1.02280000 TDS=0.02771385
E=O-2 Wyckoff=a x=0.08710000 y=0.48050000 z=0.36390000 TDS=0.00939586
E=O-2 Wyckoff=a x=0.28620000 y=0.08610000 z=0.78270000 TDS=0.00939586
E=O-2 Wyckoff=a x=0.94950000 y=0.41690000 z=0.12220000 TDS=0.00939586
E=O-2 Wyckoff=a x=0.15080000 y=0.19330000 z=0.91020000 TDS=0.00939586
E=O-2 Wyckoff=a x=0.14840000 y=0.00240000 z=0.88800000 TDS=0.00939586
E=O-2 Wyckoff=a x=0.80220000 y=0.20580000 z=0.35390000 TDS=0.02771385
E=O Wyckoff=a x=0.88380000 y=0.13960000 z=1.00920000 TDS=0.02771385
E=O Wyckoff=a x=0.55200000 y=0.45750000 z=0.32880000 TDS=0.02771385
E=O Wyckoff=a x=0.06400000 y=0.06960000 z=0.73630000 TDS=0.00939586
E=O Wyckoff=a x=0.59880000 y=0.23000000 z=0.45340000 TDS=0.00939586
E=O Wyckoff=a x=0.75530000 y=0.04490000 z=0.65910000 TDS=0.00939586
E=O Wyckoff=a x=0.44770000 y=0.39500000 z=0.98250000 TDS=0.00939586
E=O Wyckoff=a x=0.62270000 y=0.33370000 z=0.86350000 TDS=0.00939586
E=O Wyckoff=a x=0.99350000 y=0.30940000 z=0.74370000 TDS=0.00939586
E=O Wyckoff=a x=0.69410000 y=-0.00390000 z=0.45800000 TDS=0.00939586
E=O Wyckoff=a x=0.85210000 y=0.24770000 z=0.85800000 TDS=0.00939586
E=O Wyckoff=a x=0.72560000 y=0.38400000 z=0.06280000 TDS=0.00939586
E=O Wyckoff=a x=0.76470000 y=0.30380000 z=0.69770000 TDS=0.00939586
E=O Wyckoff=a x=0.87730000 y=0.10210000 z=0.52510000 TDS=0.00939586
E=O Wyckoff=a x=0.85720000 y=0.43210000 z=0.86320000 TDS=0.00939586
E=O Wyckoff=a x=0.40560000 y=0.14240000 z=0.47540000 TDS=0.00939586
E=O Wyckoff=a x=0.12260000 y=0.08120000 z=0.46790000 TDS=0.00939586
E=O Wyckoff=a x=0.81740000 y=0.34230000 z=0.23050000 TDS=0.00939586
E=O Wyckoff=a x=0.41880000 y=0.24080000 z=0.82450000 TDS=0.00939586
E=O Wyckoff=a x=0.50980000 y=0.27410000 z=0.63370000 TDS=0.00939586
E=O Wyckoff=a x=0.40390000 y=0.33130000 z=0.48110000 TDS=0.00939586
E=O Wyckoff=a x=0.20260000 y=0.47080000 z=0.77410000 TDS=0.00939586
E=O Wyckoff=a x=0.44650000 y=0.41800000 z=0.79590000 TDS=0.00939586
