Repository: njszym/XRD-AutoAnalyzer

# An automatic analysis tool for XRD

A package designed to automate the process of phase identification from XRD spectra using a probabilistic deep learning trained with physics-informed data augmentation.

The corresponding manuscript will be made available soon. Reproducing the published results can be accomplished using the data provided in [figshare](https://figshare.com/s/69030545b8020de35633).

## Usage example

A pre-trained model for the Li-Mn-Ti-O-F chemical space is available in the ```Example/``` directory. To classify the experimentally measured patterns tabulated in the ```Spectra/``` sub-folder, run the following:

```
python run_CNN.py
```

File: autoXRD/dara/data/BGMN-Templates/Structures/Cement-PST/Aluminate-Cub-Takeuchi.str
PHASE=C3ACubic //
Formula=(Ca8.6875Na0.625[Al2O6])2 //
SpacegroupNo=198 Setting=1 HermannMauguin=P2_13 Lattice=Cubic //
PARAM=A=1.524800_1.509552^1.540048  //
RP=4 k1=0 k2=0 PARAM=B1=0_0^0.01 GEWICHT=SPHAR0 //
GOAL:C3ACubic=GEWICHT*ifthenelse(ifdef(d),exp(my*d*3/4),1) //
E=CA+2 Wyckoff=a x=0.00000000 y=0.00000000 z=0.00000000 TDS=0.00979854
E=CA+2 Wyckoff=a x=0.50180000 y=0.50180000 z=0.50180000 TDS=0.00589808
E=CA+2 Wyckoff=a x=0.26300000 y=0.26300000 z=0.26300000 TDS=0.00739826
E=CA+2 Wyckoff=a x=-0.25620000 y=-0.25620000 z=-0.25620000 TDS=0.00690083
E=CA+2 Wyckoff=a x=0.38140000 y=0.38140000 z=0.38140000 TDS=0.01129872
E=CA+2 Wyckoff=a x=-0.37630000 y=-0.37630000 z=-0.37630000 TDS=0.00889844
E=CA+2 Wyckoff=b x=0.37200000 y=0.14000000 z=0.13610000 TDS=0.02169734
E=CA+2 Wyckoff=b x=0.36780000 y=0.12620000 z=0.13450000 TDS=0.00769829
E=CA+2 Wyckoff=b x=0.62320000 y=0.13760000 z=0.11800000 TDS=0.00780094
E=CA+2 Wyckoff=b x=0.64310000 y=0.13630000 z=0.12870000 TDS=0.00990119
E=CA+2 Wyckoff=b x=0.38210000 y=0.38630000 z=0.12130000 TDS=0.00760354
E=CA+2 Wyckoff=b x=-0.38000000 y=-0.38810000 z=-0.12010000 TDS=0.00619811
E=NA+1 Wyckoff=a x=0.12100000 y=0.12100000 z=0.12100000 TDS=0.01890227
E=NA+1 Wyckoff=a x=0.87500000 y=0.87500000 z=0.87500000 TDS=0.07560117
E=AL+3 Wyckoff=b x=0.25390000 y=0.01340000 z=0.01670000 TDS=0.00460318
E=AL+3 Wyckoff=b x=-0.25340000 y=-0.01290000 z=-0.02320000 TDS=0.00460318
E=AL+3 Wyckoff=b x=0.24340000 y=0.23710000 z=0.00530000 TDS=0.00540065
E=AL+3 Wyckoff=b x=-0.24450000 y=-0.23770000 z=-0.00630000 TDS=0.00430315
E=O-2 Wyckoff=b x=0.26300000 y=0.12640000 z=0.00290000 TDS=0.01860223
E=O-2 Wyckoff=b x=-0.26580000 y=-0.12580000 z=-0.02300000 TDS=0.02910349
E=O-2 Wyckoff=b x=0.47590000 y=0.13270000 z=0.24750000 TDS=0.00889844
E=O-2 Wyckoff=b x=-0.49520000 y=-0.13100000 z=-0.23680000 TDS=0.01539658
E=O-2 Wyckoff=b x=0.27290000 y=0.27650000 z=0.10820000 TDS=0.01380165
E=O-2 Wyckoff=b x=-0.26290000 y=-0.29060000 z=-0.10580000 TDS=0.01479651
E=O-2 Wyckoff=b x=0.24060000 y=0.41140000 z=0.30400000 TDS=0.01260151
E=O-2 Wyckoff=b x=-0.22810000 y=-0.40620000 z=-0.28780000 TDS=0.01230147
E=O-2 Wyckoff=b x=0.35020000 y=-0.03210000 z=-0.02740000 TDS=0.01090394
E=O-2 Wyckoff=b x=-0.35050000 y=0.02330000 z=0.02340000 TDS=0.01569662
E=O-2 Wyckoff=b x=0.14970000 y=-0.01730000 z=-0.01710000 TDS=0.01020122
E=O-2 Wyckoff=b x=-0.15150000 y=0.01500000 z=0.01630000 TDS=0.00589808

File: autoXRD/dara/data/BGMN-Templates/Structures/Cement-PST/Aluminate_Orthorhombic.str
PHASE=C3AOrt //
Formula=Ca7,95_Na1,74_Al6_O17,82 //
SpacegroupNo=61 Setting=1 HermannMauguin=P2_1/b2_1/c2_1/a Lattice=Orthorhombic //
PARAM=A=1.085880_1.075021^1.096739 PARAM=B=1.085330_1.074477^1.096183 PARAM=C=1.511810_1.496692^1.526928  //
RP=4 k1=0 k2=0 PARAM=B1=0_0^0.01 GEWICHT=SPHAR0 //
GOAL=GrainSize(1,1,1) //
GOAL:C3AOrt=GEWICHT*ifthenelse(ifdef(d),exp(my*d*3/4),1) //
E=CA+2 Wyckoff=c x=0.02020000 y=0.01730000 z=0.51840000 TDS=0.00971169
E=CA+2 Wyckoff=c x=-0.01340000 y=0.02630000 z=0.23640000 TDS=0.00971169
E=CA+2 Wyckoff=c x=0.00060000 y=0.26870000 z=0.13050000 TDS=0.00971169
E=CA+2 Wyckoff=c x=0.25070000 y=0.27110000 z=0.25300000 TDS=0.00971169
E=CA+2(0.6550) Wyckoff=c x=0.25780000 y=0.24930000 z=0.49100000 TDS=0.00971169
E=NA+1 Wyckoff=a x=0.00000000 y=0.00000000 z=0.00000000 TDS=0.02384496
E=AL+3 Wyckoff=c x=-0.01090000 y=-0.21860000 z=0.11920000 TDS=0.00015791
E=AL+3 Wyckoff=c x=0.24730000 y=-0.00380000 z=0.10430000 TDS=0.00015791
E=AL+3 Wyckoff=c x=0.23780000 y=0.00590000 z=-0.11250000 TDS=0.00015791
E=O-2 Wyckoff=c x=-0.15130000 y=-0.13200000 z=0.10830000 TDS=0.00963273
E=O-2 Wyckoff=c x=0.11180000 y=-0.10710000 z=0.12110000 TDS=0.00963273
E=O-2 Wyckoff=c x=0.29060000 y=-0.01710000 z=0.00180000 TDS=0.00963273
E=O-2 Wyckoff=c x=-0.01520000 y=-0.28560000 z=0.22020000 TDS=0.00963273
E=O-2 Wyckoff=c x=0.02090000 y=-0.29600000 z=0.01650000 TDS=0.00963273
E=O-2 Wyckoff=c x=0.35380000 y=-0.07200000 z=0.17580000 TDS=0.00963273
E=O-2 Wyckoff=c x=0.19140000 y=0.14320000 z=0.13790000 TDS=0.00963273
E=O-2 Wyckoff=c x=0.16470000 y=-0.13640000 z=-0.13320000 TDS=0.00963273
E=O-2 Wyckoff=c x=0.36730000 y=0.08080000 z=-0.15930000 TDS=0.00963273

File: autoXRD/dara/data/BGMN-Templates/Structures/Cement-PST/Aluminate_Orthorhombic_Nishi.str
PHASE=C3AOrt //
Formula=Ca8.5NaAl6O18 //
SpacegroupNo=61 Setting=1 HermannMauguin=P2_1/b2_1/c2_1/a Lattice=Orthorhombic //
PARAM=A=1.087500_1.076625^1.098375 PARAM=B=1.085900_1.075041^1.096759 PARAM=C=1.510500_1.495395^1.525605  //
RP=4 k1=0 k2=0 PARAM=B1=0_0^0.01 GEWICHT=SPHAR0 //
GOAL=GrainSize(1,1,1) //
GOAL:C3AOrt=GEWICHT*ifthenelse(ifdef(d),exp(my*d*3/4),1) //
E=CA+2(0.5000) Wyckoff=c x=0.00268000 y=0.00196000 z=0.51825000 TDS=0.00971169
E=CA+2 Wyckoff=c x=-0.00394000 y=0.01771000 z=0.23927000 TDS=0.00971169
E=CA+2 Wyckoff=c x=0.00928000 y=0.26744000 z=0.13313000 TDS=0.00971169
E=CA+2 Wyckoff=c x=0.25648000 y=0.27066000 z=0.25278000 TDS=0.00971169
E=CA+2 Wyckoff=c x=0.26267000 y=0.24622000 z=0.49832000 TDS=0.00971169
E=NA+1 (0.3300) Wyckoff=a x=0.00000000 y=0.00000000 z=0.00000000 TDS=0.00971169
E=AL+3 Wyckoff=c x=-0.00482000 y=-0.21407000 z=0.11603000 TDS=0.00971169
E=AL+3 Wyckoff=c x=0.23755000 y=-0.00327000 z=0.11292000 TDS=0.00971169
E=AL+3 Wyckoff=c x=0.24208000 y=0.00543000 z=-0.10861000 TDS=0.00971169
E=O-2 Wyckoff=c x=-0.14416000 y=-0.13388000 z=0.10911000 TDS=0.00971169
E=O-2 Wyckoff=c x=0.11066000 y=-0.10125000 z=0.12634000 TDS=0.00971169
E=O-2 Wyckoff=c x=0.28698000 y=-0.02208000 z=0.00229000 TDS=0.00971169
E=O-2 Wyckoff=c x=-0.00730000 y=-0.28562000 z=0.21778000 TDS=0.00971169
E=O-2 Wyckoff=c x=0.01956000 y=-0.29335000 z=0.01724000 TDS=0.00971169
E=O-2 Wyckoff=c x=0.35529000 y=-0.07220000 z=0.17361000 TDS=0.00971169
E=O-2 Wyckoff=c x=0.18863000 y=0.14794000 z=0.13240000 TDS=0.00971169
E=O-2 Wyckoff=c x=0.16233000 y=-0.12774000 z=-0.14188000 TDS=0.00971169
E=O-2 Wyckoff=c x=0.37170000 y=0.06610000 z=-0.15970000 TDS=0.00971169

File: autoXRD/dara/data/BGMN-Templates/Structures/Cement-PST/Bassanite-Schmidt.str
PHASE=Bassanite // Schmidt
Reference=amcsd_0019833 //
Formula=Ca2_S2_O9_H2 //
SpacegroupNo=5 Setting=1 HermannMauguin=C121 Lattice=Monoclinic CellChoice=1 UniqueAxis=b //
PARAM=A=1.751800_1.734282^1.769318 PARAM=B=0.692910_0.685981^0.699839 PARAM=C=1.203440_1.191406^1.215474  //
PARAM=BETA=133.655000_132.318450^134.991550  //
RP=4 k1=0 k2=0 PARAM=B1=0_0^0.01 GEWICHT=SPHAR0 //
GOAL:Bassanite=GEWICHT*ifthenelse(ifdef(d),exp(my*d*3/4),1) //
GOAL=GrainSize(1,1,1) //
E=CA Wyckoff=c x=0.33496000 y=0.29588000 z=0.57126000 TDS=0.01013987
E=CA Wyckoff=c x=-0.16388000 y=0.34101000 z=0.05509000 TDS=0.00853672
E=CA Wyckoff=b x=0.00000000 y=0.50500000 z=0.50000000 TDS=0.00933721
E=CA Wyckoff=a x=0.00000000 y=0.00140000 z=0.00000000 TDS=0.00931546
E=S Wyckoff=c x=0.08626000 y=0.31200000 z=0.31005000 TDS=0.00803819
E=S Wyckoff=c x=0.24834000 y=0.00290000 z=0.24705000 TDS=0.00662939
E=S Wyckoff=c x=0.57935000 y=0.33380000 z=0.80377000 TDS=0.00768866
E=O Wyckoff=c x=0.01340000 y=0.38770000 z=0.31860000 TDS=0.00987034
E=O Wyckoff=c x=0.02720000 y=0.26030000 z=0.15210000 TDS=0.01298129
E=O Wyckoff=c x=0.14660000 y=0.14750000 z=0.41510000 TDS=0.01398933
E=O Wyckoff=c x=0.16590000 y=0.46190000 z=0.36090000 TDS=0.01110242
E=O Wyckoff=c x=0.17200000 y=0.12100000 z=0.10760000 TDS=0.01118139
E=O Wyckoff=c x=0.18300000 y=0.38590000 z=0.76020000 TDS=0.01152874
E=O Wyckoff=c x=0.31920000 y=0.12740000 z=0.38430000 TDS=0.01147904
E=O Wyckoff=c x=0.66510000 y=0.19040000 z=0.90360000 TDS=0.01099181
E=O Wyckoff=c x=0.62900000 y=0.51870000 z=0.83480000 TDS=0.01560911
E=O Wyckoff=c x=0.51200000 y=0.33330000 z=0.83540000 TDS=0.01303187
E=O Wyckoff=c x=0.51220000 y=0.28680000 z=0.64180000 TDS=0.01208967
E=O Wyckoff=c x=0.31710000 y=0.37510000 z=0.74330000 TDS=0.01138009
E=O Wyckoff=b x=0.00000000 y=0.15990000 z=0.50000000 TDS=0.02784665
E=O Wyckoff=c x=-0.16890000 y=0.50930000 z=-0.11810000 TDS=0.05217714
E=H Wyckoff=c x=-0.18500000 y=0.60300000 z=-0.15100000 TDS=0.07895684
E=H Wyckoff=c x=-0.19800000 y=0.47200000 z=-0.19900000 TDS=0.07895684
E=H Wyckoff=c x=0.01700000 y=0.10000000 z=0.55000000 TDS=0.07895684

File: autoXRD/dara/data/BGMN-Templates/Structures/Cement-PST/Belite-Mumme_88.str
PHASE=Belite // Mumme
Formula=Ca2SiO4 //
SpacegroupNo=14 Setting=7 HermannMauguin=P12_1/n1 Lattice=Monoclinic CellChoice=2 UniqueAxis=b //
PARAM=A=0.551210_0.545698^0.556722 PARAM=B=0.675750_0.668993^0.682508 PARAM=C=0.931380_0.922066^0.940694  //
PARAM=BETA=94.581000_93.635190^95.526810  //
RP=4 PARAM=k1=0_0^1 PARAM=k2=0_0 PARAM=B1=0_0^0.01 GEWICHT=SPHAR0 //
GOAL:Belite=GEWICHT*ifthenelse(ifdef(d),exp(my*d*3/4),1) //
GOAL=GrainSize(1,1,1) //
E=CA Wyckoff=e x=0.22760000 y=0.34350000 z=0.43040000 TDS=0.01040326
E=CA Wyckoff=e x=0.22030000 y=0.99790000 z=0.70180000 TDS=0.00900054
E=SI Wyckoff=e x=0.26800000 y=0.78060000 z=0.41930000 TDS=0.01340344
E=O Wyckoff=e x=0.21950000 y=0.00770000 z=0.44240000 TDS=0.01178808
E=O Wyckoff=e x=0.47530000 y=0.74960000 z=0.30830000 TDS=0.00980322
E=O Wyckoff=e x=0.01580000 y=0.67280000 z=0.36190000 TDS=0.00878790
E=O Wyckoff=e x=0.34310000 y=0.67570000 z=0.57180000 TDS=0.01400347

File: autoXRD/dara/data/BGMN-Templates/Structures/Cement-PST/Belite.str
PHASE=Belite //
Formula=Ca2SiO4 //
SpacegroupNo=14 Setting=7 HermannMauguin=P12_1/n1 Lattice=Monoclinic CellChoice=2 UniqueAxis=b //
PARAM=A=0.550200_0.544698^0.555702 PARAM=B=0.674500_0.667755^0.681245 PARAM=C=0.929700_0.920403^0.938997  //
PARAM=BETA=94.590000_93.644100^95.535900  //
RP=4 k1=0 k2=0 PARAM=B1=0_0^0.01 GEWICHT=SPHAR0 //
GOAL=GrainSize(1,1,1) //
GOAL:Belite=GEWICHT*ifthenelse(ifdef(d),exp(my*d*3/4),1) //
E=CA+2 Wyckoff=e x=0.27380000 y=0.34280000 z=0.56940000 TDS=0.00379782
E=CA+2 Wyckoff=e x=0.27980000 y=0.99760000 z=0.29810000 TDS=0.00300036
E=SI+4 Wyckoff=e x=0.23240000 y=0.78140000 z=0.58170000 TDS=0.00190286
E=O-2 Wyckoff=e x=0.28640000 y=0.01350000 z=0.55990000 TDS=0.00910372
E=O-2 Wyckoff=e x=0.02020000 y=0.74920000 z=0.69190000 TDS=0.00670344
E=O-2 Wyckoff=e x=0.48590000 y=0.66820000 z=0.63810000 TDS=0.00630076
E=O-2 Wyckoff=e x=0.15580000 y=0.67100000 z=0.42640000 TDS=0.00619811

File: autoXRD/dara/data/BGMN-Templates/Structures/Cement-PST/C2S-Larnite.STR
PHASE=C2S-monoclinic // 04-007-2687
MineralName=Larnite //
Formula=Ca2_(SiO4) //
SpacegroupNo=14 HermannMauguin=P12_1/n1 //
PARAM=A=0.55121_0.54121^0.56121 PARAM=B=0.67575_0.66575^0.68575 PARAM=C=0.93138_0.92138^0.94138 //
PARAM=BETA=94.581_93.0^96.0 //
RP=4 k1=0 k2=0 PARAM=B1=0_0^0.01 GEWICHT=SPHAR4 //
GOAL=GrainSize(1,1,1) //
GOAL:C2S_monoclinic=GEWICHT*ifthenelse(ifdef(d),exp(my*d*3/4),1)
E=CA+2 Wyckoff=e x=0.2276 y=0.3435 z=0.4304
E=CA+2 Wyckoff=e x=0.2203 y=0.9979 z=0.7018
E=SI+4 Wyckoff=e x=0.2680 y=0.7806 z=0.4193
E=O-2 Wyckoff=e x=0.2195 y=0.0077 z=0.4424
E=O-2 Wyckoff=e x=0.4753 y=0.7496 z=0.3083
E=O-2 Wyckoff=e x=0.0158 y=0.6728 z=0.3619
E=O-2 Wyckoff=e x=0.3431 y=0.6757 z=0.5718

File: autoXRD/dara/data/BGMN-Templates/Structures/Cement-PST/C2SAlpha-Mumme.STR
PHASE=c2samu // 
Formula=Ca2SiO4 //
SpacegroupNo=194 HermannMauguin=P6_3/m2/m2/c //
PARAM=A=0.5420_0.53^0.56 PARAM=C=0.7027_0.68^0.72 //
RP=4 k1=0 k2=0 PARAM=B1=0_0^0.012 GEWICHT=SPHAR0 //
GOAL:c2samu=GEWICHT*ifthenelse(ifdef(d),exp(my*d*3/4),1) //
GOAL=GrainSize(1,1,1) //
E=CA+2(0.5000) Wyckoff=f z=0.7100 TDS=0.0160
E=CA+2 Wyckoff=a TDS=0.0150
E=SI+4 Wyckoff=c TDS=0.0140
E=O-2(0.5000) Wyckoff=f z=0.0300 TDS=0.0150
E=O-2(0.5000) Wyckoff=k x=0.1700 z=0.3400 TDS=0.0150

File: autoXRD/dara/data/BGMN-Templates/Structures/Cement-PST/Calcite.str
PHASE=Calcite // 04-008-0788
MineralName=Calcite //
Formula=Ca_(CO3) //
SpacegroupNo=167 HermannMauguin=R-32/c //
PARAM=A=0.4991_0.4941^0.5041 PARAM=C=1.7062_1.6891^1.7233  // 
RP=4 k1=0 k2=0 PARAM=B1=0_0^0.01 GEWICHT=SPHAR4 //
GOAL=GrainSize(1,1,1) //
GOAL:Calcite=GEWICHT*ifthenelse(ifdef(d),exp(my*d*3/4),1)
E=CA+2 Wyckoff=b x=0.0000 y=0.0000 z=0.0000 TDS=0.00796938
E=C Wyckoff=a x=0.0000 y=0.0000 z=0.2500 TDS=0.00757986
E=O Wyckoff=e x=0.2573 y=0.0000 z=0.2500 TDS=0.01400168

File: autoXRD/dara/data/BGMN-Templates/Structures/Cement-PST/Ferrite-Colville.str
PHASE=Brownmillerite //
Formula=Ca2_Fe_Al2_O5 //
SpacegroupNo=46 Setting=2 HermannMauguin=Ibm2 Lattice=Orthorhombic //
PARAM=A=0.558400_0.552816^0.563984 PARAM=B=1.460000_1.445400^1.474600 PARAM=C=0.537400_0.532026^0.542774  //
RP=4 k1=0 k2=0 PARAM=B1=0_0^0.01 GEWICHT=SPHAR0 //
GOAL=GrainSize(1,1,1) //
GOAL:Brownmillerite=GEWICHT*ifthenelse(ifdef(d),exp(my*d*3/4),1) //
E=CA+2 Wyckoff=c x=0.02730000 y=0.10870000 z=0.49200000 TDS=0.00971169
E=FE+3(0.7000) Wyckoff=a x=0.00000000 y=0.00000000 z=0.00000000 TDS=0.00971169
E=AL+3(0.7000) Wyckoff=b x=0.92830000 y=0.25000000 z=0.95330000 TDS=0.00971169
E=O-2 Wyckoff=c x=0.25230000 y=0.98610000 z=0.24910000 TDS=0.00971169
E=O-2 Wyckoff=c x=0.06800000 y=0.14390000 z=0.02460000 TDS=0.00971169
E=O-2 Wyckoff=b x=0.86070000 y=0.25000000 z=0.61930000 TDS=0.00971169
E=AL+3(0.3000) Wyckoff=a x=0.00000000 y=0.00000000 z=0.00000000 TDS=0.00971169
E=FE+3(0.3000) Wyckoff=b x=0.92830000 y=0.25000000 z=0.95330000 TDS=0.00971169

File: autoXRD/dara/data/BGMN-Templates/Structures/Cement-PST/Ferrite.str
PHASE=Ferrite //
Formula=Ca2_Fe_Al2_O5 //
SpacegroupNo=46 Setting=2 HermannMauguin=Ibm2 Lattice=Orthorhombic //
PARAM=A=0.5557_0.551^0.563 PARAM=B=1.4543_1.43^1.465 PARAM=C=0.53616_0.533^0.542  //
RP=4 k1=0 k2=0 PARAM=B1=0_0^0.01 GEWICHT=SPHAR0 //
GOAL=GrainSize(1,1,1) //
GOAL:Ferrite=GEWICHT*ifthenelse(ifdef(d),exp(my*d*3/4),1) //
E=CA+2 Wyckoff=c x=0.02730000 y=0.10870000 z=0.49200000 TDS=0.00971169
E=FE+3(0.6400) Wyckoff=a x=0.00000000 y=0.00000000 z=0.00000000 TDS=0.00971169
E=AL+3(0.8300) Wyckoff=b x=0.92830000 y=0.25000000 z=0.95330000 TDS=0.00971169
E=O-2 Wyckoff=c x=0.25230000 y=0.98610000 z=0.24910000 TDS=0.00971169
E=O-2 Wyckoff=c x=0.06800000 y=0.14390000 z=0.02460000 TDS=0.00971169
E=O-2 Wyckoff=b x=0.86070000 y=0.25000000 z=0.61930000 TDS=0.00971169
E=AL+3(0.3600) Wyckoff=a x=0.00000000 y=0.00000000 z=0.00000000 TDS=0.00971169
E=FE+3(0.1700) Wyckoff=b x=0.92830000 y=0.25000000 z=0.95330000 TDS=0.00971169

File: autoXRD/dara/data/BGMN-Templates/Structures/Cement-PST/Langbeinite_Mg.str
PHASE=Langbeinite // Mereiter K
Reference=amcsd_0017885 //
Formula=K2_Mg2_S3_O12 //
SpacegroupNo=198 Setting=1 HermannMauguin=P2_13 Lattice=Cubic //
PARAM=A=0.991900_0.981981^1.001819  //
RP=4 k1=0 k2=0 PARAM=B1=0_0^0.01 GEWICHT=SPHAR0 //
GOAL:Langbeinite=GEWICHT*ifthenelse(ifdef(d),exp(my*d*3/4),1) //
GOAL=GrainSize(1,1,1) //
E=K+1 Wyckoff=a x=0.06673000 y=0.06673000 z=0.06673000 TDS=0.00149228
E=K+1 Wyckoff=a x=0.29822000 y=0.29822000 z=0.29822000 TDS=0.00168178
E=MG+2 Wyckoff=a x=0.58508000 y=0.58508000 z=0.58508000 TDS=0.00064745
E=MG+2 Wyckoff=a x=0.84902000 y=0.84902000 z=0.84902000 TDS=0.00066324
E=S Wyckoff=b x=0.62557000 y=0.46596000 z=0.26784000 TDS=0.00051848
E=O-2 Wyckoff=b x=0.65193000 y=0.50333000 z=0.40751000 TDS=0.00155019
E=O-2 Wyckoff=b x=0.75011000 y=0.48499000 z=0.19096000 TDS=0.00183180
E=O-2 Wyckoff=b x=0.57957000 y=0.32559000 z=0.25888000 TDS=0.00132647
E=O-2 Wyckoff=b x=0.52354000 y=0.55420000 z=0.20782000 TDS=0.00159756

File: autoXRD/dara/data/BGMN-Templates/Structures/Cement-PST/Lime.str
PHASE=CaO // 04-007-9734
MineralName=Lime //
Formula=Ca_O //
SpacegroupNo=225 HermannMauguin=F4/m-32/m //
PARAM=A=0.4819_0.4771^0.4867 // 
RP=4 k1=0 k2=0 PARAM=B1=0_0^0.01 GEWICHT=SPHAR4 //
GOAL=GrainSize(1,1,1) //
GOAL:CaO=GEWICHT*ifthenelse(ifdef(d),exp(my*d*3/4),1)
E=CA+2 Wyckoff=a x=0.0000 y=0.0000 z=0.0000 TDS=0.00350000
E=O-2 Wyckoff=b x=0.5000 y=0.5000 z=0.5000 TDS=0.00440000

File: autoXRD/dara/data/BGMN-Templates/Structures/Cement-PST/Mirabilite AMCSD.str
PHASE=Mirabilite //
Reference=amcsd_0016635 //
Formula=S_Na2_O14_H20 //
SpacegroupNo=14 Setting=1 HermannMauguin=P12_1/c1 Lattice=Monoclinic CellChoice=1 UniqueAxis=b //
PARAM=A=1.151200_1.139688^1.162712 PARAM=B=1.037000_1.026630^1.047370 PARAM=C=1.284700_1.271853^1.297547  //
PARAM=BETA=107.789000_106.711110^108.866890  //
RP=4 k1=0 k2=0 PARAM=B1=0_0^0.01 GEWICHT=SPHAR0 //
GOAL:Mirabilite=GEWICHT*ifthenelse(ifdef(d),exp(my*d*3/4),1) //
E=S Wyckoff=e x=0.24950000 y=0.36010000 z=0.25780000 TDS=0.01703078
E=NA+1 Wyckoff=e x=0.25470000 y=0.74720000 z=0.01450000 TDS=0.02554271
E=NA+1 Wyckoff=e x=0.24570000 y=0.61260000 z=0.76040000 TDS=0.02648375
E=O-2(0.2470) Wyckoff=e x=0.23460000 y=0.33680000 z=0.36680000 TDS=0.00000000
E=O-2(0.7530) Wyckoff=e x=0.26360000 y=0.28870000 z=0.36030000 TDS=0.02861838
E=O-2 Wyckoff=e x=0.14380000 y=0.31060000 z=0.17180000 TDS=0.03186285
E=O-2(0.2470) Wyckoff=e x=0.35980000 y=0.28130000 z=0.25460000 TDS=0.00000000
E=O-2(0.7530) Wyckoff=e x=0.35760000 y=0.34430000 z=0.22380000 TDS=0.03315013
E=O-2(0.2470) Wyckoff=e x=0.27820000 y=0.49550000 z=0.24420000 TDS=0.00000000
E=O-2(0.7530) Wyckoff=e x=0.22980000 y=0.49690000 z=0.27480000 TDS=0.03540985
E=O-2 Wyckoff=e x=0.12330000 y=0.45530000 z=0.64030000 TDS=0.03088111
E=O-2 Wyckoff=e x=0.36720000 y=0.45240000 z=0.87840000 TDS=0.03004844
E=O-2 Wyckoff=e x=0.10180000 y=0.34670000 z=0.94560000 TDS=0.03339316
E=O-2 Wyckoff=e x=0.39670000 y=0.34710000 z=0.57990000 TDS=0.03120182
E=O-2 Wyckoff=e x=0.11310000 y=0.61020000 z=0.87780000 TDS=0.02819263
E=O-2 Wyckoff=e x=0.38800000 y=0.60920000 z=0.64980000 TDS=0.02871818
E=O-2 Wyckoff=e x=0.14590000 y=0.71110000 z=0.14350000 TDS=0.02593028
E=O-2 Wyckoff=e x=0.35470000 y=0.71430000 z=0.37820000 TDS=0.02584899
E=O-2 Wyckoff=e x=0.13100000 y=0.56110000 z=0.44230000 TDS=0.03176065
E=O-2 Wyckoff=e x=0.37980000 y=0.55830000 z=0.08120000 TDS=0.03397455
E=H Wyckoff=e x=0.14120000 y=0.36450000 z=0.65400000 TDS=0.04313629
E=H(0.5000) Wyckoff=e x=0.13760000 y=0.47860000 z=0.56980000 TDS=0.03694518
E=H(0.5000) Wyckoff=e x=0.03230000 y=0.45290000 z=0.61870000 TDS=0.04112818
E=H(0.2470) Wyckoff=e x=0.35880000 y=0.12380000 z=0.35150000 TDS=0.00000000
E=H(0.7530) Wyckoff=e x=0.33350000 y=0.13210000 z=0.36870000 TDS=0.03643015
E=H(0.5000) Wyckoff=e x=0.45570000 y=0.44280000 z=0.88350000 TDS=0.04366110
E=H(0.5000) Wyckoff=e x=0.36690000 y=0.47840000 z=0.95350000 TDS=0.03952157
E=H Wyckoff=e x=0.12680000 y=0.33480000 z=0.02380000 TDS=0.04194162
E=H Wyckoff=e x=0.14950000 y=0.29200000 z=0.91530000 TDS=0.04389517
E=H Wyckoff=e x=0.34850000 y=0.33290000 z=0.50440000 TDS=0.04132609
E=H Wyckoff=e x=0.36910000 y=0.28680000 z=0.62350000 TDS=0.04235876
E=H Wyckoff=e x=0.10790000 y=0.52400000 z=0.90140000 TDS=0.03953184
E=H Wyckoff=e x=0.03000000 y=0.64020000 z=0.85090000 TDS=0.04542503
E=H Wyckoff=e x=0.39450000 y=0.52380000 z=0.62650000 TDS=0.04031807
E=H Wyckoff=e x=0.47250000 y=0.63410000 z=0.68610000 TDS=0.04423800
E=H Wyckoff=e x=0.05920000 y=0.70170000 z=0.11180000 TDS=0.03894591
E=H Wyckoff=e x=0.17070000 y=0.63260000 z=0.18010000 TDS=0.03827582
E=H Wyckoff=e x=0.32460000 y=0.63330000 z=0.34500000 TDS=0.03981879
E=H Wyckoff=e x=0.44310000 y=0.70580000 z=0.39900000 TDS=0.04108186
E=H(0.2470) Wyckoff=e x=0.17490000 y=0.48970000 z=0.41450000 TDS=0.00000000
E=H(0.7530) Wyckoff=e x=0.16340000 y=0.52100000 z=0.38960000 TDS=0.04183774
E=H(0.5000) Wyckoff=e x=0.04370000 y=0.55870000 z=0.40530000 TDS=0.03601800
E=H(0.5000) Wyckoff=e x=0.14180000 y=0.50910000 z=0.51280000 TDS=0.04722999
E=H(0.2470) Wyckoff=e x=0.35690000 y=0.52280000 z=0.15870000 TDS=0.00000000
E=H(0.7530) Wyckoff=e x=0.36330000 y=0.49720000 z=0.13140000 TDS=0.04662529
E=H(0.5000) Wyckoff=e x=0.36480000 y=0.51240000 z=0.01190000 TDS=0.04355107
E=H(0.5000) Wyckoff=e x=0.47130000 y=0.55850000 z=0.10840000 TDS=0.03999999

File: autoXRD/dara/data/BGMN-Templates/Structures/Cement-PST/Portlandite.str
PHASE=Portlandite // 04-010-3117
MineralName=Portlandite //
Formula=Ca_O2_H2 //
SpacegroupNo=164 HermannMauguin=P-32/m1 //
PARAM=A=0.3589_0.3553^0.3625 PARAM=C=0.4911_0.4862^0.4960  // 
RP=4 k1=0 k2=0 PARAM=B1=0_0^0.01 GEWICHT=SPHAR4 //
GOAL=GrainSize(1,1,1) //
GOAL:Portlandite=GEWICHT*ifthenelse(ifdef(d),exp(my*d*3/4),1)
E=CA+2 Wyckoff=a x=0.0000 y=0.0000 z=0.0000 TDS=0.00247398
E=O-2 Wyckoff=d x=0.3333 y=0.6667 z=0.7659 TDS=0.00297404
E=H Wyckoff=d x=0.3333 y=0.6667 z=0.5715 TDS=0.02102884

File: autoXRD/dara/data/BGMN-Templates/Structures/Cement-PST/Quartz-p3121.str
PHASE=SiO2p3121 // 04-008-4821
MineralName=Quartz //
Formula=Si_O2 //
SpacegropuNo=152 HermannMauguin=P3_121 //
PARAM=A=0.49650_0.4872^0.4970 PARAM=C=0.54240_0.5362^0.5470  // 
RP=4 k1=0 k2=0 PARAM=B1=0_0^0.01 GEWICHT=SPHAR4 //
GOAL=GrainSize(1,1,1) //
GOAL:SiO2p3121=GEWICHT*ifthenelse(ifdef(d),exp(my*d*3/4),1)
E=SI+4 Wyckoff=a x=0.5248 TDS=0.0083362
E=O-2 Wyckoff=c x=0.157 y=0.416 z=-0.1232 TDS=0.0160569
