Repository: njszym/XRD-AutoAnalyzer

# An automatic analysis tool for XRD

A package designed to automate the process of phase identification from XRD spectra using a probabilistic deep learning trained with physics-informed data augmentation.

The corresponding manuscript will be made available soon. Reproducing the published results can be accomplished using the data provided in [figshare](https://figshare.com/s/69030545b8020de35633).

## Usage example

A pre-trained model for the Li-Mn-Ti-O-F chemical space is available in the ```Example/``` directory. To classify the experimentally measured patterns tabulated in the ```Spectra/``` sub-folder, run the following:

```
python run_CNN.py
```

The characterization of each spectrum should take around 1-2 minutes on a single processor. Once all classifications are made, the predicted phases will be printed along with their associated probabilities.

## Training the model for new compositions

To develop a model that can be used to perform phase identification in a new chemical space, place all relevant CIFs into ```Novel_Space/All_CIFs```. Then navigate to the ```Novel_Space/```directory and execute:

```
python construct_model.py --include_ns
```

This script will:

1) Filter all unique stoichiometric phases from the provided CIFs.

2) Generate hypothetical solid solutions between these materials (if ```--include_ns``` is specified).

3) Simulate augmented XRD spectra from the phases produced by (1) and (2).

4) Train a convolutional neural network on the augmented spectra.

This process may require a substantial amount of computational resources depending on the size of the composition space considered. For example: training our model in the Li-Mn-Ti-O-F space, which included 255 reference phases, required about 12 hours of computational runtime on 16 cores. Necessary computational time should scale linearly with the number of reference phases. Similarily, time is reduced linearly with the number of cores used as all processes executed here are perfectly parallel (i.e., independent of one another).

When the procedure is completed, a trained ```Model.h5``` file will be made available.

## Characterizing multi-phase spectra

In the directory containing ```Model.h5```, place all spectra to be classified in the ```Spectra/``` folder. Then execute:

```
python run_CNN.py
```

Output will appear as:

```
Filename: (name of the spectrum)
Predicted phases: (phase_1 + phase_2 + ...)
Confidence: (probabilities associated with the phases above)
```

Phase labels are denoted as ```formula_spacegroup```.

To plot the line profiles of the predicted phases in the measured spectrum for comparison, the ```--plot``` option may be used:

```
python run_CNN.py --plot
```

Note that the iterative process of phase identification and profile subtraction will proceed until all measured intensities fall below some cutoff value. By default, the cutoff is set to 10% of the maximum diffraction peak intensity. Alternatively, if you are only working with single-phase (or N-phase) patterns, the number of maximum phases considered can be manually set to 1 (or N).

File: autoXRD/dara/data/BGMN-Templates/Structures/Cement-PST/Alite_deNorifontaine_M1_Pc.str
PHASE=Alite // 
Formula=Ca3_(Si_O4)_O //
SpacegroupNo=7 HermannMauguin=P1c1 Setting=1 CellChoice=1 UniqueAxis=b Lattice=Monoclinic //
PARAM=A=0.929520_0.920225^0.938815 PARAM=B=0.707920_0.700841^0.714999 PARAM=C=1.222140_1.209919^1.234361 //
PARAM=BETA=116.080000_114.919200^117.240800 //
RP=4 k1=0 k2=0 PARAM=B1=0_0^0.01 GEWICHT=SPHAR4 //
GOAL:Alite=GEWICHT*ifthenelse(ifdef(d),exp(my*d*3/4),1) //
E=CA+2 Wyckoff=a x=0.006730 y=0.998650 z=0.021010 TDS=0.020000
E=CA+2 Wyckoff=a x=0.004610 y=0.500180 z=0.008770 TDS=0.020000
E=CA+2 Wyckoff=a x=0.331630 y=0.469380 z=0.790720 TDS=0.020000
E=CA+2 Wyckoff=a x=0.344680 y=0.998230 z=0.781020 TDS=0.020000
E=CA+2 Wyckoff=a x=0.688140 y=0.756560 z=0.485100 TDS=0.020000
E=CA+2 Wyckoff=a x=0.004320 y=0.726780 z=0.251640 TDS=0.020000
E=CA+2 Wyckoff=a x=0.333400 y=0.752410 z=0.048180 TDS=0.020000
E=CA+2 Wyckoff=a x=0.673640 y=0.485190 z=0.725510 TDS=0.020000
E=CA+2 Wyckoff=a x=0.676600 y=0.034800 z=0.735040 TDS=0.020000
E=O-2 Wyckoff=a x=0.892080 y=0.761090 z=0.382700 TDS=0.020000
E=O-2 Wyckoff=a x=0.110920 y=0.728110 z=0.105600 TDS=0.020000
E=O-2 Wyckoff=a x=0.491780 y=0.743410 z=0.262040 TDS=0.020000
E=SI+4 Wyckoff=a x=0.987190 y=0.242410 z=0.246120 TDS=0.020000
E=O-2 Wyckoff=a x=0.794540 y=0.260950 z=0.169790 TDS=0.020000
E=O-2 Wyckoff=a x=0.073500 y=0.378680 z=0.186300 TDS=0.020000
E=O-2 Wyckoff=a x=0.040500 y=0.304510 z=0.386240 TDS=0.020000
E=O-2 Wyckoff=a x=0.040200 y=0.025480 z=0.242130 TDS=0.020000
E=SI+4 Wyckoff=a x=0.656020 y=0.262930 z=0.475530 TDS=0.020000
E=O-2 Wyckoff=a x=0.462260 y=0.270260 z=0.404480 TDS=0.020000
E=O-2 Wyckoff=a x=0.730000 y=0.446550 z=0.439400 TDS=0.020000
E=O-2 Wyckoff=a x=0.712040 y=0.261850 z=0.621200 TDS=0.020000
E=O-2 Wyckoff=a x=0.719760 y=0.073040 z=0.437020 TDS=0.020000
E=SI+4 Wyckoff=a x=0.350570 y=0.251830 z=0.021880 TDS=0.020000
E=O-2 Wyckoff=a x=0.205560 y=0.099760 z=0.974740 TDS=0.020000
E=O-2 Wyckoff=a x=0.377610 y=0.327450 z=0.907170 TDS=0.020000
E=O-2 Wyckoff=a x=0.305880 y=0.428010 z=0.085840 TDS=0.020000
E=O-2 Wyckoff=a x=0.513230 y=0.152100 z=0.119780 TDS=0.020000

File: autoXRD/dara/data/BGMN-Templates/Structures/Cement-PST/Aluminate-Cub-Jeffrey.str
PHASE=C3ACub //
Formula=Ca3_Al2_O6 //
SpacegroupNo=205 Setting=1 HermannMauguin=P2_1/a-3 Lattice=Cubic //
PARAM=A=1.526300_1.511037^1.541563  //
RP=4 k1=0 k2=0 PARAM=B1=0_0^0.01 GEWICHT=SPHAR0 //
GOAL=GrainSize(1,1,1) //
GOAL:C3ACub=GEWICHT*ifthenelse(ifdef(d),exp(my*d*3/4),1) //
E=CA+2 Wyckoff=a x=0.00000000 y=0.00000000 z=0.00000000 TDS=0.00473741
E=CA+2 Wyckoff=b x=0.50000000 y=0.00000000 z=0.00000000 TDS=0.00663237
E=CA+2 Wyckoff=c x=0.25610000 y=0.25610000 z=0.25610000 TDS=0.00623759
E=CA+2 Wyckoff=c x=0.37500000 y=0.37500000 z=0.37500000 TDS=0.00923795
E=CA+2 Wyckoff=d x=0.13860000 y=0.37630000 z=0.12720000 TDS=0.01031966
E=CA+2 Wyckoff=d x=0.38000000 y=0.38380000 z=0.12090000 TDS=0.00652973
E=AL+3 Wyckoff=d x=0.25260000 y=0.01330000 z=0.01970000 TDS=0.00510851
E=AL+3 Wyckoff=d x=0.24440000 y=0.23350000 z=0.00460000 TDS=0.00531379
E=O-2 Wyckoff=d x=0.27770000 y=0.12410000 z=0.01030000 TDS=0.01166192
E=O-2 Wyckoff=d x=0.48350000 y=0.13150000 z=0.25360000 TDS=0.01084077
E=O-2 Wyckoff=d x=0.26640000 y=0.28410000 z=0.10490000 TDS=0.00955378
E=O-2 Wyckoff=d x=0.23500000 y=0.40470000 z=0.29210000 TDS=0.01123556
E=O-2 Wyckoff=d x=0.34910000 y=-0.03850000 z=-0.01740000 TDS=0.01042230
E=O-2 Wyckoff=d x=0.15090000 y=-0.01040000 z=-0.02420000 TDS=0.00953009

File: autoXRD/dara/data/BGMN-Templates/Structures/Cement-PST/Aluminate-Ort-Takeuchi.str
PHASE=C3AOrt //
Formula=Ca5_Al3_Na_O9 //
SpacegroupNo=61 Setting=1 HermannMauguin=P2_1/b2_1/c2_1/a Lattice=Orthorhombic //
PARAM=A=1.087900_1.077021^1.098779 PARAM=B=1.084500_1.073655^1.095345 PARAM=C=1.510600_1.495494^1.525706  //
RP=4 k1=0 k2=0 PARAM=B1=0_0^0.01 GEWICHT=SPHAR0 //
GOAL=GrainSize(1,1,1) //
GOAL:C3AOrt=GEWICHT*ifthenelse(ifdef(d),exp(my*d*3/4),1) //
E=CA+2 Wyckoff=c x=0.00260000 y=0.00230000 z=0.51866000 TDS=0.01060390
E=CA+2 Wyckoff=c x=-0.00300000 y=0.01680000 z=0.24027000 TDS=0.00840101
E=CA+2 Wyckoff=c x=0.00873000 y=0.26471000 z=0.13216000 TDS=0.00840101
E=CA+2 Wyckoff=c x=0.25522000 y=0.27092000 z=0.25253000 TDS=0.01120397
E=CA+2 Wyckoff=c x=0.26315000 y=0.24684000 z=0.49821000 TDS=0.01029597
E=NA+1 Wyckoff=c x=0.00260000 y=-0.01560000 z=-0.00730000 TDS=0.02820338
E=AL+3 Wyckoff=c x=-0.00430000 y=-0.21416000 z=0.11621000 TDS=0.00550329
E=AL+3 Wyckoff=c x=0.23742000 y=-0.00420000 z=0.11250000 TDS=0.00570068
E=AL+3 Wyckoff=c x=0.24056000 y=0.00420000 z=-0.10879000 TDS=0.00630076
E=O-2 Wyckoff=c x=-0.14470000 y=-0.13520000 z=0.11010000 TDS=0.01609930
E=O-2 Wyckoff=c x=0.11420000 y=-0.10520000 z=0.13130000 TDS=0.01809691
E=O-2 Wyckoff=c x=0.28570000 y=-0.02580000 z=0.00170000 TDS=0.01230147
E=O-2 Wyckoff=c x=-0.01250000 y=-0.28660000 z=0.21780000 TDS=0.01830219
E=O-2 Wyckoff=c x=0.02150000 y=-0.29420000 z=0.01800000 TDS=0.01419644
E=O-2 Wyckoff=c x=0.35710000 y=-0.07150000 z=0.17160000 TDS=0.01330423
E=O-2 Wyckoff=c x=0.19040000 y=0.14770000 z=0.13140000 TDS=0.01389640
E=O-2 Wyckoff=c x=0.16380000 y=-0.12810000 z=-0.14440000 TDS=0.01200144
E=O-2 Wyckoff=c x=0.37220000 y=0.06720000 z=-0.15800000 TDS=0.01270415

File: autoXRD/dara/data/BGMN-Templates/Structures/Cement-PST/Anhydrite-Soluble.str
PHASE=Anhydrite //
Reference=ICSD_159702 //
Formula=Ca_(S_O4) //
SpacegroupNo=180 Setting=1 HermannMauguin=P6_222 Lattice=Hexagonal UniqueAxis=c //
PARAM=A=0.696865_0.689896^0.703834 PARAM=C=0.630044_0.623744^0.636344  //
RP=4 k1=0 k2=0 PARAM=B1=0_0^0.01 GEWICHT=SPHAR0 //
GOAL:Anhydrite=GEWICHT*ifthenelse(ifdef(d),exp(my*d*3/4),1) //
E=CA+2 Wyckoff=c x=0.50000000 y=0.00000000 z=0.00000000 TDS=0.00660000
E=S Wyckoff=d x=0.50000000 y=0.00000000 z=0.50000000 TDS=0.00460000
E=O-2 Wyckoff=k x=0.44710000 y=0.13650000 z=0.35910000 TDS=0.00980000

File: autoXRD/dara/data/BGMN-Templates/Structures/Cement-PST/Anhydrite.str
PHASE=Anhydrite //
Formula=Ca_S_O4 //
SpacegroupNo=63 Setting=3 HermannMauguin=A2_1/m2/m2/a Lattice=Orthorhombic //
PARAM=A=0.700600_0.693594^0.707606 PARAM=B=0.699800_0.692802^0.706798 PARAM=C=0.624500_0.618255^0.630745  //
RP=4 k1=0 k2=0 PARAM=B1=0_0^0.01 GEWICHT=SPHAR0 //
GOAL=GrainSize(1,1,1) //
GOAL:Anhydrite=GEWICHT*ifthenelse(ifdef(d),exp(my*d*3/4),1) //
E=CA+2 Wyckoff=c x=0.75000000 y=0.00000000 z=-0.34765000 TDS=0.00607968
E=S Wyckoff=c x=0.25000000 y=0.00000000 z=0.15577000 TDS=0.00460318
E=O-2 Wyckoff=g x=0.25000000 y=0.16956000 z=0.01607000 TDS=0.00926164
E=O-2 Wyckoff=f x=0.08202000 y=0.00000000 z=0.29735000 TDS=0.00862998

File: autoXRD/dara/data/BGMN-Templates/Structures/Cement-PST/Aphthitalite.str
PHASE=Aphthitalite //
Reference=amcsd_0009708 //
Formula=K3_Na_S2_O8 //
SpacegroupNo=164 Setting=1 HermannMauguin=P-32/m1 Lattice=Trigonal UniqueAxis=c //
PARAM=A=0.568010_0.562330^0.573690 PARAM=C=0.730900_0.723591^0.738209  //
RP=4 k1=0 k2=0 PARAM=B1=0_0^0.01 GEWICHT=SPHAR0 //
GOAL=GrainSize(1,1,1) //
GOAL:Aphthitalite=GEWICHT*ifthenelse(ifdef(d),exp(my*d*3/4),1) //
E=K+1 Wyckoff=a x=0.00000000 y=0.00000000 z=0.00000000 TDS=0.00000000
E=NA+1 Wyckoff=b x=0.00000000 y=0.00000000 z=0.50000000 TDS=0.00000000
E=K+1 Wyckoff=d x=0.66667000 y=0.33333000 z=0.68310000 TDS=0.00000000
E=S Wyckoff=d x=0.66667000 y=0.33333000 z=0.23380000 TDS=0.00000000
E=O-2 Wyckoff=d x=0.66667000 y=0.33333000 z=0.03160000 TDS=0.00000000
E=O-2 Wyckoff=i x=0.80730000 y=-0.80730000 z=0.30180000 TDS=0.00000000

File: autoXRD/dara/data/BGMN-Templates/Structures/Cement-PST/Arcanite-McGinnity.str
PHASE=Arcanite //
Reference=ICSD_2827 //
Formula=K2_(S_O4) //
SpacegroupNo=62 Setting=6 HermannMauguin=P2_1/n2_1/a2_1/m Lattice=Orthorhombic //
PARAM=A=0.747600_0.740124^0.755076 PARAM=B=1.007100_0.997029^1.017171 PARAM=C=0.576300_0.570537^0.582063  //
RP=4 k1=0 k2=0 PARAM=B1=0_0^0.01 GEWICHT=SPHAR0 //
GOAL:Arcanite=GEWICHT*ifthenelse(ifdef(d),exp(my*d*3/4),1) //
GOAL=GrainSize(1,1,1) //
E=S Wyckoff=c x=0.23298000 y=0.41971000 z=0.25000000 TDS=0.00000000
E=K+1 Wyckoff=c x=0.67377000 y=0.41062000 z=0.25000000 TDS=0.00000000
E=K+1 Wyckoff=c x=-0.01104000 y=0.70406000 z=0.25000000 TDS=0.00000000
E=O-2 Wyckoff=c x=0.03790000 y=0.41660000 z=0.25000000 TDS=0.00000000
E=O-2 Wyckoff=c x=0.29630000 y=0.55820000 z=0.25000000 TDS=0.00000000
E=O-2 Wyckoff=d x=0.30090000 y=0.35220000 z=0.04120000 TDS=0.00000000

File: autoXRD/dara/data/BGMN-Templates/Structures/Cement-PST/Belite-Jost.str
PHASE=Belite //
Formula=Ca2SiO4 //
SpacegroupNo=14 Setting=7 HermannMauguin=P12_1/n1 Lattice=Monoclinic CellChoice=2 UniqueAxis=b //
PARAM=A=0.550200_0.544698^0.555702 PARAM=B=0.674500_0.667755^0.681245 PARAM=C=0.929700_0.920403^0.938997  //
PARAM=BETA=94.590000_93.644100^95.535900  //
RP=4 k1=0 k2=0 PARAM=B1=0_0^0.01 GEWICHT=SPHAR0 //
GOAL:Belite=GEWICHT*ifthenelse(ifdef(d),exp(my*d*3/4),1) //
E=CA+2 Wyckoff=e x=0.27380000 y=0.34280000 z=0.56940000 TDS=0.00379782
E=CA+2 Wyckoff=e x=0.27980000 y=0.99760000 z=0.29810000 TDS=0.00300036
E=SI+4 Wyckoff=e x=0.23240000 y=0.78140000 z=0.58170000 TDS=0.00190286
E=O-2 Wyckoff=e x=0.28640000 y=0.01350000 z=0.55990000 TDS=0.00910372
E=O-2 Wyckoff=e x=0.02020000 y=0.74920000 z=0.69190000 TDS=0.00670344
E=O-2 Wyckoff=e x=0.48590000 y=0.66820000 z=0.63810000 TDS=0.00630076
E=O-2 Wyckoff=e x=0.15580000 y=0.67100000 z=0.42640000 TDS=0.00619811

File: autoXRD/dara/data/BGMN-Templates/Structures/Cement-PST/Belite-Mumme.str
PHASE=Belite // Mumme
Formula=Ca2SiO4 //
SpacegroupNo=14 Setting=7 HermannMauguin=P12_1/n1 Lattice=Monoclinic CellChoice=2 UniqueAxis=b //
PARAM=A=0.551210_0.545698^0.556722 PARAM=B=0.675750_0.668993^0.682508 PARAM=C=0.931380_0.922066^0.940694  //
PARAM=BETA=94.581000_93.635190^95.526810  //
RP=4 k1=0 k2=0 PARAM=B1=0_0^0.01 GEWICHT=SPHAR0 //
GOAL:Belite=GEWICHT*ifthenelse(ifdef(d),exp(my*d*3/4),1) //
GOAL=GrainSize(1,1,1) //
E=CA Wyckoff=e x=0.22760000 y=0.34350000 z=0.43040000 TDS=0.01040326
E=CA Wyckoff=e x=0.22030000 y=0.99790000 z=0.70180000 TDS=0.00900054
E=SI Wyckoff=e x=0.26800000 y=0.78060000 z=0.41930000 TDS=0.01340344
E=O Wyckoff=e x=0.21950000 y=0.00770000 z=0.44240000 TDS=0.01178808
E=O Wyckoff=e x=0.47530000 y=0.74960000 z=0.30830000 TDS=0.00980322
E=O Wyckoff=e x=0.01580000 y=0.67280000 z=0.36190000 TDS=0.00878790
E=O Wyckoff=e x=0.34310000 y=0.67570000 z=0.57180000 TDS=0.01400347

File: autoXRD/dara/data/BGMN-Templates/Structures/Cement-PST/C2SAlpha.str
PHASE=C2SAlpha // Mumme
Formula=Ca2_Si_O4 //
SpacegroupNo=194 Setting=1 HermannMauguin=P6_3/m2/m2/c Lattice=Hexagonal UniqueAxis=c //
PARAM=A=0.542000_0.536580^0.547420 PARAM=C=0.702700_0.695673^0.709727  //
RP=4 k1=0 k2=0 PARAM=B1=0_0^0.01 GEWICHT=SPHAR0 //
GOAL:C2SAlpha=GEWICHT*ifthenelse(ifdef(d),exp(my*d*3/4),1) //
GOAL=GrainSize(1,1,1) //
E=CA+2(0.5000) Wyckoff=f x=0.33333300 y=0.66666700 z=0.79000000 TDS=0.01599981
E=CA+2 Wyckoff=a x=0.00000000 y=0.00000000 z=0.00000000 TDS=0.01500021
E=SI+4 Wyckoff=c x=0.33333300 y=0.66666700 z=0.25000000 TDS=0.01399983
E=O-2(0.5000) Wyckoff=f x=0.33333300 y=0.66666700 z=0.47000000 TDS=0.01500021
E=O-2(0.5000) Wyckoff=k x=0.17000000 y=0.34000000 z=0.16000000 TDS=0.01500021

File: autoXRD/dara/data/BGMN-Templates/Structures/Cement-PST/C2SGamma-Mumme.STR
PHASE=c2sgamu // 
Formula=Ca2SiO4 //
SpacegroupNo=62 HermannMauguin=P2_1/n2_1/m2_1/a //
PARAM=A=1.1224_1.1100^1.13 PARAM=B=0.6764_0.665^0.682 PARAM=C=0.5082_0.4980^0.513 //
RP=4 k1=0 k2=0 PARAM=B1=0_0^0.012 GEWICHT=SPHAR0 //
GOAL:c2sgamu=GEWICHT*ifthenelse(ifdef(d),exp(my*d*3/4),1) //
GOAL=GrainSize(1,1,1) //
E=CA+2 Wyckoff=a TDS=0.0081
E=CA+2 Wyckoff=c x=0.7809 z=0.5107 TDS=0.0065
E=SI+4 Wyckoff=c x=0.5978 z=0.0714 TDS=0.0055
E=O-2 Wyckoff=c x=0.5931 z=0.7569 TDS=0.0116
E=O-2 Wyckoff=c x=0.4630 z=0.2064 TDS=0.0100
E=O-2 Wyckoff=d x=0.1601 y=0.0588 z=0.3015 TDS=0.0131

File: autoXRD/dara/data/BGMN-Templates/Structures/Cement-PST/C2S_AlphaPrime.str
PHASE=CalciumSilicate21Alpha // ICSD_182053
Reference=ICSD_182053 //
Formula=Ca2_(Si_O4) //
SpacegroupNo=186 HermannMauguin=P6_3mc Setting=1 UniqueAxis=c Lattice=Hexagonal //
PARAM=A=0.547000_0.541530^0.552470 PARAM=B=0.547000_0.541530^0.552470 PARAM=C=0.723000_0.715770^0.730230 //
RP=4 k1=0 k2=0 PARAM=B1=0_0^0.01 GEWICHT=SPHAR4 //
GOAL:CalciumSilicate21Alpha=GEWICHT*ifthenelse(ifdef(d),exp(my*d*3/4),1) //
E=CA+2 Wyckoff=b x=0.333300 y=0.666700 z=0.950000 TDS=0.000000
E=CA+2 Wyckoff=a x=0.000000 y=0.000000 z=0.500000 TDS=0.000000
E=SI+4 Wyckoff=b x=0.333300 y=0.666700 z=0.340000 TDS=0.000000
E=O-2 Wyckoff=b x=0.333300 y=0.666700 z=0.560000 TDS=0.000000
E=O-2 Wyckoff=c x=0.170000 y=0.830000 z=0.250000 TDS=0.000000

File: autoXRD/dara/data/BGMN-Templates/Structures/Cement-PST/C2S_AlphaPrimeHigh.str
PHASE=AlphaPrimeHigh // ICSD_82997
Reference=ICSD_82997 //
Formula=Ca2_(Si_O4) //
SpacegroupNo=62 HermannMauguin=P2_1/n2_1/m2_1/a Setting=1 Lattice=Orthorhombic //
PARAM=A=0.687090_0.680219^0.693961 PARAM=B=0.560100_0.554499^0.565701 PARAM=C=0.955630_0.946074^0.965186 //
RP=4 k1=0 k2=0 PARAM=B1=0_0^0.01 GEWICHT=SPHAR4 //
GOAL:AlphaPrimeHigh=GEWICHT*ifthenelse(ifdef(d),exp(my*d*3/4),1) //
E=CA+2(0.5000) Wyckoff=d x=0.332600 y=0.282300 z=0.573200 TDS=0.046700
E=CA+2(0.5000) Wyckoff=d x=0.987900 y=0.295200 z=0.298900 TDS=0.052900
E=SI+4 Wyckoff=c x=0.783100 y=0.250000 z=0.589100 TDS=0.027200
E=O-2(0.5000) Wyckoff=d x=0.005000 y=0.308100 z=0.554500 TDS=0.039500
E=O-2(0.5000) Wyckoff=d x=0.743600 y=0.030800 z=0.701600 TDS=0.036200
E=O-2(0.5000) Wyckoff=d x=0.665800 y=0.190100 z=0.444900 TDS=0.029200
E=O-2(0.5000) Wyckoff=d x=0.704100 y=0.503000 z=0.649500 TDS=0.044700

File: autoXRD/dara/data/BGMN-Templates/Structures/Cement-PST/C2S_AlphaPrimeLow.str
PHASE=AlphaPrimeLow // ICSD_82996
Reference=ICSD_82996 //
Formula=Ca2_(Si_O4) //
SpacegroupNo=33 HermannMauguin=Pna2_1 Setting=1 Lattice=Orthorhombic //
PARAM=A=2.052660_2.032133^2.073187 PARAM=B=0.949630_0.940134^0.959126 PARAM=C=0.558970_0.553380^0.564560 //
RP=4 k1=0 k2=0 PARAM=B1=0_0^0.01 GEWICHT=SPHAR4 //
GOAL:AlphaPrimeLow=GEWICHT*ifthenelse(ifdef(d),exp(my*d*3/4),1) //
E=CA+2 Wyckoff=a x=0.778700 y=0.072600 z=0.746500 TDS=0.012000
E=CA+2 Wyckoff=a x=0.441700 y=0.046900 z=0.801100 TDS=0.035000
E=CA+2 Wyckoff=a x=0.122500 y=0.079400 z=0.702500 TDS=0.045000
E=CA+2 Wyckoff=a x=0.995800 y=0.813700 z=0.722800 TDS=0.045000
E=CA+2 Wyckoff=a x=0.662700 y=0.783600 z=0.765200 TDS=0.035000
E=CA+2 Wyckoff=a x=0.327500 y=0.800100 z=0.745300 TDS=0.018000
E=SI+4 Wyckoff=a x=0.260700 y=0.068000 z=0.759000 TDS=0.039000
E=SI+4 Wyckoff=a x=0.928400 y=0.080500 z=0.755700 TDS=0.021000
E=SI+4 Wyckoff=a x=0.589600 y=0.095900 z=0.727000 TDS=0.049000
E=O-2 Wyckoff=a x=0.758500 y=0.850400 z=0.490600 TDS=0.044000
E=O-2 Wyckoff=a x=0.771600 y=0.867400 z=0.005300 TDS=0.038000
E=O-2 Wyckoff=a x=0.781100 y=0.064000 z=0.214100 TDS=0.038000
E=O-2 Wyckoff=a x=0.662800 y=0.928700 z=0.203200 TDS=0.041000
E=O-2 Wyckoff=a x=0.608000 y=0.433200 z=0.183800 TDS=0.038000
E=O-2 Wyckoff=a x=0.584500 y=0.699800 z=0.042700 TDS=0.037000
E=O-2 Wyckoff=a x=0.498800 y=0.561000 z=0.290600 TDS=0.036000
E=O-2 Wyckoff=a x=0.596900 y=0.673400 z=0.478600 TDS=0.042000
E=O-2 Wyckoff=a x=0.950000 y=0.446200 z=0.191900 TDS=0.030000
E=O-2 Wyckoff=a x=0.925200 y=0.690300 z=0.012700 TDS=0.066000
E=O-2 Wyckoff=a x=0.921300 y=0.688100 z=0.474200 TDS=0.036000
E=O-2 Wyckoff=a x=0.834400 y=0.549500 z=0.161800 TDS=0.038000

File: autoXRD/dara/data/BGMN-Templates/Structures/Cement-PST/Calcite-Markgraf.str
PHASE=Calcite //
Reference=amcsd_0000984 //
Formula=Ca_C_O3 //
SpacegroupNo=167 Setting=1 HermannMauguin=R-32/c Lattice=Trigonal UniqueAxis=c //
PARAM=A=0.498800_0.493812^0.503788 PARAM=C=1.706100_1.689039^1.723161  //
RP=4 k1=0 k2=0 PARAM=B1=0_0^0.01 GEWICHT=SPHAR0 //
GOAL:Calcite=GEWICHT*ifthenelse(ifdef(d),exp(my*d*3/4),1) //
GOAL=GrainSize(1,1,1) //
E=CA+2 Wyckoff=b x=0.00000000 y=0.00000000 z=0.00000000 TDS=0.00936516
E=C Wyckoff=a x=0.00000000 y=0.00000000 z=0.25000000 TDS=0.00907477
E=O Wyckoff=e x=0.25670000 y=0.00000000 z=0.25000000 TDS=0.01512725

File: autoXRD/dara/data/BGMN-Templates/Structures/Cement-PST/Calcite-Mg_Althoff.str
PHASE=Calcite //
Reference=amcsd_0000585 //
Formula=(Ca.9_Mg.1)_C_O3 //
SpacegroupNo=167 Setting=1 HermannMauguin=R-32/c Lattice=Trigonal UniqueAxis=c //
PARAM=A=0.494100_0.489159^0.499041 PARAM=C=1.686400_1.669536^1.703264  //
RP=4 k1=0 k2=0 PARAM=B1=0_0^0.01 GEWICHT=SPHAR0 //
GOAL:Calcite=GEWICHT*ifthenelse(ifdef(d),exp(my*d*3/4),1) //
GOAL=GrainSize(1,1,1) //
E=CA+2(0.9000) Wyckoff=b x=0.00000000 y=0.00000000 z=0.00000000 TDS=0.01796005
E=MG+2(0.1000) Wyckoff=b x=0.00000000 y=0.00000000 z=0.00000000 TDS=0.00173705
E=C Wyckoff=a x=0.00000000 y=0.00000000 z=0.25000000 TDS=0.01361830
E=O Wyckoff=e x=0.25830000 y=0.00000000 z=0.25000000 TDS=0.02738048

File: autoXRD/dara/data/BGMN-Templates/Structures/Cement-PST/Ferrite_88.str
PHASE=Ferrite //
Formula=Ca2_Fe_Al2_O5 //
SpacegroupNo=46 Setting=2 HermannMauguin=Ibm2 Lattice=Orthorhombic //
PARAM=A=0.5557_0.551^0.563 PARAM=B=1.4543_1.43^1.465 PARAM=C=0.53616_0.533^0.542  //
RP=4 PARAM=k1=0_0^1 PARAM=k2=0_0 PARAM=B1=0_0^0.01 GEWICHT=SPHAR0 //
GOAL=GrainSize(1,1,1) //
GOAL:Ferrite=GEWICHT*ifthenelse(ifdef(d),exp(my*d*3/4),1) //
E=CA+2 Wyckoff=c x=0.02730000 y=0.10870000 z=0.49200000 TDS=0.00971169
E=FE+3(0.6400) Wyckoff=a x=0.00000000 y=0.00000000 z=0.00000000 TDS=0.00971169
E=AL+3(0.8300) Wyckoff=b x=0.92830000 y=0.25000000 z=0.95330000 TDS=0.00971169
E=O-2 Wyckoff=c x=0.25230000 y=0.98610000 z=0.24910000 TDS=0.00971169
E=O-2 Wyckoff=c x=0.06800000 y=0.14390000 z=0.02460000 TDS=0.00971169
E=O-2 Wyckoff=b x=0.86070000 y=0.25000000 z=0.61930000 TDS=0.00971169
E=AL+3(0.3600) Wyckoff=a x=0.00000000 y=0.00000000 z=0.00000000 TDS=0.00971169
E=FE+3(0.1700) Wyckoff=b x=0.92830000 y=0.25000000 z=0.95330000 TDS=0.00971169

File: autoXRD/dara/data/BGMN-Templates/Structures/Cement-PST/Langbeinite_Ca.str
PHASE=Langbeinite // Ca varient of Mereiter K
Reference=amcsd_0017885 //
Formula=K2_Ca2_S3_O12 //
SpacegroupNo=198 Setting=1 HermannMauguin=P2_13 Lattice=Cubic //
PARAM=A=0.991900_0.981981^1.001819  //
RP=4 k1=0 k2=0 PARAM=B1=0_0^0.01 GEWICHT=SPHAR0 //
GOAL:Langbeinite=GEWICHT*ifthenelse(ifdef(d),exp(my*d*3/4),1) //
GOAL=GrainSize(1,1,1) //
E=K+1 Wyckoff=a x=0.06673000 y=0.06673000 z=0.06673000 TDS=0.00149228
E=K+1 Wyckoff=a x=0.29822000 y=0.29822000 z=0.29822000 TDS=0.00168178
E=CA+2 Wyckoff=a x=0.58508000 y=0.58508000 z=0.58508000 TDS=0.00064745
E=CA+2 Wyckoff=a x=0.84902000 y=0.84902000 z=0.84902000 TDS=0.00066324
E=S Wyckoff=b x=0.62557000 y=0.46596000 z=0.26784000 TDS=0.00051848
E=O-2 Wyckoff=b x=0.65193000 y=0.50333000 z=0.40751000 TDS=0.00155019
E=O-2 Wyckoff=b x=0.75011000 y=0.48499000 z=0.19096000 TDS=0.00183180
E=O-2 Wyckoff=b x=0.57957000 y=0.32559000 z=0.25888000 TDS=0.00132647
E=O-2 Wyckoff=b x=0.52354000 y=0.55420000 z=0.20782000 TDS=0.00159756

File: autoXRD/dara/data/BGMN-Templates/Structures/Cement-PST/Metathenardite.str
PHASE=Metathenardite //
Formula=Na2_S_O4 //
SpacegroupNo=194 Setting=1 HermannMauguin=P6_3/m2/m2/c Lattice=Hexagonal UniqueAxis=c //
PARAM=A=0.532600_0.527274^0.537926 PARAM=C=0.712600_0.705474^0.719726  //
RP=4 k1=0 k2=0 PARAM=B1=0_0^0.01 GEWICHT=SPHAR0 //
GOAL=GrainSize(1,1,1) //
GOAL:Metathenardite=GEWICHT*ifthenelse(ifdef(d),exp(my*d*3/4),1) //
E=NA+1 Wyckoff=d x=0.33333000 y=0.66667000 z=0.75000000 TDS=0.06199691
E=NA+1 Wyckoff=a x=0.00000000 y=0.00000000 z=0.00000000 TDS=0.03300396
E=S Wyckoff=c x=0.33333000 y=0.66667000 z=0.25000000 TDS=0.04499750
E=O-2 Wyckoff=k x=0.24200000 y=0.48400000 z=0.41800000 TDS=0.09099775
E=O-2 Wyckoff=j x=0.19900000 y=0.34600000 z=0.25000000 TDS=0.04799786

File: autoXRD/dara/data/BGMN-Templates/Structures/Cement-PST/MgCalcite.str
PHASE=MgCalcite //
Formula=Ca5.40_Mg0.60_C6_O18 //
SpacegroupNo=167 Setting=1 HermannMauguin=R-32/c Lattice=Trigonal UniqueAxis=c //
PARAM=A=0.494100_0.489159^0.499041 PARAM=C=1.686400_1.669536^1.703264  //
RP=4 k1=0 k2=0 PARAM=B1=0_0^0.01 GEWICHT=SPHAR0 //
GOAL=GrainSize(1,1,1) //
GOAL:MgCalcite=GEWICHT*ifthenelse(ifdef(d),exp(my*d*3/4),1) //
E=CA+2(0.9000) Wyckoff=b x=0.00000000 y=0.00000000 z=0.00000000 TDS=0.01787846
E=MG+2(0.1000) Wyckoff=b x=0.00000000 y=0.00000000 z=0.00000000 TDS=0.00145631
E=C Wyckoff=a x=0.00000000 y=0.00000000 z=0.25000000 TDS=0.01283487
E=O-2 Wyckoff=e x=0.25830000 y=0.00000000 z=0.25000000 TDS=0.02740679

File: autoXRD/dara/data/BGMN-Templates/Structures/Cement-PST/Mirabalite_Coco.str
PHASE=Na2SO14H20 // 
Formula=Na2SO14H20 //
SpacegroupNo=14 HermannMauguin=P12_1/c1 Setting=1 CellChoice=1 UniqueAxis=b Lattice=Monoclinic //
PARAM=A=1.148000_1.136520^1.159480 PARAM=B=1.035000_1.024650^1.045350 PARAM=C=1.282000_1.269180^1.294820 //
PARAM=BETA=107.670000_106.593300^108.746700 //
RP=4 k1=0 k2=0 PARAM=B1=0_0^0.01 GEWICHT=SPHAR4 //
GOAL:Na2SO14H20=GEWICHT*ifthenelse(ifdef(d),exp(my*d*3/4),1) //
E=NA+1 Wyckoff=e x=0.251000 y=0.755000 z=0.492000 TDS=0.025538
E=NA+1 Wyckoff=e x=0.249000 y=0.613000 z=0.250000 TDS=0.026471
E=S Wyckoff=e x=0.251000 y=0.139000 z=0.260000 TDS=0.017024
E=O-2 Wyckoff=e x=0.130000 y=0.464000 z=0.115000 TDS=0.000000
E=O-2 Wyckoff=e x=0.406000 y=0.613000 z=0.130000 TDS=0.000000
E=O-2 Wyckoff=e x=0.140000 y=0.780000 z=0.133000 TDS=0.031838
E=O-2 Wyckoff=e x=0.367000 y=0.466000 z=0.400000 TDS=0.000000
E=O-2 Wyckoff=e x=0.111000 y=0.618000 z=0.367000 TDS=0.000000
E=O-2 Wyckoff=e x=0.356000 y=0.780000 z=0.367000 TDS=0.000000
E=O-2 Wyckoff=e x=0.120000 y=0.932000 z=0.438000 TDS=0.000000
E=O-2 Wyckoff=e x=0.367000 y=0.558000 z=0.583000 TDS=0.030857
E=O-2 Wyckoff=e x=0.355000 y=0.186000 z=0.209000 TDS=0.030030
E=O-2 Wyckoff=e x=0.144000 y=0.196000 z=0.192000 TDS=0.030030
E=O-2 Wyckoff=e x=0.240000 y=0.000000 z=0.233000 TDS=0.031186
E=O-2 Wyckoff=e x=0.250000 y=0.167000 z=0.371000 TDS=0.028182
E=O-2 Wyckoff=e x=0.408000 y=0.342000 z=0.058000 TDS=0.028701
E=O-2 Wyckoff=e x=0.105000 y=0.364000 z=0.442000 TDS=0.025918

File: autoXRD/dara/data/BGMN-Templates/Structures/Cement-PST/Syngenite.str
PHASE=Syngenite // Corazza 1967
Reference=amcsd_0010642 //
Formula=K2_Ca_S2_O9_H2 //
SpacegroupNo=11 Setting=1 HermannMauguin=P12_1/m1 Lattice=Monoclinic UniqueAxis=b //
PARAM=A=0.977000_0.967230^0.986770 PARAM=B=0.715000_0.707850^0.722150 PARAM=C=0.625000_0.618750^0.631250  //
PARAM=BETA=104.000000_102.960000^105.040000  //
RP=4 k1=0 k2=0 PARAM=B1=0_0^0.01 GEWICHT=SPHAR0 //
GOAL:Syngenite=GEWICHT*ifthenelse(ifdef(d),exp(my*d*3/4),1) //
GOAL=GrainSize(1,1,1) //
E=K+1 Wyckoff=f x=0.33570000 y=0.00680000 z=0.19470000 TDS=0.01350162
E=CA+2 Wyckoff=e x=0.96790000 y=0.25000000 z=0.33270000 TDS=0.00469793
E=S Wyckoff=e x=0.98970000 y=0.25000000 z=0.83960000 TDS=0.00379782
E=S Wyckoff=e x=0.63730000 y=0.25000000 z=0.26970000 TDS=0.00660079
E=O-2 Wyckoff=e x=0.11910000 y=0.25000000 z=0.01670000 TDS=0.01260151
E=O-2 Wyckoff=e x=0.22440000 y=0.25000000 z=0.50150000 TDS=0.01050126
E=O-2 Wyckoff=e x=0.53220000 y=0.25000000 z=0.05860000 TDS=0.01119608
E=O-2 Wyckoff=e x=0.56500000 y=0.25000000 z=0.44930000 TDS=0.01489915
E=O-2 Wyckoff=f x=0.72960000 y=0.08420000 z=0.28370000 TDS=0.01470176
E=O-2 Wyckoff=e x=0.86870000 y=0.25000000 z=0.94210000 TDS=0.01200144
E=O-2 Wyckoff=f x=0.98130000 y=0.08400000 z=0.69590000 TDS=0.00889844
E=H Wyckoff=f x=0.24300000 y=0.35400000 z=0.59700000 TDS=0.05000336

File: autoXRD/dara/data/BGMN-Templates/Structures/Cement-PST/Thenardite.str
PHASE=Thenardite // amcsd_0005113
Reference=amcsd_0005113 //
Formula=Na2_S_O4 //
SpacegroupNo=70 HermannMauguin=F2/d2/d2/d Setting=2 OriginChoice=2 Lattice=Orthorhombic //
PARAM=A=0.982900_0.973071^0.992729 PARAM=B=1.230200_1.217898^1.242502 PARAM=C=0.586800_0.580932^0.592668 //
RP=4 k1=0 k2=0 PARAM=B1=0_0^0.01 GEWICHT=SPHAR0 //
GOAL:Thenardite=GEWICHT*ifthenelse(ifdef(d),exp(my*d*3/4),1) //
E=NA+1 Wyckoff=e x=0.441600 y=0.125000 z=0.125000 TDS=0.015125
E=S Wyckoff=a x=0.125000 y=0.125000 z=0.125000 TDS=0.008475
E=O-2 Wyckoff=h x=0.213800 y=0.057200 z=0.979300 TDS=0.014333
