Repository: njszym/XRD-AutoAnalyzer

# An automatic analysis tool for XRD

A package designed to automate the process of phase identification from XRD spectra using a probabilistic deep learning trained with physics-informed data augmentation.

The corresponding manuscript will be made available soon. Reproducing the published results can be accomplished using the data provided in [figshare](https://figshare.com/s/69030545b8020de35633).

## Usage example

A pre-trained model for the Li-Mn-Ti-O-F chemical space is available in the ```Example/``` directory. To classify the experimentally measured patterns tabulated in the ```Spectra/``` sub-folder, run the following:

```
python run_CNN.py
```

The characterization of each spectrum should take around 1-2 minutes on a single processor. Once all classifications are made, the predicted phases will be printed along with their associated probabilities.

## Training the model for new compositions

To develop a model that can be used to perform phase identification in a new chemical space, place all relevant CIFs into ```Novel_Space/All_CIFs```. Then navigate to the ```Novel_Space/```directory and execute:

```
python construct_model.py --include_ns
```

This script will:

1) Filter all unique stoichiometric phases from the provided CIFs.

2) Generate hypothetical solid solutions between these materials (if ```--include_ns``` is specified).

3) Simulate augmented XRD spectra from the phases produced by (1) and (2).

4) Train a convolutional neural network on the augmented spectra.

This process may require a substantial amount of computational resources depending on the size of the composition space considered. For example: training our model in the Li-Mn-Ti-O-F space, which included 255 reference phases, required about 12 hours of computational runtime on 16 cores. Necessary computational time should scale linearly with the number of reference phases. Similarily, time is reduced linearly with the number of cores used as all processes executed here are perfectly parallel (i.e., independent of one another).

When the procedure is completed, a trained ```Model.h5``` file will be made available.

## Characterizing multi-phase spectra

In the directory containing ```Model.h5```, place all spectra to be classified in the ```Spectra/``` folder. Then execute:

```
python run_CNN.py
```

Output will appear as:

```
Filename: (name of the spectrum)
Predicted phases: (phase_1 + phase_2 + ...)
Confidence: (probabilities associated with the phases above)
```

Phase labels are denoted as ```formula_spacegroup```.

To plot the line profiles of the predicted phases in the measured spectrum for comparison, the ```--plot``` option may be used:

```
python run_CNN.py --plot
```

Note that the iterative process of phase identification and profile subtraction will proceed until all measured intensities fall below some cutoff value. By default, the cutoff is set to 10% of the maximum diffraction peak intensity. Alternatively, if you are only working with single-phase (or N-phase) patterns, the number of maximum phases considered can be manually set to 1 (or N).

File: autoXRD/dara/data/BGMN-Templates/Structures/Ceramics/Ag2O.str
PHASE=Ag2O // 04-004-5271
Formula=Ag2_O //
SpacegroupNo=224 HermannMauguin=P4_2/n-32/m //
PARAM=A=0.4735_0.46^0.486 // 
RP=4 k1=0 k2=0 PARAM=B1=0_0^0.01 GEWICHT=SPHAR4 //
GOAL=GrainSize(1,1,1) //
GOAL:Ag2O=GEWICHT*ifthenelse(ifdef(d),exp(my*d*3/4),1)
E=AG Wyckoff=b
E=O Wyckoff=a

File: autoXRD/dara/data/BGMN-Templates/Structures/Ceramics/AgNO2.str
PHASE=AgNO2 // 04-009-3701
Formula=Ag_(NO2) //
SpacegroupNo=44 HermannMauguin=Imm2 //
PARAM=A=0.5170^0.51^0.522 PARAM=B=0.6171_0.61^0.624 PARAM=C=0.3528_0.3475^0.3575 // 
RP=4 k1=0 k2=0 PARAM=B1=0_0^0.01 GEWICHT=SPHAR4 //
GOAL=GrainSize(1,1,1) //
GOAL:AgNO2=GEWICHT*ifthenelse(ifdef(d),exp(my*d*3/4),1)
E=AG Wyckoff=a z=0 TDS=0.0296654
E=N  Wyckoff=a z=0.478 TDS=0.0109995
E=O  Wyckoff=d y=0.168 z=0.576 TDS=0.038665

File: autoXRD/dara/data/BGMN-Templates/Structures/Ceramics/AgO.str
PHASE=SilverOxide //
Reference=04-007-2497 //
Formula=Ag_O //
SpacegroupNo=88 Setting=2 HermannMauguin=I4_1/a //
PARAM=A=0.683300_0.676467^0.690133 PARAM=C=0.912200_0.903078^0.921322  //
RP=4 k1=0 k2=0 PARAM=B1=0_0^0.01 GEWICHT=SPHAR0 //
GOAL:SilverOxide=GEWICHT*ifthenelse(ifdef(d),exp(my*d*3/4),1) //
E=AG Wyckoff=c x=0.000000 y=0.000000 z=0.000000 TDS=0.01326475
E=AG Wyckoff=d x=0.000000 y=0.000000 z=0.500000 TDS=0.00457950
E=O Wyckoff=f x=0.079800 y=0.013000 z=0.212800 TDS=0.00521115

File: autoXRD/dara/data/BGMN-Templates/Structures/Ceramics/BaTiO3-cubic.str
PHASE=BaTiO3Cubic // 04-006-9270
Formula=Ba_Ti_O3 //
SpacegroupNo=221 HermannMauguin=P4/m-32/m Setting=1 Lattice=Cubic //
PARAM=A=0.399300_0.395307^0.403293 PARAM=B=0.399300_0.395307^0.403293 PARAM=C=0.399300_0.395307^0.403293 //
RP=4 k1=0 k2=0 PARAM=B1=0_0^0.01 GEWICHT=SPHAR4 //
GOAL:BaTiO3Cubic=GEWICHT*ifthenelse(ifdef(d),exp(my*d*3/4),1) //
E=O Wyckoff=d x=0.500000 y=0.000000 z=0.000000 TDS=0.000000
E=BA Wyckoff=b x=0.500000 y=0.500000 z=0.500000 TDS=0.000000
E=TI Wyckoff=a x=0.000000 y=0.000000 z=0.000000 TDS=0.000000

File: autoXRD/dara/data/BGMN-Templates/Structures/Ceramics/CaN2O6.str
PHASE=CaN2O6 // 04-006-5679
Formula=Ca_(NO3)2 //
SpacegroupNo=205 HermannMauguin=P2_1/a-3 //
PARAM=A=0.76_0.75^0.77 // 
RP=4 k1=0 k2=0 PARAM=B1=0_0^0.01 GEWICHT=SPHAR4 //
GOAL=GrainSize(1,1,1) //
GOAL:CaN2O6=GEWICHT*ifthenelse(ifdef(d),exp(my*d*3/4),1)
E=CA Wyckoff=a
E=N Wyckoff=c  x=0.339 y=0.339 z=0.339
E=O Wyckoff=d x=0.253 y=0.293 z=0.467

File: autoXRD/dara/data/BGMN-Templates/Structures/Ceramics/CaS.str
PHASE=CaS // 04-001-3758
MineralName=Oldhamite //
Formula=Ca_S //
SpacegroupNo=225 HermannMauguin=F4/m-32/m //
PARAM=A=0.5696_0.5656^0.5746 // 
RP=4 k1=0 k2=0 PARAM=B1=0_0^0.01 GEWICHT=SPHAR4 //
GOAL=GrainSize(1,1,1) //
GOAL:CaS=GEWICHT*ifthenelse(ifdef(d),exp(my*d*3/4),1)
E=CA Wyckoff=a x=0.0000 y=0.0000 z=0.0000 TDS=0.002
E=S Wyckoff=b x=0.5000 y=0.5000 z=0.5000 TDS=0.002

File: autoXRD/dara/data/BGMN-Templates/Structures/Ceramics/CeO2.str
PHASE=CeriumOxide // 
Formula= //
SpacegroupNo=225 HermannMauguin=F4/m-32/m Setting=1 Lattice=Cubic //
PARAM=A=0.541130_0.535719^0.546541 PARAM=B=0.541130_0.535719^0.546541 PARAM=C=0.541130_0.535719^0.546541 //
RP=4 k1=0 k2=0 PARAM=B1=0_0^0.01 GEWICHT=SPHAR4 //
GOAL:CeriumOxide=GEWICHT*ifthenelse(ifdef(d),exp(my*d*3/4),1) //
E=CE Wyckoff=a x=0.000000 y=0.000000 z=0.000000 TDS=0.000000
E=O Wyckoff=c x=0.250000 y=0.250000 z=0.250000 TDS=0.000000

File: autoXRD/dara/data/BGMN-Templates/Structures/Ceramics/CoO.str
PHASE=CoO // 04-001-8626
Reference=04-001-8626 //
Formula=Co_O //
SpacegroupNo=225 Setting=1 HermannMauguin=F4/m-32/m Lattice=Cubic //
PARAM=A=0.426000_0.421740^0.430260  //
RP=4 k1=0 k2=0 PARAM=B1=0_0^0.01 GEWICHT=SPHAR0 //
GOAL:CoO=GEWICHT*ifthenelse(ifdef(d),exp(my*d*3/4),1) //
E=CO Wyckoff=a x=0.000000 y=0.000000 z=0.000000 TDS=0.00000000
E=O Wyckoff=b x=0.500000 y=0.500000 z=0.500000 TDS=0.00000000

File: autoXRD/dara/data/BGMN-Templates/Structures/Ceramics/CoO2.str
PHASE=CoO2 //
Reference=04-015-9980 //
Formula=Co_O2 //
SpacegroupNo=166 Setting=1 HermannMauguin=R-32/m //
PARAM=A=0.283880_0.281041^0.286719 PARAM=C=1.343900_1.330461^1.357339  //
RP=4 k1=0 k2=0 PARAM=B1=0_0^0.01 GEWICHT=SPHAR0 //
GOAL:CoO2=GEWICHT*ifthenelse(ifdef(d),exp(my*d*3/4),1) //
E=CO Wyckoff=a x=0.000000 y=0.000000 z=0.000000 TDS=0.00000000
E=O Wyckoff=c x=0.333330 y=0.666660 z=0.063900 TDS=0.00000000

File: autoXRD/dara/data/BGMN-Templates/Structures/Ceramics/Cr2O3.str
PHASE=Eskolaite // 04-008-6181
Formula=Cr2_O3 //
SpacegroupNo=167 HermannMauguin=R-32/c Setting=1 UniqueAxis=c Lattice=Trigonal //
PARAM=A=0.496004_0.491044^0.500964 PARAM=B=0.496004_0.491044^0.500964 PARAM=C=1.359820_1.346222^1.373418 //
RP=4 k1=0 k2=0 PARAM=B1=0_0^0.01 GEWICHT=SPHAR4 //
GOAL:Eskolaite=GEWICHT*ifthenelse(ifdef(d),exp(my*d*3/4),1) //
E=CR Wyckoff=c x=0.000000 y=0.000000 z=0.097560 TDS=0.002000
E=O Wyckoff=e x=0.305900 y=0.000000 z=0.250000 TDS=0.002000

File: autoXRD/dara/data/BGMN-Templates/Structures/Ceramics/Cu2O.str
PHASE=Cuprite // 04-007-1413
Reference=04-007-1413 //
Formula=Cu2_O //
SpacegroupNo=224 Setting=1 HermannMauguin=P4_2/n-32/m Lattice=Cubic OriginChoice=1 //
PARAM=A=0.462700_0.458073^0.467327  //
RP=4 k1=0 k2=0 PARAM=B1=0_0^0.01 GEWICHT=SPHAR0 //
GOAL:Cuprite=GEWICHT*ifthenelse(ifdef(d),exp(my*d*3/4),1) //
E=CU Wyckoff=b x=0.000000 y=0.000000 z=0.000000 TDS=0.00604020
E=O Wyckoff=a x=0.250000 y=0.250000 z=0.250000 TDS=0.00660079

File: autoXRD/dara/data/BGMN-Templates/Structures/Ceramics/Cu2S.str
PHASE=Cu2S // 04-017-8811
Reference=04-017-8811 //
Formula=Cu1.75_S //
SpacegroupNo=216 Setting=1 HermannMauguin=F-43m Lattice=Cubic //
PARAM=A=0.558000_0.552420^0.563580  //
RP=4 k1=0 k2=0 PARAM=B1=0_0^0.01 GEWICHT=SPHAR0 //
GOAL:Cu2S=GEWICHT*ifthenelse(ifdef(d),exp(my*d*3/4),1) //
E=CU Wyckoff=c x=0.250000 y=0.250000 z=0.250000 TDS=0.00000000
E=CU(0.7500) Wyckoff=b x=0.500000 y=0.500000 z=0.500000 TDS=0.00000000
E=S Wyckoff=a x=0.000000 y=0.000000 z=0.000000 TDS=0.00000000

File: autoXRD/dara/data/BGMN-Templates/Structures/Ceramics/CuS2.str
PHASE=CuS2 // 04-004-6505
Reference=04-004-6505 //
Formula=Cu_S2 //
SpacegroupNo=205 Setting=1 HermannMauguin=P2_1/a-3 Lattice=Cubic //
PARAM=A=0.579100_0.573309^0.584891  //
RP=4 k1=0 k2=0 PARAM=B1=0_0^0.01 GEWICHT=SPHAR0 //
GOAL:CuS2=GEWICHT*ifthenelse(ifdef(d),exp(my*d*3/4),1) //
E=CU Wyckoff=a x=0.000000 y=0.000000 z=0.000000 TDS=0.00000000
E=S Wyckoff=c x=0.398000 y=0.398000 z=0.398000 TDS=0.00000000

File: autoXRD/dara/data/BGMN-Templates/Structures/Ceramics/FeCO3.str
PHASE=FeCO3 // 04-015-6716
Reference=04-015-6716 //
Formula=Fe_(_C_O3_) //
MineralName=Siderite //
SpacegroupNo=167 Setting=1 HermannMauguin=R-32/c Lattice=Trigonal UniqueAxis=c //
PARAM=A=0.469160_0.464468^0.473852 PARAM=C=1.537960_1.522580^1.553340  //
RP=4 k1=0 k2=0 PARAM=B1=0_0^0.01 GEWICHT=SPHAR0 //
GOAL:FeCO3=GEWICHT*ifthenelse(ifdef(d),exp(my*d*3/4),1) //
E=FE Wyckoff=b x=0.000000 y=0.000000 z=0.000000 TDS=0.00440579
E=C Wyckoff=a x=0.000000 y=0.000000 z=0.250000 TDS=0.00435052
E=O Wyckoff=e x=0.274270 y=0.000000 z=0.250000 TDS=0.00502955

File: autoXRD/dara/data/BGMN-Templates/Structures/Ceramics/FeF3-t.str
PHASE=FeF3t // 04-014-0975
Reference=04-014-0975 //
Formula=Fe_F3 //
SpacegroupNo=167 Setting=1 HermannMauguin=R-32/c //
PARAM=A=0.472020_0.467300^0.476740 PARAM=C=1.341100_1.327689^1.354511  //
RP=4 k1=0 k2=0 PARAM=B1=0_0^0.01 GEWICHT=SPHAR0 //
GOAL:FeF3t=GEWICHT*ifthenelse(ifdef(d),exp(my*d*3/4),1) //
E=FE Wyckoff=b x=0.000000 y=0.000000 z=0.000000 TDS=0.00165809
E=F Wyckoff=e x=0.652000 y=0.000000 z=0.250000 TDS=0.00252662

File: autoXRD/dara/data/BGMN-Templates/Structures/Ceramics/HCu2FeF8_H2O10.str
PHASE=HydrogenCopperIronFluorideHydrate //
Reference=04-016-7695 //
Formula=H_Cu2_Fe_F8_(_H2_O_)10 //
SpacegroupNo=2 Setting=1 HermannMauguin=P-1 Lattice=Triclinic //
PARAM=A=0.665900_0.659241^0.672559 PARAM=B=0.745000_0.737550^0.752450 PARAM=C=0.837700_0.829323^0.846077  //
PARAM=ALPHA=107.370000_106.296300^108.443700 PARAM=BETA=106.890000_105.821100^107.958900 PARAM=GAMMA=94.260000_93.317400^95.202600  //
RP=4 k1=0 k2=0 PARAM=B1=0_0^0.01 GEWICHT=SPHAR0 //
GOAL:HydrogenCopperIronFluorideHydrate=GEWICHT*ifthenelse(ifdef(d),exp(my*d*3/4),1) //
E=CU Wyckoff=i x=0.604730 y=0.557270 z=0.234790 TDS=0.01312263
E=FE Wyckoff=a x=0.000000 y=0.000000 z=0.000000 TDS=0.01130662
E=F Wyckoff=i x=0.231000 y=0.975400 z=0.905600 TDS=0.02135782
E=F Wyckoff=i x=0.202900 y=0.131800 z=0.233100 TDS=0.02167365
E=F Wyckoff=i x=0.972200 y=0.240000 z=0.956300 TDS=0.02153153
E=F Wyckoff=i x=0.436500 y=0.588500 z=0.387200 TDS=0.02671899
E=O Wyckoff=i x=0.564800 y=0.289000 z=0.211300 TDS=0.02232899
E=O Wyckoff=i x=0.599200 y=0.821700 z=0.241100 TDS=0.01928126
E=O Wyckoff=i x=0.747000 y=0.509400 z=0.053000 TDS=0.01729944
E=O Wyckoff=i x=0.913900 y=0.660100 z=0.484900 TDS=0.02069459
E=O Wyckoff=i x=0.237600 y=0.888400 z=0.447600 TDS=0.02300802
E=H Wyckoff=i x=0.641000 y=0.188000 z=0.158000 TDS=0.05053237
E=H Wyckoff=i x=0.424000 y=0.226000 z=0.201000 TDS=0.05053237
E=H Wyckoff=i x=0.667000 y=0.876000 z=0.167000 TDS=0.06632374
E=H Wyckoff=i x=0.604000 y=0.935000 z=0.341000 TDS=0.06632374
E=H Wyckoff=i x=0.866000 y=0.623000 z=0.067000 TDS=0.00000000
E=H Wyckoff=i x=0.829000 y=0.398000 z=0.022000 TDS=0.00000000
E=H Wyckoff=i x=0.937000 y=0.679000 z=0.615000 TDS=0.00000000
E=H Wyckoff=i x=1.049000 y=0.734000 z=0.487000 TDS=0.00000000
E=H Wyckoff=i x=0.211000 y=0.909000 z=0.330000 TDS=0.00000000
E=H Wyckoff=i x=0.315000 y=0.770000 z=0.430000 TDS=0.00000000
E=H(0.5000) Wyckoff=i x=0.421900 y=0.497900 z=0.437500 TDS=0.06316547

File: autoXRD/dara/data/BGMN-Templates/Structures/Ceramics/KCl.str
PHASE=KCl // COD9003112
MineralName=Sylvite //
Formula=KCl //
SpacegroupNo=225 Setting=1 HermannMauguin=F4/m-32/m Lattice=Cubic //
PARAM=A=0.628790_0.622502^0.635078  //
RP=4 k1=0 k2=0 B1=ANISO^0.01 GEWICHT=SPHAR0 //
GOAL=GrainSize(1,1,1) //
GOAL:KCl=GEWICHT*ifthenelse(ifdef(d),exp(my*d*3/4),1) //
E=K Wyckoff=a x=0.00000000 y=0.00000000 z=0.00000000 TDS=0.00000000
E=CL Wyckoff=b x=0.50000000 y=0.50000000 z=0.50000000 TDS=0.00000000

File: autoXRD/dara/data/BGMN-Templates/Structures/Ceramics/LaB6.str
PHASE=LaB6 // 04-011-8988
Formula=La_B6 //
SpacegroupNo=221 HermannMauguin=P4/m-32/m //
A=0.415689 // 
RP=4 k1=0 k2=0 PARAM=B1=0_0^0.01 GEWICHT=SPHAR4 //
GOAL=GrainSize(1,1,1) //
GOAL:LaB6=GEWICHT*ifthenelse(ifdef(d),exp(my*d*3/4),1)
E=LA Wyckoff=a x=0.0000 y=0.0000 z=0.0000 TDS=0.00641
E=B Wyckoff=f x=0.1991 y=0.5000 z=0.5000

File: autoXRD/dara/data/BGMN-Templates/Structures/Ceramics/LiF.str
PHASE=LiF // 04-007-3587
MineralName=Griceite //
Formula=Li_F //
SpacegroupNo=225 HermannMauguin=F4/m-32/m //
PARAM=A=0.4014_0.39^0.41 //
RP=4 k1=0 k2=0 PARAM=B1=0_0^0.01 GEWICHT=SPHAR4 //
GOAL=GrainSize(1,1,1) //
GOAL:LiF=GEWICHT*ifthenelse(ifdef(d),exp(my*d*3/4),1)
E=LI+1 Wyckoff=a
E=F-1  Wyckoff=b

File: autoXRD/dara/data/BGMN-Templates/Structures/Ceramics/Mo3Ni2N.str
PHASE=MolybdenumNickelNitride // 04-010-3582
Reference=04-010-3582 //
Formula=Mo3_Ni2_N //
SpacegroupNo=213 Setting=1 HermannMauguin=P4_132 Lattice=Cubic //
PARAM=A=0.665210_0.658558^0.671862  //
RP=4 k1=0 k2=0 PARAM=B1=0_0^0.01 GEWICHT=SPHAR0 //
GOAL:MolybdenumNickelNitride=GEWICHT*ifthenelse(ifdef(d),exp(my*d*3/4),1) //
LeBail=1

File: autoXRD/dara/data/BGMN-Templates/Structures/Ceramics/MoNi.str
PHASE=MoNi //
Reference=04-002-1276 //
Formula=Mo0.5_Ni0.5 //
SpacegroupNo=194 Setting=1 HermannMauguin=P6_3/m2/m2/c Lattice=Hexagonal UniqueAxis=c //
PARAM=A=0.254000_0.251460^0.256540 PARAM=C=0.418000_0.413820^0.422180  //
RP=4 k1=0 k2=0 PARAM=B1=0_0^0.01 GEWICHT=SPHAR4 //
GOAL:MoNi=GEWICHT*ifthenelse(ifdef(d),exp(my*d*3/4),1) //
E=NI(0.5000) Wyckoff=c x=0.333330 y=0.666660 z=0.250000 TDS=0.00000000
E=MO(0.5000) Wyckoff=c x=0.333330 y=0.666660 z=0.250000 TDS=0.00000000

File: autoXRD/dara/data/BGMN-Templates/Structures/Ceramics/MoNi4.str
PHASE=MoNi4 //
Reference=04-007-0562 //
Formula=Mo_Ni4 //
SpacegroupNo=87 Setting=1 HermannMauguin=I4/m Lattice=Tetragonal UniqueAxis=c //
PARAM=A=0.572000_0.566280^0.577720 PARAM=C=0.356400_0.352836^0.359964  //
RP=4 k1=0 k2=0 PARAM=B1=0_0^0.01 GEWICHT=SPHAR4 //
GOAL:MoNi4=GEWICHT*ifthenelse(ifdef(d),exp(my*d*3/4),1) //
E=MO Wyckoff=a x=0.000000 y=0.000000 z=0.000000 TDS=0.00000000
E=NI Wyckoff=h x=0.200000 y=0.400000 z=0.000000 TDS=0.00000000

File: autoXRD/dara/data/BGMN-Templates/Structures/Ceramics/Na7Cu12S10.str
PHASE=Na7Cu12S10 // 04-009-4492
Reference=04-009-4492 //
Formula=Na7_Cu12_S10 //
SpacegroupNo=10 Setting=1 HermannMauguin=P12/m1 //
PARAM=A=1.607400_1.591326^1.623474 PARAM=B=0.384700_0.380853^0.388547 PARAM=C=1.622200_1.605978^1.638422  //
PARAM=BETA=91.940000_91.020600^92.859400  //
RP=4 k1=0 k2=0 PARAM=B1=0_0^0.01 GEWICHT=SPHAR0 //
GOAL:Na7Cu12S10=GEWICHT*ifthenelse(ifdef(d),exp(my*d*3/4),1) //
E=NA Wyckoff=m x=0.119300 y=0.000000 z=0.706200 TDS=0.01600000
E=NA Wyckoff=b x=0.000000 y=0.500000 z=0.000000 TDS=0.01400000
E=CU Wyckoff=m x=0.916800 y=0.000000 z=0.729300 TDS=0.02160000
E=CU Wyckoff=n x=0.078300 y=0.500000 z=0.551400 TDS=0.01390000
E=CU Wyckoff=n x=0.998400 y=0.500000 z=0.799300 TDS=0.02250000
E=S Wyckoff=m x=0.583000 y=0.000000 z=0.349700 TDS=0.01020000
E=S Wyckoff=n x=0.441300 y=0.500000 z=0.175000 TDS=0.00950000
E=NA Wyckoff=n x=0.204400 y=0.500000 z=0.393200 TDS=0.01500000
E=CU Wyckoff=n x=0.551600 y=0.500000 z=0.267900 TDS=0.01580000
E=S Wyckoff=n x=0.980600 y=0.500000 z=0.653600 TDS=0.00970000
E=S Wyckoff=n x=0.178600 y=0.500000 z=0.050000 TDS=0.01070000
E=NA Wyckoff=e x=0.500000 y=0.500000 z=0.000000 TDS=0.01400000
E=CU Wyckoff=n x=0.807500 y=0.500000 z=0.808100 TDS=0.01260000
E=S Wyckoff=m x=0.623700 y=0.000000 z=0.062100 TDS=0.00980000
E=NA Wyckoff=m x=0.393100 y=0.000000 z=0.304100 TDS=0.01600000
E=S Wyckoff=m x=0.021300 y=0.000000 z=0.864400 TDS=0.01140000
E=CU Wyckoff=m x=0.880400 y=0.000000 z=0.897100 TDS=0.01500000
E=S Wyckoff=m x=0.776900 y=0.000000 z=0.738200 TDS=0.00980000
E=S Wyckoff=n x=0.375800 y=0.500000 z=0.438900 TDS=0.01160000
E=CU Wyckoff=m x=0.681700 y=0.000000 z=0.244500 TDS=0.01620000
E=CU Wyckoff=n x=0.653700 y=0.500000 z=0.132500 TDS=0.01340000
E=CU Wyckoff=m x=0.518400 y=0.000000 z=0.151800 TDS=0.01280000
E=S Wyckoff=m x=0.153900 y=0.000000 z=0.527400 TDS=0.01010000
E=NA Wyckoff=n x=0.278300 y=0.500000 z=0.596400 TDS=0.01700000
E=CU Wyckoff=m x=0.953500 y=0.000000 z=0.569200 TDS=0.01570000
E=S Wyckoff=n x=0.761600 y=0.500000 z=0.231400 TDS=0.01080000
E=CU Wyckoff=m x=0.598600 y=0.000000 z=0.494800 TDS=0.01930000
E=NA Wyckoff=m x=0.318400 y=0.000000 z=0.100600 TDS=0.01700000
E=NA Wyckoff=m x=0.194300 y=0.000000 z=0.913400 TDS=0.01900000
E=CU Wyckoff=n x=0.515300 y=0.500000 z=0.421600 TDS=0.02320000

File: autoXRD/dara/data/BGMN-Templates/Structures/Ceramics/Ni-Nitrate.str
PHASE=NiNitrate // 04-006-5678
Formula=Ni_(NO3)2 //
SpacegroupNo=205 HermannMauguin=P2_1/a-3 //
PARAM=A=0.7310_0.72^0.74 // 
RP=4 k1=0 k2=0 PARAM=B1=0_0^0.01 GEWICHT=SPHAR4 //
GOAL=GrainSize(1,1,1) //
GOAL:NiNitrate=GEWICHT*ifthenelse(ifdef(d),exp(my*d*3/4),1)
E=NI Wyckoff=a
E=N Wyckoff=c x=0.338
E=O Wyckoff=d x=0.245 y=0.280 z=0.467

File: autoXRD/dara/data/BGMN-Templates/Structures/Ceramics/NiFe2O4.str
PHASE=NiFe2O4  // 04-014-8286
MineralName=Trevorite //
Formula=Ni_Fe2_O4 //
SpacegroupNo=227 HermannMauguin=F4_1/d-32/m Setting=2 Lattice=Cubic OriginChoice=2 //
PARAM=A=0.8334_0.77958^0.90958 //
RP=4 k1=0 k2=0 PARAM=B1=0_0^0.01 GEWICHT=SPHAR4 //
GOAL=GrainSize(1,1,1) //
GOAL:NiFe2O4=GEWICHT*ifthenelse(ifdef(d),exp(my*d*3/4),1)
E=(FE+3,NI+3(p)) p=0 Wyckoff=d // octahedral
E=(NI+2,FE+2(p)) p=0 Wyckoff=a // tetrahedral
E=O-2 Wyckoff=e x=0.2529

File: autoXRD/dara/data/BGMN-Templates/Structures/Ceramics/NiO.str
PHASE=NiO // 04-011-2340
Reference=04-011-2340 //
Formula=Ni_O //
SpacegroupNo=166 Setting=1 HermannMauguin=R-32/m Lattice=Trigonal UniqueAxis=c //
PARAM=A=0.295490_0.292535^0.298445 PARAM=C=0.723200_0.715968^0.730432  //
RP=4 k1=0 k2=0 PARAM=B1=0_0^0.01 GEWICHT=SPHAR4 //
GOAL:NickelOxide=GEWICHT*ifthenelse(ifdef(d),exp(my*d*3/4),1) //
E=NI Wyckoff=a x=0.000000 y=0.000000 z=0.000000 TDS=0.00220000
E=O Wyckoff=b x=0.000000 y=0.000000 z=0.500000 TDS=0.00250000

File: autoXRD/dara/data/BGMN-Templates/Structures/Ceramics/NiOH2.str
PHASE=Theophrastite // 04-012-5845
Reference=04-012-5845 //
Formula=Ni_(_O_H_)2 //
SpacegroupNo=164 Setting=1 HermannMauguin=P-32/m1 Lattice=Trigonal UniqueAxis=c //
PARAM=A=0.311400_0.308286^0.314514 PARAM=C=0.461700_0.457083^0.466317  //
RP=4 k1=0 k2=0 PARAM=B1=0_0^0.01 GEWICHT=SPHAR0 //
GOAL:NiOH2=GEWICHT*ifthenelse(ifdef(d),exp(my*d*3/4),1) //
E=NI Wyckoff=a x=0.000000 y=0.000000 z=0.000000 TDS=0.00000000
E=O Wyckoff=d x=0.333330 y=0.666660 z=0.250000 TDS=0.00000000

File: autoXRD/dara/data/BGMN-Templates/Structures/Ceramics/NiO_cubic.str
PHASE=NiO_cubic // 04-001-9373
Reference=04-001-9373 //
Formula=Ni_O //
SpacegroupNo=225 Setting=1 HermannMauguin=F4/m-32/m Lattice=Cubic //
PARAM=A=0.418200_0.414018^0.422382  //
RP=4 k1=0 k2=0 PARAM=B1=0_0^0.01 GEWICHT=SPHAR0 //
GOAL:NiOcubic=GEWICHT*ifthenelse(ifdef(d),exp(my*d*3/4),1) //
E=NI Wyckoff=a x=0.000000 y=0.000000 z=0.000000 TDS=0.00000000
E=O Wyckoff=b x=0.500000 y=0.500000 z=0.500000 TDS=0.00000000

File: autoXRD/dara/data/BGMN-Templates/Structures/Ceramics/SrF2.str
PHASE=SrF2 // 04-002-2192
Reference=04-002-2192 //
Formula=Sr_F2 //
SpacegroupNo=225 Setting=1 HermannMauguin=F4/m-32/m Lattice=Cubic //
PARAM=A=0.579900_0.574101^0.585699  //
RP=4 k1=0 PARAM=k2=0_0^0.0001 B1=ANISO^0.01 GEWICHT=SPHAR6 //
GOAL:SrF2=GEWICHT*ifthenelse(ifdef(d),exp(my*d*3/4),1) //
GOAL=GrainSize(1,1,1) //
E=SR Wyckoff=a x=0.000000 y=0.000000 z=0.000000 TDS=0.00000000
E=F Wyckoff=c x=0.250000 y=0.250000 z=0.250000 TDS=0.00000000

File: autoXRD/dara/data/BGMN-Templates/Structures/Ceramics/SrO.str
PHASE=StrontiumOxide // 04-002-5646
Reference=04-002-5646 //
Formula=Sr_O //
SpacegroupNo=225 Setting=1 HermannMauguin=F4/m-32/m //
PARAM=A=0.515900_0.510741^0.521059  //
RP=4 k1=0 PARAM=k2=0_0^0.0001 B1=ANISO^0.01 GEWICHT=SPHAR6 //
GOAL:SrO=GEWICHT*ifthenelse(ifdef(d),exp(my*d*3/4),1) //
GOAL=GrainSize(1,1,1) //
E=SR Wyckoff=a x=0.000000 y=0.000000 z=0.000000 TDS=0.00000000
E=O Wyckoff=b x=0.500000 y=0.500000 z=0.500000 TDS=0.00000000

File: autoXRD/dara/data/BGMN-Templates/Structures/Ceramics/Ti2O.str
PHASE=Ti2O // 04-004-6416
Reference=04-004-6416 //
Formula=Ti2_O //
SpacegroupNo=164 Setting=1 HermannMauguin=P-32/m1 Lattice=Trigonal UniqueAxis=c //
PARAM=A=0.296000_0.293040^0.298960 PARAM=C=0.483000_0.478170^0.487830  //
RP=4 k1=0 k2=0 PARAM=B1=0_0^0.01 GEWICHT=SPHAR0 //
GOAL:Ti2O=GEWICHT*ifthenelse(ifdef(d),exp(my*d*3/4),1) //
E=O Wyckoff=a x=0.000000 y=0.000000 z=0.000000 TDS=0.00100000
E=TI Wyckoff=d x=0.333333 y=0.666666 z=0.266000 TDS=0.00100000

File: autoXRD/dara/data/BGMN-Templates/Structures/Ceramics/Ti6O.str
PHASE=Ti6O // 04-007-2177
Reference=04-007-2177 //
Formula=Ti6_O //
SpacegroupNo=163 Setting=1 HermannMauguin=P-312/c Lattice=Trigonal UniqueAxis=c //
PARAM=A=0.506000_0.500940^0.511060 PARAM=C=0.948000_0.938520^0.957480  //
RP=4 k1=0 k2=0 PARAM=B1=0_0^0.01 GEWICHT=SPHAR0 //
GOAL:Ti6O=GEWICHT*ifthenelse(ifdef(d),exp(my*d*3/4),1) //
E=O Wyckoff=c x=0.333330 y=0.666660 z=0.250000 TDS=0.00100000
E=TI Wyckoff=i x=0.333330 y=0.000000 z=0.125000 TDS=0.00100000

File: autoXRD/dara/data/BGMN-Templates/Structures/Ceramics/TiN.str
PHASE=TiN // 00-038-1420
Reference=00-038-1420 //
Formula=Ti_N //
SpacegroupNo=225 Setting=1 HermannMauguin=F4/m-32/m Lattice=Cubic //
PARAM=A=0.424173_0.419931^0.428415  //
RP=4 k1=0 k2=0 PARAM=B1=0_0^0.01 GEWICHT=SPHAR0 //
GOAL:TiN=GEWICHT*ifthenelse(ifdef(d),exp(my*d*3/4),1) //
E=TI Wyckoff=a x=0.000000 y=0.000000 z=0.000000 TDS=0.00100000
E=N Wyckoff=b x=0.500000 y=0.500000 z=0.500000 TDS=0.00100000

File: autoXRD/dara/data/BGMN-Templates/Structures/Ceramics/W2C.str
PHASE=W2C // 04-003-5411
Formula=W2_C //
SpacegroupNo=164 HermannMauguin=P-32/m1 Setting=1 //
PARAM=A=0.3003_0.2903^0.3103 PARAM=C=0.4730_0.4630^0.4830 //
RP=4 k1=0 k2=0 PARAM=B1=0_0^0.01 GEWICHT=SPHAR4 //
GOAL=GrainSize(1,1,1) //
GOAL:W2C=GEWICHT*ifthenelse(ifdef(d),exp(my*d*3/4),1)
E=W Wyckoff=d z=0.2500
E=C Wyckoff=a

File: autoXRD/dara/data/BGMN-Templates/Structures/Ceramics/WC.str
PHASE=WC // 04-001-2755
MineralName=Qusongite //
Formula=W_C //
SpacegroupNo=187 HermannMauguin=P-6m2 Setting=1 //
PARAM=A=0.2897_0.2797^0.2997 PARAM=C=0.2827_0.2727^0.2927 //
RP=4 k1=0 k2=0 PARAM=B1=0_0^0.01 GEWICHT=SPHAR4 //
GOAL=GrainSize(1,1,1) //
GOAL:WC=GEWICHT*ifthenelse(ifdef(d),exp(my*d*3/4),1)
E=C Wyckoff=d
E=W Wyckoff=a

File: autoXRD/dara/data/BGMN-Templates/Structures/Ceramics/ZnFe2O4.str
PHASE=ZnFe2O4 // 04-006-8036
MineralName=Franklinite //
Formula=Zn_Fe2_O4 //
SpacegroupNo=227 HermannMauguin=F4_1/d-32/m Setting=1 Lattice=Cubic OriginChoice=1 //
PARAM=A=0.8460_0.8200^0.8700 // 
RP=4 k1=0 k2=0 PARAM=B1=0_0^0.01 GEWICHT=SPHAR4 //
GOAL=GrainSize(1,1,1) //
GOAL:ZnFe2O4=GEWICHT*ifthenelse(ifdef(d),exp(my*d*3/4),1)
E=ZN+2 Wyckoff=a TDS=0.002
E=FE+3 Wyckoff=d TDS=0.003
E=O-2 Wyckoff=e x=0.3845 TDS=0.004

File: autoXRD/dara/data/BGMN-Templates/Structures/Ceramics/ZnO.str
PHASE=ZnO // 04-005-4315
Formula=Zn_O //
SpacegroupNo=205 HermannMauguin=P2_1/a-3 Setting=1 Lattice=Cubic //
PARAM=A=0.4871_0.4700^0.4990 // 
RP=4 k1=0 k2=0 PARAM=B1=0_0^0.01 GEWICHT=SPHAR4 //
GOAL=GrainSize(1,1,1) //
GOAL:ZnO=GEWICHT*ifthenelse(ifdef(d),exp(my*d*3/4),1)
E=ZN+2 Wyckoff=b TDS=0.002
E=O-2 Wyckoff=c x=0.088 TDS=0.004

File: autoXRD/dara/data/BGMN-Templates/Structures/Ceramics/Zr7O9F10.str
PHASE=Zr7O9F10 // 04-009-6292
Reference=04-009-6292 //
Formula=Zr7_O9_F10 //
SpacegroupNo=55 Setting=1 HermannMauguin=P2_1/b2_1/a2/m Lattice=Orthorhombic //
PARAM=A=0.644300_0.637857^0.650743 PARAM=B=2.685100_2.658249^2.711951 PARAM=C=0.407100_0.403029^0.411171  //
RP=4 k1=0 k2=0 PARAM=B1=0_0^0.01 GEWICHT=SPHAR0 //
GOAL:Zr7O9F10=GEWICHT*ifthenelse(ifdef(d),exp(my*d*3/4),1) //
E=F(0.5260) Wyckoff=g x=0.730800 y=0.104000 z=0.000000 TDS=0.01920000
E=ZR Wyckoff=g x=0.440100 y=0.222900 z=0.000000 TDS=0.01900000
E=F(0.5260) Wyckoff=g x=0.687900 y=0.009500 z=0.000000 TDS=0.02430000
E=ZR Wyckoff=g x=0.448400 y=0.063400 z=0.000000 TDS=0.01010000
E=F(0.5260) Wyckoff=g x=0.123000 y=0.072200 z=0.000000 TDS=0.02850000
E=ZR Wyckoff=a x=0.000000 y=0.000000 z=0.000000 TDS=0.01120000
E=O(0.4740) Wyckoff=g x=0.123000 y=0.072200 z=0.000000 TDS=0.02850000
E=O(0.4740) Wyckoff=g x=0.687900 y=0.009500 z=0.000000 TDS=0.02430000
E=O(0.4740) Wyckoff=g x=0.357300 y=0.142900 z=0.000000 TDS=0.01890000
E=F(0.5260) Wyckoff=h x=0.443900 y=0.218800 z=0.500000 TDS=0.02360000
E=O(0.4740) Wyckoff=g x=0.730800 y=0.104000 z=0.000000 TDS=0.01920000
E=O(0.4740) Wyckoff=g x=0.133200 y=0.216700 z=0.000000 TDS=0.00870000
E=F(0.5260) Wyckoff=g x=0.133200 y=0.216700 z=0.000000 TDS=0.00870000
E=F(0.5260) Wyckoff=h x=0.456900 y=0.068100 z=0.500000 TDS=0.02500000
E=F(0.5260) Wyckoff=g x=0.756000 y=0.196900 z=0.000000 TDS=0.01670000
E=F(0.5260) Wyckoff=g x=0.357300 y=0.142900 z=0.000000 TDS=0.01890000
E=O(0.4740) Wyckoff=b x=0.000000 y=0.000000 z=0.500000 TDS=0.03240000
E=F(0.5260) Wyckoff=b x=0.000000 y=0.000000 z=0.500000 TDS=0.03240000
E=F(0.5260) Wyckoff=h x=0.993300 y=0.143700 z=0.500000 TDS=0.02940000
E=ZR Wyckoff=g x=0.002800 y=0.144200 z=0.000000 TDS=0.01160000
E=O(0.4740) Wyckoff=h x=0.993300 y=0.143700 z=0.500000 TDS=0.02940000
E=O(0.4740) Wyckoff=h x=0.443900 y=0.218800 z=0.500000 TDS=0.02360000
E=O(0.4740) Wyckoff=g x=0.756000 y=0.196900 z=0.000000 TDS=0.01670000
E=O(0.4740) Wyckoff=h x=0.456900 y=0.068100 z=0.500000 TDS=0.02500000

File: autoXRD/dara/data/BGMN-Templates/Structures/Ceramics/ZrB2.str
PHASE=ZrB2 //
Reference=04-001-1203 //
Formula=Zr_B2 //
SpacegroupNo=191 Setting=1 HermannMauguin=P6/m2/m2/m Lattice=Hexagonal UniqueAxis=c //
PARAM=A=0.316940_0.313771^0.320109 PARAM=C=0.353070_0.349539^0.356601  //
RP=4 k1=0 PARAM=k2=0_0^0.0001 B1=ANISO^0.01 GEWICHT=SPHAR6 //
GOAL:ZrB2=GEWICHT*ifthenelse(ifdef(d),exp(my*d*3/4),1) //
GOAL=GrainSize(1,1,1) //
E=ZR Wyckoff=a x=0.000000 y=0.000000 z=0.000000 TDS=0.00000000
E=B Wyckoff=d x=0.333330 y=0.666660 z=0.500000 TDS=0.00000000
