Repository: njszym/XRD-AutoAnalyzer

# An automatic analysis tool for XRD

A package designed to automate the process of phase identification from XRD spectra using a probabilistic deep learning trained with physics-informed data augmentation.

The corresponding manuscript will be made available soon. Reproducing the published results can be accomplished using the data provided in [figshare](https://figshare.com/s/69030545b8020de35633).

## Usage example

A pre-trained model for the Li-Mn-Ti-O-F chemical space is available in the ```Example/``` directory. To classify the experimentally measured patterns tabulated in the ```Spectra/``` sub-folder, run the following:

```
python run_CNN.py
```

The characterization of each spectrum should take around 1-2 minutes on a single processor. Once all classifications are made, the predicted phases will be printed along with their associated probabilities.

## Training the model for new compositions

To develop a model that can be used to perform phase identification in a new chemical space, place all relevant CIFs into ```Novel_Space/All_CIFs```. Then navigate to the ```Novel_Space/```directory and execute:

```
python construct_model.py --include_ns
```

This script will:

1) Filter all unique stoichiometric phases from the provided CIFs.

2) Generate hypothetical solid solutions between these materials (if ```--include_ns``` is specified).

3) Simulate augmented XRD spectra from the phases produced by (1) and (2).

4) Train a convolutional neural network on the augmented spectra.

This process may require a substantial amount of computational resources depending on the size of the composition space considered. For example: training our model in the Li-Mn-Ti-O-F space, which included 255 reference phases, required about 12 hours of computational runtime on 16 cores. Necessary computational time should scale linearly with the number of reference phases. Similarily, time is reduced linearly with the number of cores used as all processes executed here are perfectly parallel (i.e., independent of one another).

When the procedure is completed, a trained ```Model.h5``` file will be made available.

## Characterizing multi-phase spectra

In the directory containing ```Model.h5```, place all spectra to be classified in the ```Spectra/``` folder. Then execute:

```
python run_CNN.py
```

Output will appear as:

```
Filename: (name of the spectrum)
Predicted phases: (phase_1 + phase_2 + ...)
Confidence: (probabilities associated with the phases above)
```

Phase labels are denoted as ```formula_spacegroup```.

To plot the line profiles of the predicted phases in the measured spectrum for comparison, the ```--plot``` option may be used:

```
python run_CNN.py --plot
```

Note that the iterative process of phase identification and profile subtraction will proceed until all measured intensities fall below some cutoff value. By default, the cutoff is set to 10% of the maximum diffraction peak intensity. Alternatively, if you are only working with single-phase (or N-phase) patterns, the number of maximum phases considered can be manually set to 1 (or N).

File: autoXRD/dara/data/BGMN-Templates/Structures/Ceramics/Ag2CO3.str
PHASE=Ag2CO3 // 04-012-6615
Reference=04-012-6615 //
Formula=Ag2_(_C_O3_) //
SpacegroupNo=11 Setting=1 HermannMauguin=P12_1/m1 //
PARAM=A=0.485200_0.480348^0.490052 PARAM=B=0.955300_0.945747^0.964853 PARAM=C=0.325500_0.322245^0.328755  //
PARAM=BETA=91.960000_91.040400^92.879600  //
RP=4 k1=0 k2=0 PARAM=B1=0_0^0.01 GEWICHT=SPHAR0 //
GOAL:Ag2CO3=GEWICHT*ifthenelse(ifdef(d),exp(my*d*3/4),1) //
E=AG Wyckoff=f x=0.210900 y=0.078100 z=0.219100 TDS=0.00000000
E=O Wyckoff=e x=0.982000 y=0.250000 z=0.889000 TDS=0.00000000
E=O Wyckoff=f x=0.390000 y=0.634200 z=0.334000 TDS=0.00000000
E=C Wyckoff=e x=0.270000 y=0.750000 z=0.261000 TDS=0.00000000

File: autoXRD/dara/data/BGMN-Templates/Structures/Ceramics/Ag2O3.str
PHASE=Ag2O3 // 00-040-0909
Reference=00-040-0909 //
Formula=Ag2_O3 //
SpacegroupNo=43 Setting=1 HermannMauguin=Fdd2 Lattice=Orthorhombic //
PARAM=A=1.286900_1.274031^1.299769 PARAM=B=1.049000_1.038510^1.059490 PARAM=C=0.366380_0.362716^0.370044  //
RP=4 k1=0 k2=0 PARAM=B1=0_0^0.01 GEWICHT=SPHAR0 //
GOAL:Ag2O3=GEWICHT*ifthenelse(ifdef(d),exp(my*d*3/4),1) //
E=AG Wyckoff=b x=0.953300 y=0.132500 z=0.500000 TDS=0.00539275
E=O Wyckoff=b x=0.083000 y=0.233300 z=0.615300 TDS=0.00574016
E=O Wyckoff=a x=0.000000 y=0.000000 z=0.840200 TDS=0.00897739

File: autoXRD/dara/data/BGMN-Templates/Structures/Ceramics/Ag3O4.str
PHASE=Ag3O4 // 04-007-1371
Reference=04-007-1371 //
Formula=Ag3_O4 //
SpacegroupNo=14 Setting=1 HermannMauguin=P12_1/c1 //
PARAM=A=0.357870_0.354291^0.361449 PARAM=B=0.920790_0.911582^0.929998 PARAM=C=0.567710_0.562033^0.573387  //
PARAM=BETA=106.135000_105.073650^107.196350  //
RP=4 k1=0 k2=0 PARAM=B1=0_0^0.01 GEWICHT=SPHAR0 //
GOAL:Ag3O4=GEWICHT*ifthenelse(ifdef(d),exp(my*d*3/4),1) //
E=AG Wyckoff=a x=0.000000 y=0.000000 z=0.000000 TDS=0.00584281
E=AG Wyckoff=e x=0.715100 y=0.358000 z=0.951900 TDS=0.00623759
E=O Wyckoff=e x=0.512100 y=0.450100 z=0.226400 TDS=0.00878000
E=O Wyckoff=e x=0.963400 y=0.188100 z=0.175600 TDS=0.00846417

File: autoXRD/dara/data/BGMN-Templates/Structures/Ceramics/AgFeO2.str
PHASE=AgFeO2 // 01-075-2147
Reference=01-075-2147 //
Formula=Ag_Fe_O2 //
SpacegroupNo=166 Setting=1 HermannMauguin=R-32/m Lattice=Trigonal UniqueAxis=c //
PARAM=A=0.303910_0.300871^0.306949 PARAM=C=1.859000_1.840410^1.877590  //
RP=4 k1=0 k2=0 PARAM=B1=0_0^0.01 GEWICHT=SPHAR0 //
GOAL:AgFeO2=GEWICHT*ifthenelse(ifdef(d),exp(my*d*3/4),1) //
E=AG Wyckoff=a x=0.000000 y=0.000000 z=0.000000 TDS=0.00780000
E=FE Wyckoff=b x=0.000000 y=0.000000 z=0.500000 TDS=0.00460000
E=O Wyckoff=c x=0.000000 y=0.000000 z=0.111200 TDS=0.00660000

File: autoXRD/dara/data/BGMN-Templates/Structures/Ceramics/AgNO3.str
PHASE=SilverNitrate //
Reference=04-014-6889 //
Formula=Ag_(_N_O3_) //
SpacegroupNo=61 Setting=1 HermannMauguin=P2_1/b2_1/c2_1/a Lattice=Orthorhombic //
PARAM=A=0.699500_0.692505^0.706495 PARAM=B=0.733500_0.726165^0.740835 PARAM=C=1.012200_1.002078^1.022322  //
RP=4 k1=0 k2=0 PARAM=B1=0_0^0.01 GEWICHT=SPHAR0 //
GOAL:SilverNitrate=GEWICHT*ifthenelse(ifdef(d),exp(my*d*3/4),1) //
E=AG Wyckoff=c x=0.135400 y=0.989700 z=0.129900 TDS=0.02636700
E=N Wyckoff=c x=0.375000 y=0.362000 z=0.407800 TDS=0.01533350
E=O Wyckoff=c x=0.386000 y=0.316000 z=0.525100 TDS=0.02700030
E=O Wyckoff=c x=0.485000 y=0.294000 z=0.322800 TDS=0.02466690
E=O Wyckoff=c x=0.260000 y=0.475000 z=0.370200 TDS=0.02566690

File: autoXRD/dara/data/BGMN-Templates/Structures/Ceramics/Ammonium-Iron-Fluoride-hexagonal.str
PHASE=AmmoniumIronFluorideHex // 04-008-9491
Reference=04-008-9491 //
Formula=(_N_H4_)0.75_Fe3_F9 //
SpacegroupNo=193 Setting=1 HermannMauguin=P6_3/m2/c2/m //
PARAM=A=0.742000_0.734580^0.749420 PARAM=C=0.754000_0.746460^0.761540  //
RP=4 k1=0 k2=0 PARAM=B1=0_0^0.01 GEWICHT=SPHAR0 //
GOAL:AmmoniumIronFluorideHex=GEWICHT*ifthenelse(ifdef(d),exp(my*d*3/4),1) //
E=F Wyckoff=j x=0.216000 y=0.423000 z=0.250000 TDS=0.00000000
E=FE Wyckoff=g x=0.482410 y=0.000000 z=0.250000 TDS=0.00000000
E=F Wyckoff=f x=0.500000 y=0.000000 z=0.000000 TDS=0.00000000
E=N Wyckoff=b x=0.000000 y=0.000000 z=0.000000 TDS=0.00000000

File: autoXRD/dara/data/BGMN-Templates/Structures/Ceramics/Ammonium-Iron-Fluoride-orthorhombic.str
PHASE=AmmoniumIronFluorideOrtho // 04-017-0762
Reference=04-017-0762 //
Formula=(_N_H4_)2_Fe_F5 //
SpacegroupNo=62 Setting=1 HermannMauguin=P2_1/n2_1/m2_1/a //
PARAM=A=0.633790_0.627452^0.640128 PARAM=B=0.761650_0.754034^0.769267 PARAM=C=1.103050_1.092020^1.114081  //
RP=4 k1=0 k2=0 PARAM=B1=0_0^0.01 GEWICHT=SPHAR0 //
GOAL:AmmoniumIronFluorideOrtho=GEWICHT*ifthenelse(ifdef(d),exp(my*d*3/4),1) //
E=N Wyckoff=c x=0.428000 y=0.250000 z=0.195800 TDS=0.05400000
E=N Wyckoff=c x=0.510000 y=0.250000 z=0.858400 TDS=0.04900000
E=FE Wyckoff=a x=0.000000 y=0.000000 z=0.000000 TDS=0.00740000
E=F Wyckoff=c x=0.088000 y=0.250000 z=0.008200 TDS=0.01600000
E=F Wyckoff=d x=0.227100 y=0.052100 z=0.436700 TDS=0.02700000
E=F Wyckoff=d x=0.105100 y=0.526500 z=0.159500 TDS=0.02900000
E=H Wyckoff=d x=0.426000 y=0.357300 z=0.872000 TDS=0.02500000
E=H Wyckoff=c x=0.640000 y=0.250000 z=0.900000 TDS=0.02500000
E=H Wyckoff=c x=0.550000 y=0.250000 z=0.766000 TDS=0.02500000

File: autoXRD/dara/data/BGMN-Templates/Structures/Ceramics/AmmoniumCopperChlorideHydrate.str
PHASE=AmmoniumCopperChlorideHydrate // 04-009-3801
Reference=04-009-3801 //
Formula=(_N_H4_)2_Cu_Cl4_(_H2_O_)2 //
SpacegroupNo=136 Setting=1 HermannMauguin=P4_2/m2_1/n2/m Lattice=Tetragonal UniqueAxis=c //
PARAM=A=0.759600_0.752004^0.767196 PARAM=C=0.797600_0.789624^0.805576  //
RP=4 k1=0 k2=0 PARAM=B1=0_0^0.01 GEWICHT=SPHAR0 //
GOAL:AmmoniumCopperChlorideHydrate=GEWICHT*ifthenelse(ifdef(d),exp(my*d*3/4),1) //
E=O Wyckoff=e x=0.000000 y=0.000000 z=0.245000 TDS=0.02408183
E=CL Wyckoff=g x=0.723500 y=0.276500 z=0.000000 TDS=0.01800216
E=CL Wyckoff=f x=0.211400 y=0.211400 z=0.000000 TDS=0.01665989
E=H(0.3600) Wyckoff=k x=0.065900 y=0.413000 z=0.175300 TDS=0.04571601
E=H(0.6400) Wyckoff=k x=0.074000 y=0.419600 z=0.322400 TDS=0.04808471
E=H Wyckoff=j x=0.073100 y=0.073100 z=0.315300 TDS=0.03221439
E=CU Wyckoff=a x=0.000000 y=0.000000 z=0.000000 TDS=0.01460701
E=N Wyckoff=d x=0.000000 y=0.500000 z=0.250000 TDS=0.02100252

File: autoXRD/dara/data/BGMN-Templates/Structures/Ceramics/AmmoniumCopperFluorideHydrate.str
PHASE=AmmoniumCopperFluorideHydrate // 04-012-8865
Reference=04-012-8865 //
Formula=(_N_H4_)2_Cu_F4_(_H2_O_)2 //
SpacegroupNo=15 Setting=1 HermannMauguin=C12/c1 //
PARAM=A=1.046300_1.035837^1.056763 PARAM=B=0.924500_0.915255^0.933745 PARAM=C=0.736800_0.729432^0.744168  //
PARAM=BETA=108.610000_107.523900^109.696100  //
RP=4 k1=0 k2=0 PARAM=B1=0_0^0.01 GEWICHT=SPHAR0 //
GOAL:AmmoniumCopperFluorideHydrate=GEWICHT*ifthenelse(ifdef(d),exp(my*d*3/4),1) //
E=CU Wyckoff=e x=0.500000 y=0.300460 z=0.750000 TDS=0.01400000
E=F Wyckoff=e x=0.500000 y=0.093100 z=0.750000 TDS=0.02700000
E=F Wyckoff=e x=0.500000 y=0.508000 z=0.750000 TDS=0.02490000
E=F Wyckoff=f x=0.283700 y=0.304700 z=0.748700 TDS=0.02290000
E=O Wyckoff=f x=0.442200 y=0.295500 z=0.466400 TDS=0.02700000
E=N Wyckoff=f x=0.196500 y=0.554000 z=0.511100 TDS=0.02270000
E=H Wyckoff=f x=0.231000 y=0.595000 z=0.433000 TDS=0.05000000
E=H Wyckoff=f x=0.175000 y=0.621000 z=0.580000 TDS=0.04000000
E=H Wyckoff=f x=0.250000 y=0.497000 z=0.588000 TDS=0.03000000
E=H Wyckoff=f x=0.115000 y=0.506000 z=0.417000 TDS=0.03200000
E=H Wyckoff=f x=0.435000 y=0.353000 z=0.404000 TDS=0.05000000
E=H Wyckoff=f x=0.353000 y=0.250000 z=0.381000 TDS=0.04000000

File: autoXRD/dara/data/BGMN-Templates/Structures/Ceramics/Ammoniumfluoride.str
PHASE=AmmoniumFluoride // 01-073-1290
Reference=01-073-1290 //
Formula=(_N_H4_)_F //
SpacegroupNo=186 Setting=1 HermannMauguin=P6_3mc Lattice=Hexagonal UniqueAxis=c //
PARAM=A=0.443900_0.439461^0.448339 PARAM=C=0.716500_0.709335^0.723665  //
RP=4 k1=0 PARAM=k2=0_0^0.0001 B1=ANISO^0.01 GEWICHT=SPHAR6 //
GOAL:AmmoniumFluoride=GEWICHT*ifthenelse(ifdef(d),exp(my*d*3/4),1) //
GOAL=GrainSize(1,1,1) //
E=N Wyckoff=b x=0.333300 y=0.666700 z=0.378000 TDS=0.00860630
E=H Wyckoff=b x=0.333300 y=0.666700 z=0.233700 TDS=0.01868908
E=H Wyckoff=c x=0.461400 y=0.538600 z=0.427000 TDS=0.01947865
E=F Wyckoff=b x=0.333300 y=0.666700 z=0.000000 TDS=0.00813255

File: autoXRD/dara/data/BGMN-Templates/Structures/Ceramics/Ammoniumsulphate.str
PHASE=Ammoniumsulphate // 04-005-8533
MineralName=Mascagnite //
Formula=(NH4)2_(SO4) //
SpacegroupNo=62 HermannMauguin=P2_1/n2_1/a2_1/m //
PARAM=A=0.7782_0.7704^0.7860 PARAM=B=1.0636_1.0530^1.0742 PARAM=C=0.5993_0.5933^0.6053  // 
RP=4 k1=0 k2=0 PARAM=B1=0_0^0.01 GEWICHT=SPHAR4 //
GOAL=GrainSize(1,1,1) //
GOAL:Ammoniumsulphate=GEWICHT*ifthenelse(ifdef(d),exp(my*d*3/4),1)
E=N Wyckoff=c x=0.6895 y=0.4025 z=0.2500 TDS=0.02247638
E=N Wyckoff=c x=0.9677 y=0.7050 z=0.2500 TDS=0.02484508
E=H Wyckoff=c x=0.8100 y=0.3720 z=0.2500 TDS=0.07461421
E=H Wyckoff=c x=0.6000 y=0.3430 z=0.2500 TDS=0.07579856
E=H Wyckoff=d x=0.6760 y=0.4570 z=0.1220 TDS=0.08982656
E=H Wyckoff=c x=0.0690 y=0.6490 z=0.2500 TDS=0.06121787
E=H Wyckoff=c x=0.9910 y=0.7920 z=0.2500 TDS=0.08814215
E=H Wyckoff=d x=0.8930 y=0.6820 z=0.1240 TDS=0.07785144
E=S Wyckoff=c x=0.2440 y=0.4192 z=0.2500 TDS=0.02016031
E=O Wyckoff=c x=0.0612 y=0.3887 z=0.2500 TDS=0.04355785
E=O Wyckoff=c x=0.2701 y=0.5559 z=0.2500 TDS=0.03334610
E=O Wyckoff=d x=0.3239 y=0.3665 z=0.0488 TDS=0.03431990

File: autoXRD/dara/data/BGMN-Templates/Structures/Ceramics/BaTiO3-tetragonal.str
PHASE=BaTiO3Tetragonal // 04-012-8127
Formula=Ba_Ti_O3 //
SpacegroupNo=99 HermannMauguin=P4mm Setting=1 UniqueAxis=c Lattice=Tetragonal //
PARAM=A=0.401490_0.397475^0.405505 PARAM=B=0.401490_0.397475^0.405505 PARAM=C=0.401490_0.397475^0.405505 //
RP=4 k1=0 k2=0 PARAM=B1=0_0^0.01 GEWICHT=SPHAR4 //
GOAL:BaTiO3Tetragonal=GEWICHT*ifthenelse(ifdef(d),exp(my*d*3/4),1) //
E=BA Wyckoff=a x=0.000000 y=0.000000 z=0.000000 TDS=0.002000
E=TI Wyckoff=b x=0.500000 y=0.500000 z=0.500000 TDS=0.002600
E=O Wyckoff=b x=0.500000 y=0.500000 z=0.018000 TDS=0.005700
E=O Wyckoff=c x=0.500000 y=0.000000 z=0.512000 TDS=0.005700

File: autoXRD/dara/data/BGMN-Templates/Structures/Ceramics/CaAl2O4.str
PHASE=CaAl2O4 // 04-013-0779
Reference=04-013-0779 //
Formula=Ca_Al2_O4 //
SpacegroupNo=14 Setting=7 HermannMauguin=P12_1/n1 Lattice=Monoclinic CellChoice=2 UniqueAxis=b //
PARAM=A=0.869450_0.860755^0.878144 PARAM=B=0.809160_0.801068^0.817252 PARAM=C=1.520650_1.505443^1.535857  //
PARAM=BETA=90.163000_89.261370^91.064630  //
RP=4 k1=0 PARAM=k2=0_0^0.0001 B1=ANISO^0.01 GEWICHT=SPHAR6 //
GOAL:CaAl2O4=GEWICHT*ifthenelse(ifdef(d),exp(my*d*3/4),1) //
E=CA Wyckoff=e x=0.242900 y=0.035000 z=0.088900 TDS=0.00980000
E=CA Wyckoff=e x=0.266300 y=0.469500 z=0.071700 TDS=0.00980000
E=CA Wyckoff=e x=0.739700 y=0.528300 z=0.248400 TDS=0.00980000
E=AL Wyckoff=e x=0.424600 y=0.324400 z=0.237600 TDS=0.00510000
E=AL Wyckoff=e x=0.422800 y=0.726200 z=0.234400 TDS=0.00510000
E=AL Wyckoff=e x=0.596000 y=0.832400 z=0.079500 TDS=0.00510000
E=AL Wyckoff=e x=0.610500 y=0.224700 z=0.080900 TDS=0.00510000
E=AL Wyckoff=e x=0.937700 y=0.727200 z=0.091000 TDS=0.00510000
E=AL Wyckoff=e x=0.940500 y=0.335300 z=0.093300 TDS=0.00510000
E=O Wyckoff=e x=0.076600 y=0.241400 z=0.023800 TDS=0.00560000
E=O Wyckoff=e x=0.013700 y=0.534000 z=0.111000 TDS=0.00560000
E=O Wyckoff=e x=0.055000 y=0.867800 z=0.148900 TDS=0.00560000
E=O Wyckoff=e x=0.247700 y=0.245500 z=0.201900 TDS=0.00560000
E=O Wyckoff=e x=0.434100 y=0.258900 z=0.027200 TDS=0.00560000
E=O Wyckoff=e x=0.429500 y=0.850500 z=0.142200 TDS=0.00560000
E=O Wyckoff=e x=0.434100 y=0.524800 z=0.189100 TDS=0.00560000
E=O Wyckoff=e x=0.581700 y=0.226400 z=0.195900 TDS=0.00560000
E=O Wyckoff=e x=0.680100 y=0.022300 z=0.054200 TDS=0.00560000
E=O Wyckoff=e x=0.753700 y=0.356000 z=0.046100 TDS=0.00560000
E=O Wyckoff=e x=0.746800 y=0.725900 z=0.134300 TDS=0.00560000
E=O Wyckoff=e x=0.918500 y=0.245200 z=0.194800 TDS=0.00560000

File: autoXRD/dara/data/BGMN-Templates/Structures/Ceramics/CaAl4O7.str
PHASE=CaAl4O7 // 04-007-8974
MineralName=Grossite
Reference=04-007-8974 //
Formula=Ca_Al4_O7 //
SpacegroupNo=15 Setting=1 HermannMauguin=C12/c1 Lattice=Monoclinic CellChoice=1 UniqueAxis=b //
PARAM=A=1.283980_1.271140^1.296820 PARAM=B=0.886240_0.877378^0.895102 PARAM=C=0.543110_0.537679^0.548541  //
PARAM=BETA=106.830000_105.761700^107.898300  //
RP=4 k1=0 PARAM=k2=0_0^0.0001 B1=ANISO^0.01 GEWICHT=SPHAR6 //
GOAL:CaAl4O7=GEWICHT*ifthenelse(ifdef(d),exp(my*d*3/4),1) //
E=CA Wyckoff=e x=0.000000 y=0.809100 z=0.250000 TDS=0.02272190
E=O Wyckoff=e x=0.000000 y=0.523100 z=0.250000 TDS=0.03710210
E=AL Wyckoff=f x=0.164100 y=0.086700 z=0.303000 TDS=0.01956010
E=AL Wyckoff=f x=0.119800 y=0.440600 z=0.241000 TDS=0.02289150
E=O Wyckoff=f x=0.115500 y=0.051200 z=0.565900 TDS=0.02731780
E=O Wyckoff=f x=0.118500 y=0.255300 z=0.149100 TDS=0.02636350
E=O Wyckoff=f x=0.192400 y=0.443600 z=0.579700 TDS=0.02375060

File: autoXRD/dara/data/BGMN-Templates/Structures/Ceramics/CaCl2.str
PHASE=CaCl2 // 04-007-1446
Reference=COD_1011280
MineralName=Hydrophillite //
Formula=Ca_Cl2 //
SpacegroupNo=58 Setting=2 HermannMauguin=P2_1/n2_1/n2/m Lattice=Orthorhombic //
PARAM=A=0.624000_0.617760^0.630240 PARAM=B=0.643000_0.636570^0.649430 PARAM=C=0.420000_0.415800^0.424200  //
RP=4 k1=0 k2=0 PARAM=B1=0_0^0.01 GEWICHT=SPHAR4 //
GOAL=GrainSize(1,1,1) //
GOAL:CaCl2=GEWICHT*ifthenelse(ifdef(d),exp(my*d*3/4),1) //
E=CA+2 Wyckoff=a x=0.00000000 y=0.00000000 z=0.00000000 TDS=0.00000000
E=CL-1 Wyckoff=g x=0.27500000 y=0.32500000 z=0.00000000 TDS=0.00000000

File: autoXRD/dara/data/BGMN-Templates/Structures/Ceramics/CaCr2O4-alpha.str
PHASE=alphaCaCr2O4 // 04-010-0615
Reference=04-010-0615 //
Formula=Ca_Cr2_O4 //
SpacegroupNo=59 Setting=1 HermannMauguin=P2_1/m2_1/m2/n //
PARAM=A=1.105900_1.094841^1.116959 PARAM=B=0.583600_0.577764^0.589436 PARAM=C=0.511400_0.506286^0.516514  //
RP=4 k1=0 k2=0 PARAM=B1=0_0^0.01 GEWICHT=SPHAR0 //
GOAL:alphaCaCr2O4=GEWICHT*ifthenelse(ifdef(d),exp(my*d*3/4),1) //
E=CR Wyckoff=f x=0.257800 y=0.000000 z=0.494200 TDS=0.00000000
E=O Wyckoff=f x=0.159000 y=0.000000 z=0.821000 TDS=0.00000000
E=O Wyckoff=g x=0.152000 y=0.247000 z=0.330000 TDS=0.00000000
E=CA Wyckoff=b x=0.000000 y=0.500000 z=0.148100 TDS=0.00000000
E=O Wyckoff=f x=0.344000 y=0.000000 z=0.162000 TDS=0.00000000
E=CR Wyckoff=c x=0.250000 y=0.250000 z=0.000000 TDS=0.00000000
E=CA Wyckoff=a x=0.500000 y=0.500000 z=0.464800 TDS=0.00000000

File: autoXRD/dara/data/BGMN-Templates/Structures/Ceramics/CaCr2O4-beta.str
PHASE=betaCaCr2O4 // 04-007-4990
Reference=04-007-4990 //
Formula=Ca_Cr2_O4 //
SpacegroupNo=62 Setting=1 HermannMauguin=P2_1/n2_1/m2_1/a //
PARAM=A=0.907000_0.897930^0.916070 PARAM=B=0.299000_0.296010^0.301990 PARAM=C=1.061000_1.050390^1.071610  //
RP=4 k1=0 k2=0 PARAM=B1=0_0^0.01 GEWICHT=SPHAR0 //
GOAL:betaCaCr2O4=GEWICHT*ifthenelse(ifdef(d),exp(my*d*3/4),1) //
E=O Wyckoff=c x=0.071000 y=0.250000 z=0.078000 TDS=0.00000000
E=CR Wyckoff=c x=0.077000 y=0.250000 z=0.394000 TDS=0.00000000
E=CA Wyckoff=c x=0.242000 y=0.250000 z=0.650000 TDS=0.00000000
E=O Wyckoff=c x=0.289000 y=0.250000 z=0.352000 TDS=0.00000000
E=O Wyckoff=c x=0.387000 y=0.250000 z=0.016000 TDS=0.00000000
E=O Wyckoff=c x=0.470000 y=0.250000 z=0.775000 TDS=0.00000000
E=CR Wyckoff=c x=0.568000 y=0.250000 z=0.609000 TDS=0.00000000

File: autoXRD/dara/data/BGMN-Templates/Structures/Ceramics/CaH2S2O8.str
PHASE=CaH2S2O8 // 04-009-8686
Formula=Ca_H2_(SO4)2 //
SpacegroupNo=61 HermannMauguin=P2_1/b2_1/c2_1/a //
PARAM=A=1.2678_1.2551^1.2805 PARAM=B=0.6913_0.6844^0.6982 PARAM=C=1.4043_1.3903^1.4183  // 
RP=4 k1=0 k2=0 PARAM=B1=0_0^0.01 GEWICHT=SPHAR4 //
GOAL=GrainSize(1,1,1) //
GOAL:CaH2S2O8=GEWICHT*ifthenelse(ifdef(d),exp(my*d*3/4),1)
E=O Wyckoff=c x=0.1077 y=0.2922 z=0.0253 TDS=0.01350000
E=O Wyckoff=c x=0.3739 y=0.2593 z=0.0710 TDS=0.01680000
E=H Wyckoff=c x=0.3290 y=0.3310 z=0.0280 TDS=0.03000000
E=S Wyckoff=c x=0.1433 y=0.1359 z=0.4347 TDS=0.00750000
E=O Wyckoff=c x=0.2500 y=0.3710 z=0.1908 TDS=0.01420000
E=O Wyckoff=c x=0.0759 y=0.0121 z=0.1834 TDS=0.01380000
E=CA Wyckoff=c x=0.0635 y=0.3499 z=0.1881 TDS=0.00680000
E=O Wyckoff=c x=0.1331 y=0.3059 z=0.3617 TDS=0.01250000
E=O Wyckoff=c x=0.4191 y=0.4848 z=0.3935 TDS=0.01310000
E=H Wyckoff=c x=0.1760 y=0.4200 z=0.3780 TDS=0.03000000
E=O Wyckoff=c x=0.2560 y=0.0857 z=0.4381 TDS=0.01350000
E=S Wyckoff=c x=0.3600 y=0.3375 z=0.1732 TDS=0.00640000
E=O Wyckoff=c x=0.4076 y=0.1851 z=0.2322 TDS=0.01150000

File: autoXRD/dara/data/BGMN-Templates/Structures/Ceramics/CaSiO3H2O.str
PHASE=CaSiO3H2O // 04-013-2914
MineralName=Suolunite //
Reference=04-013-2914 //
Formula=Ca_Si_O3_(_H2_O_) //
SpacegroupNo=43 Setting=5 HermannMauguin=Fd2d Lattice=Orthorhombic //
PARAM=A=1.977600_1.957824^1.997376 PARAM=B=0.599000_0.593010^0.604990 PARAM=C=1.111900_1.100781^1.123019  //
RP=4 k1=0 k2=0 PARAM=B1=0_0^0.01 GEWICHT=SPHAR0 //
GOAL:CaSiO3H2O=GEWICHT*ifthenelse(ifdef(d),exp(my*d*3/4),1) //
E=CA Wyckoff=b x=0.076100 y=0.000000 z=0.162100 TDS=0.00631655
E=SI Wyckoff=b x=0.184000 y=0.502200 z=0.160900 TDS=0.00473741
E=O Wyckoff=a x=0.250000 y=0.503300 z=0.250000 TDS=0.01052495
E=O Wyckoff=b x=0.162200 y=0.750500 z=0.128500 TDS=0.00710612
E=O Wyckoff=b x=0.126600 y=0.348000 z=0.218600 TDS=0.00710612
E=O Wyckoff=b x=0.214200 y=0.387300 z=0.035900 TDS=0.00815624
E=O Wyckoff=a x=0.250000 y=0.028300 z=0.250000 TDS=0.01342266
E=H Wyckoff=b x=0.273000 y=0.942600 z=0.292000 TDS=0.03947842
E=H Wyckoff=b x=0.192300 y=0.260300 z=0.992200 TDS=0.03947842

File: autoXRD/dara/data/BGMN-Templates/Structures/Ceramics/CalciumAluminiumNitrateHydroxideHydrate.str
PHASE=CalciumAluminumNitrateHydroxideHydrate // 04-021-1843
Reference=04-021-1843 //
Formula=Ca2_Al_(_N_O3_)_(_O_H_)6_(_H2_O_) //
SpacegroupNo=167 HermannMauguin=R-32/c Setting=1 UniqueAxis=c Lattice=Trigonal //
PARAM=A=0.573100_0.567369^0.578831 PARAM=C=4.832000_4.783680^4.880320 //
RP=4 k1=0 k2=0 PARAM=B1=0_0^0.01 GEWICHT=SPHAR4 //
GOAL:CalciumAluminumNitrateHydroxideHydrate=GEWICHT*ifthenelse(ifdef(d),exp(my*d*3/4),1) //
E=AL Wyckoff=b x=0.000000 y=0.000000 z=0.000000 TDS=0.010000
E=CA Wyckoff=c x=0.000000 y=0.000000 z=0.677967 TDS=0.010000
E=O Wyckoff=f x=0.055600 y=0.305400 z=0.020900 TDS=0.010000
E=H Wyckoff=f x=0.070000 y=0.290000 z=0.040200 TDS=0.010000
E=O Wyckoff=c x=0.000000 y=0.000000 z=0.728067 TDS=0.010000
E=O(0.1670) Wyckoff=f x=0.530000 y=0.570000 z=0.083333 TDS=0.010000
E=N(0.1670) Wyckoff=f x=0.622000 y=0.411000 z=0.083333 TDS=0.010000
E=O(0.1700) Wyckoff=f x=0.110000 y=0.860000 z=0.088000 TDS=0.010000

File: autoXRD/dara/data/BGMN-Templates/Structures/Ceramics/CoFe2O4.str
PHASE=CoFe2O4 // 04-016-3954
Reference=04-016-3954 //
Formula=Fe2_Co_O4 //
SpacegroupNo=227 Setting=1 HermannMauguin=F4_1/d-32/m Lattice=Cubic OriginChoice=1 //
PARAM=A=0.838060_0.829679^0.846441  //
RP=4 k1=0 k2=0 PARAM=B1=0_0^0.01 GEWICHT=SPHAR0 //
GOAL:CoFe2O4=GEWICHT*ifthenelse(ifdef(d),exp(my*d*3/4),1) //
E=FE(0.7450) Wyckoff=a x=0.125000 y=0.125000 z=0.125000 TDS=0.00590000
E=CO(0.2550) Wyckoff=a x=0.125000 y=0.125000 z=0.125000 TDS=0.00590000
E=FE(0.6280) Wyckoff=d x=0.500000 y=0.500000 z=0.500000 TDS=0.00710000
E=CO(0.3730) Wyckoff=d x=0.500000 y=0.500000 z=0.500000 TDS=0.00710000
E=O Wyckoff=e x=0.256640 y=0.256640 z=0.256640 TDS=0.01330000

File: autoXRD/dara/data/BGMN-Templates/Structures/Ceramics/CoOH2.str
PHASE=Cobalt_Hydroxide //
Reference=04-014-7502 //
Formula=Co_(_O_H_)2 //
SpacegroupNo=164 Setting=1 HermannMauguin=P-32/m1 Lattice=Trigonal UniqueAxis=c //
PARAM=A=0.318600_0.315414^0.321786 PARAM=C=0.465300_0.460647^0.469953  //
RP=4 k1=0 k2=0 PARAM=B1=0_0^0.01 GEWICHT=SPHAR0 //
GOAL:CoOH2=GEWICHT*ifthenelse(ifdef(d),exp(my*d*3/4),1) //
E=CO Wyckoff=a x=0.000000 y=0.000000 z=0.000000 TDS=0.00700347
E=O Wyckoff=d x=0.333330 y=0.666660 z=0.224600 TDS=0.00862998
E=H Wyckoff=d x=0.333330 y=0.666660 z=0.429000 TDS=0.03150378

File: autoXRD/dara/data/BGMN-Templates/Structures/Ceramics/Cu3F2F12-12Hydrate.str
PHASE=Cu3F2F12Hydrate // 04-012-3173
Reference=04-012-3173 //
Formula=Cu3_Fe2_F12_(_H2_O_)12 //
SpacegroupNo=2 Setting=1 HermannMauguin=P-1 Lattice=Triclinic //
PARAM=A=0.750400_0.742896^0.757904 PARAM=B=0.761200_0.753588^0.768812 PARAM=C=0.812400_0.804276^0.820524  //
PARAM=ALPHA=90.810000_89.901900^91.718100 PARAM=BETA=89.820000_88.921800^90.718200 PARAM=GAMMA=92.990000_92.060100^93.919900  //
RP=4 k1=0 k2=0 PARAM=B1=0_0^0.01 GEWICHT=SPHAR0 //
GOAL:Cu3F2F12Hydrate=GEWICHT*ifthenelse(ifdef(d),exp(my*d*3/4),1) //
E=FE Wyckoff=c x=0.000000 y=0.500000 z=0.000000 TDS=0.00821151
E=FE Wyckoff=f x=0.500000 y=0.000000 z=0.500000 TDS=0.00860630
E=CU Wyckoff=a x=0.000000 y=0.000000 z=0.000000 TDS=0.00971169
E=CU Wyckoff=g x=0.000000 y=0.500000 z=0.500000 TDS=0.01152770
E=CU Wyckoff=e x=0.500000 y=0.500000 z=0.000000 TDS=0.01081709
E=F Wyckoff=i x=0.096500 y=0.276600 z=0.971800 TDS=0.01744946
E=F Wyckoff=i x=0.088400 y=0.569100 z=0.779700 TDS=0.01421223
E=F Wyckoff=i x=0.225600 y=0.588100 z=0.095700 TDS=0.01508076
E=F Wyckoff=i x=0.419100 y=0.089500 z=0.708700 TDS=0.01642302
E=F Wyckoff=i x=0.254300 y=0.000000 z=0.420000 TDS=0.01816007
E=F Wyckoff=i x=0.450200 y=0.767300 z=0.582000 TDS=0.01981817
E=O Wyckoff=i x=0.101300 y=0.927400 z=0.786000 TDS=0.01539658
E=O Wyckoff=i x=0.231800 y=0.957100 z=0.103700 TDS=0.01610719
E=O Wyckoff=i x=0.034300 y=0.250000 z=0.541600 TDS=0.01966025
E=O Wyckoff=i x=0.244600 y=0.526600 z=0.423200 TDS=0.01760737
E=O Wyckoff=i x=0.478200 y=0.264100 z=0.096400 TDS=0.01997608
E=O Wyckoff=i x=0.405300 y=0.417400 z=0.787800 TDS=0.01476493

File: autoXRD/dara/data/BGMN-Templates/Structures/Ceramics/CuCrO4.str
PHASE=CopperChromate // 
Formula=CuCrO4 //
SpacegroupNo=63 HermannMauguin=C2/m2/c2_1/m Setting=1 Lattice=Orthorhombic //
PARAM=A=0.543300_0.537867^0.548733 PARAM=B=0.896800_0.887832^0.905768 PARAM=C=0.589000_0.583110^0.594890 //
RP=4 k1=0 k2=0 PARAM=B1=0_0^0.01 GEWICHT=SPHAR4 //
GOAL:CopperChromate=GEWICHT*ifthenelse(ifdef(d),exp(my*d*3/4),1) //
E=CU Wyckoff=a x=0.000000 y=0.000000 z=0.000000 TDS=0.007738
E=CR Wyckoff=c x=0.000000 y=0.370500 z=0.250000 TDS=0.007501
E=O Wyckoff=f x=0.000000 y=0.266900 z=0.029200 TDS=0.012712
E=O Wyckoff=g x=0.237100 y=0.979500 z=0.250000 TDS=0.009080

File: autoXRD/dara/data/BGMN-Templates/Structures/Ceramics/CuF2.str
PHASE=CopperFluoride // 04-005-4638
Reference=04-005-4638 //
Formula=Cu_F2 //
SpacegroupNo=14 Setting=1 HermannMauguin=P12_1/c1 //
PARAM=A=0.330900_0.327591^0.334209 PARAM=B=0.456900_0.452331^0.461469 PARAM=C=0.536200_0.530838^0.541562  //
PARAM=BETA=121.110000_119.898900^122.321100  //
RP=4 k1=0 k2=0 PARAM=B1=0_0^0.01 GEWICHT=SPHAR0 //
GOAL:CopperFluoride=GEWICHT*ifthenelse(ifdef(d),exp(my*d*3/4),1) //
E=F Wyckoff=e x=0.255800 y=0.296800 z=0.295100 TDS=0.00100000
E=CU Wyckoff=a x=0.000000 y=0.000000 z=0.000000 TDS=0.00100000

File: autoXRD/dara/data/BGMN-Templates/Structures/Ceramics/CuO.str
PHASE=CuO // 04-007-1375
Reference=04-007-1375 //
Formula=Cu_O //
SpacegroupNo=15 Setting=1 HermannMauguin=C12/c1 //
PARAM=A=0.468370_0.463686^0.473054 PARAM=B=0.342260_0.338837^0.345683 PARAM=C=0.512880_0.507751^0.518009  //
PARAM=BETA=99.540000_98.544600^100.535400  //
RP=4 k1=0 k2=0 PARAM=B1=0_0^0.01 GEWICHT=SPHAR0 //
GOAL:CuO=GEWICHT*ifthenelse(ifdef(d),exp(my*d*3/4),1) //
E=CU Wyckoff=c x=0.250000 y=0.250000 z=0.000000 TDS=0.00472951
E=O Wyckoff=e x=0.000000 y=0.418400 z=0.250000 TDS=0.00600862

File: autoXRD/dara/data/BGMN-Templates/Structures/Ceramics/CuSO4.str
PHASE=CuSO4 // 04-007-5185
Reference=04-007-5185 //
Formula=Cu_(_S_O4_) //
SpacegroupNo=62 Setting=1 HermannMauguin=P2_1/n2_1/m2_1/a Lattice=Orthorhombic //
PARAM=A=0.839000_0.830610^0.847390 PARAM=B=0.669000_0.662310^0.675690 PARAM=C=0.483000_0.478170^0.487830  //
RP=4 k1=0 k2=0 PARAM=B1=0_0^0.01 GEWICHT=SPHAR0 //
GOAL:CuSO4=GEWICHT*ifthenelse(ifdef(d),exp(my*d*3/4),1) //
E=CU Wyckoff=a x=0.000000 y=0.000000 z=0.000000 TDS=0.00500000
E=S Wyckoff=c x=0.185000 y=0.250000 z=0.445000 TDS=0.00800000
E=O Wyckoff=c x=0.141000 y=0.250000 z=0.755000 TDS=0.00800000
E=O Wyckoff=c x=0.375000 y=0.250000 z=0.439000 TDS=0.00800000
E=O Wyckoff=d x=0.129000 y=0.069000 z=0.307000 TDS=0.00800000

File: autoXRD/dara/data/BGMN-Templates/Structures/Ceramics/Fe3Si2O5_OH4.str
PHASE=Fe3Si2O5OH4 //
Reference=04-013-2660 //
Formula=Fe3_Si2_O5_(_O_H_)4 //
SpacegroupNo=157 Setting=1 HermannMauguin=P31m Lattice=Trigonal UniqueAxis=c //
PARAM=A=0.549400_0.543906^0.554894 PARAM=C=0.709000_0.701910^0.716090  //
RP=4 k1=0 k2=0 PARAM=B1=0_0^0.01 GEWICHT=SPHAR0 //
GOAL:Fe3Si2O5OH4=GEWICHT*ifthenelse(ifdef(d),exp(my*d*3/4),1) //
E=FE Wyckoff=c x=0.665300 y=0.000000 z=0.500000 TDS=0.00717718
E=SI(0.6850) Wyckoff=b x=0.333330 y=0.666660 z=0.102000 TDS=0.00822730
E=FE(0.3150) Wyckoff=b x=0.333330 y=0.666660 z=0.102000 TDS=0.00822730
E=O Wyckoff=c x=0.443200 y=0.000000 z=0.023400 TDS=0.02625315
E=O Wyckoff=a x=0.000000 y=0.000000 z=0.351000 TDS=0.01023281
E=O Wyckoff=c x=0.331800 y=0.000000 z=0.639100 TDS=0.00970380
E=O Wyckoff=b x=0.333330 y=0.666660 z=0.345800 TDS=0.01112502
E=H Wyckoff=a x=0.000000 y=0.000000 z=0.223000 TDS=0.03000360
E=H Wyckoff=c x=0.348000 y=0.000000 z=0.745000 TDS=0.03000360

File: autoXRD/dara/data/BGMN-Templates/Structures/Ceramics/FeF3-o.str
PHASE=FeF3o // 04-007-3329
Reference=04-007-3329 //
Formula=Fe_F3 //
SpacegroupNo=63 Setting=1 HermannMauguin=C2/m2/c2_1/m //
PARAM=A=0.742300_0.734877^0.749723 PARAM=B=1.273000_1.260270^1.285730 PARAM=C=0.752600_0.745074^0.760126  //
RP=4 k1=0 k2=0 PARAM=B1=0_0^0.01 GEWICHT=SPHAR0 //
GOAL:FeF3o=GEWICHT*ifthenelse(ifdef(d),exp(my*d*3/4),1) //
E=F Wyckoff=h x=0.316100 y=0.394600 z=0.020000 TDS=0.00000000
E=F Wyckoff=g x=0.270300 y=0.235200 z=0.250000 TDS=0.00000000
E=F Wyckoff=f x=0.000000 y=0.287500 z=0.025700 TDS=0.00000000
E=FE Wyckoff=d x=0.250000 y=0.250000 z=0.000000 TDS=0.00000000
E=F Wyckoff=c x=0.000000 y=0.017700 z=0.250000 TDS=0.00000000
E=FE Wyckoff=a x=0.000000 y=0.000000 z=0.000000 TDS=0.00000000

File: autoXRD/dara/data/BGMN-Templates/Structures/Ceramics/HHP.str
PHASE=HydrogenHydraziniumPhosphate // 04-012-6227
Formula=H4_(NH3)2_(PO4)2 //
SpacegroupNo=14 HermannMauguin=P12_1/c1 //
PARAM=A=0.44831_0.44031^0.45331 PARAM=B=0.80389_0.80089^0.80689 PARAM=C=1.07014_0.06514^1.07514 // 
PARAM=BETA=99.6780_99.6080^99.7580 //
RP=4 k1=0 k2=0 PARAM=B1=0_0^0.01 GEWICHT=SPHAR4 //
GOAL=GrainSize(1,1,1) //
GOAL:HydrogenHydraziniumPhosphate=GEWICHT*ifthenelse(ifdef(d),exp(my*d*3/4),1)
E=P Wyckoff=e x=0.00236 y=0.16479 z=0.17487 TDS=0.0129489
E=O Wyckoff=e x=0.07096 y=0.30991 z=0.09570 TDS=0.0203709
E=O Wyckoff=e x=0.10179 y=0.72757 z=0.20020 TDS=0.0224237
E=O Wyckoff=e x=0.26939 y=0.56710 z=0.40049 TDS=0.0289377
E=O Wyckoff=e x=0.26125 y=0.04427 z=0.21375 TDS=0.0181048
E=N Wyckoff=e x=0.49685 y=0.08171 z=0.47319 TDS=0.021721
E=H Wyckoff=e x=0.162 y=0.848 z=0.205 TDS=0.0473741
E=H Wyckoff=e x=0.449 y=0.558 z=0.357 TDS=0.0473741
E=H Wyckoff=e x=0.410 y=0.068 z=0.379 TDS=0.0473741
E=H Wyckoff=e x=0.354 y=0.156 z=0.515 TDS=0.0473741
E=H Wyckoff=e x=0.714 y=0.128 z=0.484 TDS=0.0473741

File: autoXRD/dara/data/BGMN-Templates/Structures/Ceramics/HNaP.str
PHASE=HNaP // 04-013-7679
Formula=Na3_H_(PO4)3 //
SpacegroupNo=14 HermannMauguin=P12_1/n1 //
PARAM=A=1.132_1.122^1.142 PARAM=B=0.995_0.985^1.005 PARAM=C=0.873_0.863^0.883 //
PARAM=BETA=90.1_89.1^91.1 //
RP=4 k1=0 k2=0 PARAM=B1=0_0^0.01 GEWICHT=SPHAR4 //
GOAL=GrainSize(1,1,1) //
GOAL:HNaP=GEWICHT*ifthenelse(ifdef(d),exp(my*d*3/4),1)
E=P Wyckoff=e x=0.0206 y=0.2799 z=0.5634
E=P Wyckoff=e x=0.2311 y=0.2785 z=0.7602
E=P Wyckoff=e x=0.0910 y=0.7217 z=0.9701
E=P Wyckoff=e x=0.1092 y=0.2837 z=0.2477
E=NA Wyckoff=e x=0.2457 y=0.0310 z=0.0569
E=NA Wyckoff=e x=0.1784 y=0.9863 z=0.4489
E=NA Wyckoff=e x=0.0386 y=0.0162 z=0.8027
E=O Wyckoff=e x=0.1380 y=0.3444 z=0.6405
E=O Wyckoff=e x=0.0238 y=0.1319 z=0.5764
E=O Wyckoff=e x=0.0837 y=0.6434 z=0.3735
E=O Wyckoff=e x=0.1940 y=0.6874 z=0.8527
E=O Wyckoff=e x=0.1941 y=0.8937 z=0.6845
E=O Wyckoff=e x=0.1709 y=0.1859 z=0.8659
E=O Wyckoff=e x=0.0216 y=0.3320 z=0.1119
E=O Wyckoff=e x=0.1147 y=0.6233 z=0.0973
E=O Wyckoff=e x=0.0852 y=0.8677 z=0.0045
E=O Wyckoff=e x=0.0317 y=0.3297 z=0.3912
E=O Wyckoff=e x=0.1188 y=0.1327 z=0.2393
E=O Wyckoff=e x=0.2152 y=0.3683 z=0.2426

File: autoXRD/dara/data/BGMN-Templates/Structures/Ceramics/HydrogenCopperIronFluorideHydrate.str
PHASE=HydrogenCopperIronFluorideHydrate // 04-016-7695
Reference=04-016-7695 //
Formula=H_Cu2_Fe_F8_(_H2_O_)10 //
SpacegroupNo=2 Setting=1 HermannMauguin=P-1 Lattice=Triclinic //
PARAM=A=0.665900_0.659241^0.672559 PARAM=B=0.745000_0.737550^0.752450 PARAM=C=0.837700_0.829323^0.846077  //
PARAM=ALPHA=107.370000_106.296300^108.443700 PARAM=BETA=106.890000_105.821100^107.958900 PARAM=GAMMA=94.260000_93.317400^95.202600  //
RP=4 k1=0 k2=0 PARAM=B1=0_0^0.01 GEWICHT=SPHAR0 //
GOAL:HydrogenCopperIronFluorideHydrate=GEWICHT*ifthenelse(ifdef(d),exp(my*d*3/4),1) //
E=CU Wyckoff=i x=0.604730 y=0.557270 z=0.234790 TDS=0.01312263
E=FE Wyckoff=a x=0.000000 y=0.000000 z=0.000000 TDS=0.01130662
E=F Wyckoff=i x=0.231000 y=0.975400 z=0.905600 TDS=0.02135782
E=F Wyckoff=i x=0.202900 y=0.131800 z=0.233100 TDS=0.02167365
E=F Wyckoff=i x=0.972200 y=0.240000 z=0.956300 TDS=0.02153153
E=F Wyckoff=i x=0.436500 y=0.588500 z=0.387200 TDS=0.02671899
E=O Wyckoff=i x=0.564800 y=0.289000 z=0.211300 TDS=0.02232899
E=O Wyckoff=i x=0.599200 y=0.821700 z=0.241100 TDS=0.01928126
E=O Wyckoff=i x=0.747000 y=0.509400 z=0.053000 TDS=0.01729944
E=O Wyckoff=i x=0.913900 y=0.660100 z=0.484900 TDS=0.02069459
E=O Wyckoff=i x=0.237600 y=0.888400 z=0.447600 TDS=0.02300802
E=H Wyckoff=i x=0.641000 y=0.188000 z=0.158000 TDS=0.05053237
E=H Wyckoff=i x=0.424000 y=0.226000 z=0.201000 TDS=0.05053237
E=H Wyckoff=i x=0.667000 y=0.876000 z=0.167000 TDS=0.06632374
E=H Wyckoff=i x=0.604000 y=0.935000 z=0.341000 TDS=0.06632374
E=H Wyckoff=i x=0.866000 y=0.623000 z=0.067000 TDS=0.00000000
E=H Wyckoff=i x=0.829000 y=0.398000 z=0.022000 TDS=0.00000000
E=H Wyckoff=i x=0.937000 y=0.679000 z=0.615000 TDS=0.00000000
E=H Wyckoff=i x=1.049000 y=0.734000 z=0.487000 TDS=0.00000000
E=H Wyckoff=i x=0.211000 y=0.909000 z=0.330000 TDS=0.00000000
E=H Wyckoff=i x=0.315000 y=0.770000 z=0.430000 TDS=0.00000000
E=H(0.5000) Wyckoff=i x=0.421900 y=0.497900 z=0.437500 TDS=0.06316547

File: autoXRD/dara/data/BGMN-Templates/Structures/Ceramics/In2S3.str
PHASE=Indiumsulfide // ICSD_151644
Reference=ICSD_151644 //
Formula=In2_S3 //
SpacegroupNo=141 Setting=2 HermannMauguin=I4_1/a2/m2/d //
PARAM=A=0.759370_0.751776^0.766964 PARAM=C=3.235200_3.202848^3.267552  //
RP=4 k1=0 k2=0 PARAM=B1=0_0^0.01 GEWICHT=SPHAR0 //
GOAL:Indiumsulfide=GEWICHT*ifthenelse(ifdef(d),exp(my*d*3/4),1) //
E=IN Wyckoff=c x=0.00000000 y=0.00000000 z=0.00000000 TDS=0.02050000
E=IN Wyckoff=h x=0.00000000 y=-0.03100000 z=0.33250000 TDS=0.00502000
E=IN Wyckoff=e x=0.00000000 y=0.25000000 z=0.20700000 TDS=0.01023000
E=S Wyckoff=h x=0.00000000 y=-0.01300000 z=0.24800000 TDS=0.01146000
E=S Wyckoff=h x=0.00000000 y=0.00400000 z=0.08000000 TDS=0.01180000
E=S Wyckoff=h x=0.00000000 y=0.02400000 z=0.41500000 TDS=0.00035000

File: autoXRD/dara/data/BGMN-Templates/Structures/Ceramics/KNO3.str
PHASE=KNO3 // 04-010-2563
Reference=04-010-2563 //
Formula=K_(_N_O3_) //
SpacegroupNo=62 Setting=1 HermannMauguin=P2_1/n2_1/m2_1/a Lattice=Orthorhombic //
PARAM=A=0.748670_0.741183^0.756157 PARAM=B=0.556480_0.550915^0.562045 PARAM=C=0.676290_0.669527^0.683053  //
RP=4 k1=0 k2=0 PARAM=B1=0_0^0.01 GEWICHT=SPHAR0 //
GOAL:KNO3=GEWICHT*ifthenelse(ifdef(d),exp(my*d*3/4),1) //
E=N Wyckoff=c x=0.346500 y=0.250000 z=0.132100 TDS=0.01090000
E=K Wyckoff=c x=0.486300 y=0.250000 z=0.689700 TDS=0.01320000
E=O Wyckoff=d x=0.298500 y=0.443200 z=0.055600 TDS=0.01640000
E=O Wyckoff=c x=0.441100 y=0.250000 z=0.280600 TDS=0.01460000

File: autoXRD/dara/data/BGMN-Templates/Structures/Ceramics/MgCl2_6H2O.str
PHASE=MgCl26H2O // 04-007-9801
Reference=COD_9011352
Formula=Cl2_H12_Mg_O6 //
SpacegroupNo=12 Setting=1 HermannMauguin=C12/m1 //
PARAM=A=0.986070_0.976209^0.995931 PARAM=B=0.710710_0.703603^0.717817 PARAM=C=0.607370_0.601296^0.613444  //
PARAM=BETA=93.758000_92.820420^94.695580  //
RP=4 k1=0 k2=0 PARAM=B1=0_0^0.01 GEWICHT=SPHAR4 //
GOAL=GrainSize(1,1,1) //
GOAL:MgCl26H2O=GEWICHT*ifthenelse(ifdef(d),exp(my*d*3/4),1) //
E=MG Wyckoff=a x=0.00000000 y=0.00000000 z=0.00000000 TDS=0.02016031
E=CL Wyckoff=i x=0.31760000 y=0.00000000 z=0.61220000 TDS=0.02837182
E=O Wyckoff=i x=0.20190000 y=0.00000000 z=0.10950000 TDS=0.03484628
E=O Wyckoff=j x=-0.04290000 y=0.20670000 z=0.22330000 TDS=0.03916259
E=H Wyckoff=i x=0.23720000 y=0.00000000 z=0.25830000 TDS=0.04932170
E=H Wyckoff=i x=0.26930000 y=0.00000000 z=0.00830000 TDS=0.07019263
E=H Wyckoff=j x=0.02090000 y=0.29970000 z=0.27840000 TDS=0.04500540
E=H Wyckoff=j x=-0.11610000 y=0.19840000 z=0.31510000 TDS=0.06042830

File: autoXRD/dara/data/BGMN-Templates/Structures/Ceramics/MgSO4_7H2O.str
PHASE=Epsomite // 04-009-8711
Reference=04-009-8711 //
Formula=Mg_(_S_O4_)_(_H2_O_)7 //
SpacegroupNo=19 Setting=1 HermannMauguin=P2_12_12_1 Lattice=Orthorhombic //
PARAM=A=1.186800_1.174932^1.198668 PARAM=B=1.199600_1.187604^1.211596 PARAM=C=0.685700_0.678843^0.692557  //
RP=4 k1=0 k2=0 PARAM=B1=0_0^0.01 GEWICHT=SPHAR4 //
GOAL:epsomite=GEWICHT*ifthenelse(ifdef(d),exp(my*d*3/4),1) //
E=O Wyckoff=a x=0.469100 y=0.175800 z=0.779600 TDS=0.03023930
E=H Wyckoff=a x=0.281000 y=0.033000 z=0.320000 TDS=0.00000000
E=H Wyckoff=a x=0.600000 y=0.983000 z=0.025000 TDS=0.00000000
E=H Wyckoff=a x=0.356000 y=0.906000 z=0.961000 TDS=0.00000000
E=H Wyckoff=a x=0.435000 y=0.270000 z=0.330000 TDS=0.00000000
E=H Wyckoff=a x=0.419000 y=0.234000 z=0.664000 TDS=0.00000000
E=H Wyckoff=a x=0.428000 y=0.946000 z=0.768000 TDS=0.00000000
E=H Wyckoff=a x=0.465000 y=0.370000 z=0.008000 TDS=0.00000000
E=H Wyckoff=a x=0.234000 y=0.206000 z=0.888000 TDS=0.00000000
E=H Wyckoff=a x=0.533000 y=0.246000 z=0.268000 TDS=0.00000000
E=H Wyckoff=a x=0.385000 y=0.008000 z=0.414000 TDS=0.00000000
E=O Wyckoff=a x=0.685300 y=0.075000 z=0.427900 TDS=0.04311190
E=H Wyckoff=a x=0.632000 y=0.055000 z=0.212000 TDS=0.00000000
E=H Wyckoff=a x=0.431000 y=0.492000 z=0.975000 TDS=0.00000000
E=MG Wyckoff=a x=0.422900 y=0.106300 z=0.034000 TDS=0.01586060
E=O Wyckoff=a x=0.376100 y=0.962000 z=0.888900 TDS=0.02734900
E=O Wyckoff=a x=0.362200 y=0.034200 z=0.290700 TDS=0.03080270
E=O Wyckoff=a x=0.491600 y=0.437700 z=0.938400 TDS=0.03995600
E=O Wyckoff=a x=0.471600 y=0.247800 z=0.199200 TDS=0.02492800
E=H Wyckoff=a x=0.244000 y=0.229000 z=0.105000 TDS=0.00000000
E=S Wyckoff=a x=0.726600 y=0.183900 z=0.490500 TDS=0.01605250
E=O Wyckoff=a x=0.680800 y=0.271600 z=0.360500 TDS=0.03374230
E=O Wyckoff=a x=0.850600 y=0.186800 z=0.482100 TDS=0.03403600
E=O Wyckoff=a x=0.688400 y=0.206300 z=0.690400 TDS=0.03068010
E=O Wyckoff=a x=0.582800 y=0.046300 z=0.077300 TDS=0.03644890
E=O Wyckoff=a x=0.265500 y=0.174600 z=0.003800 TDS=0.03100680
E=H Wyckoff=a x=0.549000 y=0.188000 z=0.755000 TDS=0.00000000

File: autoXRD/dara/data/BGMN-Templates/Structures/Ceramics/MgSO4_alpha.str
PHASE=alphaMgSO4 // 04-015-4049
Reference=04-015-4049 //
Formula=Mg_(_S_O4_) //
SpacegroupNo=63 Setting=1 HermannMauguin=C2/m2/c2_1/m Lattice=Orthorhombic //
PARAM=A=0.517471_0.512296^0.522646 PARAM=B=0.787563_0.779687^0.795439 PARAM=C=0.649517_0.643022^0.656012  //
RP=4 k1=0 k2=0 PARAM=B1=0_0^0.01 GEWICHT=SPHAR4 //
GOAL:alphaMgSO4=GEWICHT*ifthenelse(ifdef(d),exp(my*d*3/4),1) //
E=MG Wyckoff=a x=0.000000 y=0.000000 z=0.000000 TDS=0.00989329
E=S Wyckoff=c x=0.000000 y=0.350800 z=0.250000 TDS=0.00829047
E=O Wyckoff=f x=0.000000 y=0.249390 z=0.063570 TDS=0.01008279
E=O Wyckoff=g x=0.233210 y=0.461840 z=0.250000 TDS=0.00939586

File: autoXRD/dara/data/BGMN-Templates/Structures/Ceramics/MgSO4_beta.str
PHASE=betaMgSO4 // 04-014-7920
Reference=04-014-7920 //
Formula=Mg_(_S_O4_) //
SpacegroupNo=62 Setting=1 HermannMauguin=P2_1/n2_1/m2_1/a Lattice=Orthorhombic //
PARAM=A=0.857870_0.849291^0.866449 PARAM=B=0.669530_0.662835^0.676225 PARAM=C=0.474380_0.469636^0.479124  //
RP=4 k1=0 k2=0 PARAM=B1=0_0^0.01 GEWICHT=SPHAR4 //
GOAL:betaMgSO4=GEWICHT*ifthenelse(ifdef(d),exp(my*d*3/4),1) //
E=MG Wyckoff=a x=0.000000 y=0.000000 z=0.000000 TDS=0.00825888
E=S Wyckoff=c x=0.320460 y=0.250000 z=0.025980 TDS=0.00431894
E=O Wyckoff=d x=0.374290 y=0.068950 z=0.165260 TDS=0.00799833
E=O Wyckoff=c x=0.146500 y=0.250000 z=0.038810 TDS=0.00649815
E=O Wyckoff=c x=0.375170 y=0.250000 z=0.730020 TDS=0.00757986

File: autoXRD/dara/data/BGMN-Templates/Structures/Ceramics/Mo3Fe0_1Ni1_9N.str
PHASE=MolybdenumIronNickelNitride // 04-011-9109
Reference=04-011-9109 //
Formula=Mo3_Fe0.1_Ni1.9_N //
SpacegroupNo=213 Setting=1 HermannMauguin=P4_132 Lattice=Cubic //
PARAM=A=0.663740_0.657103^0.670377  //
RP=4 k1=0 k2=0 PARAM=B1=0_0^0.01 GEWICHT=SPHAR0 //
GOAL:MolybdenumIronNickelNitride=GEWICHT*ifthenelse(ifdef(d),exp(my*d*3/4),1) //
E=NI(0.9500) Wyckoff=c x=0.066800 y=0.066800 z=0.066800 TDS=0.00102644
E=FE(0.0500) Wyckoff=c x=0.066800 y=0.066800 z=0.066800 TDS=0.00102644
E=MO Wyckoff=d x=0.125000 y=0.201610 z=0.451610 TDS=0.00157914
E=N Wyckoff=a x=0.375000 y=0.375000 z=0.375000 TDS=0.00236871

File: autoXRD/dara/data/BGMN-Templates/Structures/Ceramics/MoNi3.str
PHASE=MoNi3 //
Reference=04-001-1604 //
Formula=Mo_Ni3 //
SpacegroupNo=59 Setting=1 HermannMauguin=P2_1/m2_1/m2/n Lattice=Orthorhombic OriginChoice=1 //
PARAM=A=0.506400_0.501336^0.511464 PARAM=B=0.422400_0.418176^0.426624 PARAM=C=0.444800_0.440352^0.449248  //
RP=4 k1=0 k2=0 PARAM=B1=0_0^0.01 GEWICHT=SPHAR4 //
GOAL:MoNi3=GEWICHT*ifthenelse(ifdef(d),exp(my*d*3/4),1) //
E=MO Wyckoff=a x=0.000000 y=0.000000 z=0.656000 TDS=0.00000000
E=NI Wyckoff=b x=0.000000 y=0.500000 z=0.344000 TDS=0.00000000
E=NI Wyckoff=f x=0.250000 y=0.000000 z=0.156000 TDS=0.00000000

File: autoXRD/dara/data/BGMN-Templates/Structures/Ceramics/Na2Cu4S3.str
PHASE=Na2Cu4S3 // 04-008-9975
Reference=04-008-9975 //
Formula=Na2_Cu4_S3 //
SpacegroupNo=12 Setting=1 HermannMauguin=C12/m1 //
PARAM=A=1.563000_1.547370^1.578630 PARAM=B=0.386000_0.382140^0.389860 PARAM=C=1.033000_1.022670^1.043330  //
PARAM=BETA=107.600000_106.524000^108.676000  //
RP=4 k1=0 k2=0 PARAM=B1=0_0^0.01 GEWICHT=SPHAR0 //
GOAL:Na2Cu4S3=GEWICHT*ifthenelse(ifdef(d),exp(my*d*3/4),1) //
E=NA Wyckoff=i x=0.688000 y=0.000000 z=0.347400 TDS=0.01437014
E=CU Wyckoff=i x=0.523000 y=0.000000 z=0.636500 TDS=0.01184353
E=S Wyckoff=i x=0.335100 y=0.000000 z=0.383300 TDS=0.00986960
E=S Wyckoff=i x=0.968600 y=0.000000 z=0.718200 TDS=0.00671133
E=NA Wyckoff=i x=0.831600 y=0.000000 z=0.154200 TDS=0.01184353
E=CU Wyckoff=i x=0.901700 y=0.000000 z=0.893800 TDS=0.01792320
E=CU Wyckoff=i x=0.096900 y=0.000000 z=0.514100 TDS=0.01192248
E=CU Wyckoff=i x=0.508500 y=0.000000 z=0.878400 TDS=0.02826655
E=S Wyckoff=i x=0.644900 y=0.000000 z=0.043200 TDS=0.01113291

File: autoXRD/dara/data/BGMN-Templates/Structures/Ceramics/Na2SO4.str
PHASE=Na2SO4 // 04-010-2457
Reference=04-010-2457 //
MineralName=Thenardite //
Formula=Na2_(_S_O4_) //
SpacegroupNo=70 Setting=2 HermannMauguin=F2/d2/d2/d //
PARAM=A=0.585820_0.579962^0.591678 PARAM=B=1.229900_1.217601^1.242199 PARAM=C=0.981380_0.971566^0.991194  //
RP=4 k1=0 k2=0 PARAM=B1=0_0^0.01 GEWICHT=SPHAR0 //
GOAL:Na2SO4=GEWICHT*ifthenelse(ifdef(d),exp(my*d*3/4),1) //
E=NA Wyckoff=g x=0.125000 y=0.125000 z=0.441800 TDS=0.00442158
E=O Wyckoff=h x=0.980700 y=0.058200 z=0.214800 TDS=0.00313459
E=S Wyckoff=a x=0.125000 y=0.125000 z=0.125000 TDS=0.00262926

File: autoXRD/dara/data/BGMN-Templates/Structures/Ceramics/Na4Cu2S3.str
PHASE=Na4Cu2S3 // 04-008-9045
Reference=04-008-9045 //
Formula=Na4_Cu2_S3 //
SpacegroupNo=88 Setting=2 HermannMauguin=I4_1/a //
PARAM=A=0.946800_0.937332^0.956268 PARAM=C=3.664000_3.627360^3.700640  //
RP=4 k1=0 k2=0 PARAM=B1=0_0^0.01 GEWICHT=SPHAR0 //
GOAL:Na4Cu2S3=GEWICHT*ifthenelse(ifdef(d),exp(my*d*3/4),1) //
E=NA Wyckoff=a x=0.000000 y=0.250000 z=0.125000 TDS=0.01410000
E=NA Wyckoff=f x=0.253400 y=0.926200 z=0.039370 TDS=0.01600000
E=S Wyckoff=f x=0.986910 y=0.487330 z=0.082670 TDS=0.01110000
E=S Wyckoff=f x=0.483690 y=0.011140 z=0.086220 TDS=0.01170000
E=NA Wyckoff=e x=0.000000 y=0.750000 z=0.117400 TDS=0.01570000
E=S Wyckoff=f x=0.257330 y=0.696670 z=0.005460 TDS=0.01220000
E=NA Wyckoff=b x=0.500000 y=0.750000 z=0.125000 TDS=0.01720000
E=NA Wyckoff=e x=0.500000 y=0.250000 z=0.038470 TDS=0.01900000
E=CU Wyckoff=f x=0.115700 y=0.594260 z=0.043280 TDS=0.01501000
E=CU Wyckoff=f x=0.395820 y=0.599470 z=0.045440 TDS=0.01583000
E=NA Wyckoff=e x=0.000000 y=0.250000 z=0.033630 TDS=0.01840000
E=NA Wyckoff=f x=0.250500 y=0.493200 z=0.118590 TDS=0.01490000

File: autoXRD/dara/data/BGMN-Templates/Structures/Ceramics/Na8Al6SiO4_6Cl2.str
PHASE=SodiumAluminumChlorideSilicate // 04-013-1713
Formula=Na8_Al6_(Si_O4)6_Cl2 //
SpacegroupNo=218 HermannMauguin=P-43n Setting=1 Lattice=Cubic //
PARAM=A=0.888535_0.879650^0.897420 PARAM=B=0.888535_0.879650^0.897420 PARAM=C=0.888535_0.879650^0.897420 //
RP=4 k1=0 k2=0 PARAM=B1=0_0^0.01 GEWICHT=SPHAR4 //
GOAL:SodiumAluminumChlorideSilicate=GEWICHT*ifthenelse(ifdef(d),exp(my*d*3/4),1) //
E=SI Wyckoff=d x=0.250000 y=0.000000 z=0.500000 TDS=0.026845
E=AL Wyckoff=c x=0.250000 y=0.500000 z=0.000000 TDS=0.026845
E=NA Wyckoff=e x=0.178000 y=0.178000 z=0.178000 TDS=0.045795
E=O Wyckoff=i x=0.137000 y=0.444000 z=0.150000 TDS=0.026845
E=CL(0.9200) Wyckoff=a x=0.000000 y=0.000000 z=0.000000 TDS=0.045795
