Repository: njszym/XRD-AutoAnalyzer

# An automatic analysis tool for XRD

A package designed to automate the process of phase identification from XRD spectra using a probabilistic deep learning trained with physics-informed data augmentation.

The corresponding manuscript will be made available soon. Reproducing the published results can be accomplished using the data provided in [figshare](https://figshare.com/s/69030545b8020de35633).

## Usage example

A pre-trained model for the Li-Mn-Ti-O-F chemical space is available in the ```Example/``` directory. To classify the experimentally measured patterns tabulated in the ```Spectra/``` sub-folder, run the following:

```
python run_CNN.py
```

File: autoXRD/dara/data/BGMN-Templates/Structures/Ceramics/NaAlSiO4.str
PHASE=NaAlSiO4 // 04-010-2077
Formula=Na_Al_(Si_O4) //
SpacegroupNo=198 HermannMauguin=P2_13 Setting=1 Lattice=Cubic //
PARAM=A=0.737000_0.729630^0.744370 PARAM=B=0.737000_0.729630^0.744370 PARAM=C=0.737000_0.729630^0.744370 //
RP=4 k1=0 k2=0 PARAM=B1=0_0^0.01 GEWICHT=SPHAR4 //
GOAL:NaAlSiO4=GEWICHT*ifthenelse(ifdef(d),exp(my*d*3/4),1) //
E=AL Wyckoff=a x=0.258000 y=0.258000 z=0.258000 TDS=0.000000
E=SI Wyckoff=a x=0.000000 y=0.000000 z=0.000000 TDS=0.000000
E=O Wyckoff=b x=0.659000 y=0.644000 z=0.056000 TDS=0.000000
E=O Wyckoff=a x=0.125000 y=0.125000 z=0.125000 TDS=0.000000
E=NA Wyckoff=a x=0.744000 y=0.744000 z=0.744000 TDS=0.000000

File: autoXRD/dara/data/BGMN-Templates/Structures/Ceramics/NaNitrate.str
PHASE=NaNO3 // 04-015-8704
Reference=04-015-8704 //
Formula=Na_(_N_O3_) //
SpacegroupNo=167 Setting=1 HermannMauguin=R-32/c Lattice=Trigonal UniqueAxis=c //
PARAM=A=0.507046_0.501975^0.512116 PARAM=C=1.682868_1.666039^1.699697  //
RP=4 k1=0 k2=0 PARAM=B1=0_0^0.01 GEWICHT=SPHAR0 //
GOAL:NaNO3=GEWICHT*ifthenelse(ifdef(d),exp(my*d*3/4),1) //
E=NA Wyckoff=b x=0.000000 y=0.000000 z=0.000000 TDS=0.02070248
E=N Wyckoff=a x=0.000000 y=0.000000 z=0.250000 TDS=0.01865750
E=O Wyckoff=e x=0.245990 y=0.000000 z=0.250000 TDS=0.02832182

File: autoXRD/dara/data/BGMN-Templates/Structures/Ceramics/NaYF4.str
PHASE=NaYF4 // 
Formula=Na_Y_F4 //
SpacegroupNo=174 HermannMauguin=P-6 Setting=1 UniqueAxis=c Lattice=Hexagonal //
PARAM=A=0.591480_0.585565^0.597395 PARAM=B=0.591480_0.585565^0.597395 PARAM=C=0.349600_0.346104^0.353096 //
RP=4 k1=0 k2=0 PARAM=B1=0_0^0.01 GEWICHT=SPHAR4 //
GOAL:NaYF4=GEWICHT*ifthenelse(ifdef(d),exp(my*d*3/4),1) //
E=Y Wyckoff=a x=0.000000 y=0.000000 z=0.000000 TDS=0.000000
E=NA(0.5000) Wyckoff=f x=0.666660 y=0.333330 z=0.500000 TDS=0.000000
E=Y(0.5000) Wyckoff=f x=0.666660 y=0.333330 z=0.500000 TDS=0.000000
E=NA(0.5000) Wyckoff=h x=0.333330 y=0.666660 z=0.689000 TDS=0.000000
E=F Wyckoff=j x=0.646000 y=0.125600 z=0.000000 TDS=0.000000
E=F Wyckoff=k x=0.697000 y=0.722000 z=0.500000 TDS=0.000000

File: autoXRD/dara/data/BGMN-Templates/Structures/Ceramics/Ni-Nitrate-2Hydrate.str
PHASE=NiNitrate2Hydrate // 04-011-5171
Formula=Ni_(NO3)2_(H2O)2 //
SpacegroupNo=14 HermannMauguin=P12_1/c1 Setting=1 //
PARAM=A=0.8467_0.84^0.85 PARAM=B=0.5907_0.585^0.595 PARAM=C=0.5766_0.57^0.58 // 
PARAM=BETA=90.96_90.0^101.0 //
RP=4 k1=0 k2=0 PARAM=B1=0_0^0.01 GEWICHT=SPHAR4 //
GOAL=GrainSize(1,1,1) //
GOAL:NiNitrate2Hydrate=GEWICHT*ifthenelse(ifdef(d),exp(my*d*3/4),1)
E=NI Wyckoff=c TDS=0.0072246 //
E=O  Wyckoff=e x=0.0485 y=0.3664 z=0.2285 TDS=0.0133753
E=O  Wyckoff=e x=0.4237 y=0.4147 z=0.2424 TDS=0.017331
E=O  Wyckoff=e x=0.2524 y=0.2184 z=0.422 TDS=0.0124594
E=N  Wyckoff=e x=0.2441 y=0.3352 z=0.2954 TDS=0.0102802
E=O  Wyckoff=e x=0.2439 y=-0.2474 z=0.5119 TDS=0.0128621

File: autoXRD/dara/data/BGMN-Templates/Structures/Ceramics/Ni-Nitrate-4Hydrate.str
PHASE=NiNitrate4Hydrate // 04-012-8474
Formula=Ni_(NO3)2_(H2O)4 //
SpacegroupNo=2 HermannMauguin=P-1 //
PARAM=A=0.7484_0.743^0.752 PARAM=B=1.0277_1.022^1.032 PARAM=C=0.5476_0.542^0.552 // 
PARAM=ALPHA=101.06_100.5^101.5 PARAM=BETA=101.53_101^102 PARAM=GAMMA=68.77_68.0^69.2 //
RP=4 k1=0 k2=0 PARAM=B1=0_0^0.01 GEWICHT=SPHAR4 //
GOAL=GrainSize(1,1,1) //
GOAL:NiNitrate4Hydrate=GEWICHT*ifthenelse(ifdef(d),exp(my*d*3/4),1)
E=NI  Wyckoff=a 
E=NI  Wyckoff=h 
E=N  Wyckoff=i x=0.2953 y=0.0893 z=-0.1501
E=N  Wyckoff=i x=0.2197 y=0.3991 z=0.6613
E=O  Wyckoff=i x=-0.2273 y=0.088 z=-0.2726
E=O  Wyckoff=i x=-0.0629 y=0.201 z=0.1859
E=O  Wyckoff=i x=0.1699 y=0.025 z=-0.2288
E=O  Wyckoff=i x=0.3769 y=0.1067 z=-0.3086
E=O  Wyckoff=i x=0.3275 y=0.1282 z=0.0766
E=O  Wyckoff=i x=0.7596 y=0.3722 z=0.6658
E=O  Wyckoff=i x=0.5145 y=0.3383 z=0.2073
E=O  Wyckoff=i x=0.3775 y=0.4298 z=0.7299
E=O  Wyckoff=i x=0.1323 y=0.3966 z=0.8262
E=O  Wyckoff=i x=0.1658 y=0.374 z=0.4341
E=H  Wyckoff=i x=-0.18 y=0.05 z=-0.4
E=H  Wyckoff=i x=-0.33 y=0.088 z=-0.26
E=H  Wyckoff=i x=0.01 y=0.247 z=0.27
E=H  Wyckoff=i x=0.08 y=0.211 z=0.12
E=H  Wyckoff=i x=0.5 y=0.368 z=0.1
E=H  Wyckoff=i x=0.45 y=0.286 z=0.22
E=H  Wyckoff=i x=0.86 y=0.394 z=0.72
E=H  Wyckoff=i x=0.76 y=0.306 z=0.66

File: autoXRD/dara/data/BGMN-Templates/Structures/Ceramics/Ni-Nitrate-6Hydrate.str
PHASE=NiNitrate6Hydrate // 04-011-1578
Formula=Ni_(NO3)2_(H2O)6 //
SpacegroupNo=2 HermannMauguin=P-1 //
PARAM=A=0.7694_0.765^0.775 PARAM=B=1.1664_1.16^1.172 PARAM=C=0.5817_0.576^0.588 // 
PARAM=ALPHA=98.02_97.5^98.5 PARAM=BETA=102.40_102.0^103.0 PARAM=GAMMA=105.82_105.0^106.4 //
RP=4 k1=0 k2=0 PARAM=B1=0_0^0.01 GEWICHT=SPHAR4 //
GOAL=GrainSize(1,1,1) //
GOAL:NiNitrate6Hydrate=GEWICHT*ifthenelse(ifdef(d),exp(my*d*3/4),1)
E=NI Wyckoff=i x=0.0900 y=0.2325 z=0.0606 TDS=0.0206032 
E=O  Wyckoff=i x=0.0135 y=0.3655 z=0.2694 TDS=0.0179149 
E=O  Wyckoff=i x=0.1112 y=0.1448 z=0.333 TDS=0.0157737 
E=O  Wyckoff=i x=0.1700 y=0.1038 z=-0.1467 TDS=0.0157482 
E=O  Wyckoff=i x=0.0773 y=0.3149 z=-0.224 TDS=0.0182338 
E=O  Wyckoff=i x=0.3614 y=0.3496 z=0.2179 TDS=0.0185205 
E=O  Wyckoff=i x=-0.1834 y=0.1262 z=-0.0969 TDS=0.0188456 
E=O  Wyckoff=i x=0.4696 y=0.8648 z=0.8845 TDS=0.0265165 
E=O  Wyckoff=i x=0.5323 y=0.8766 z=0.5422 TDS=0.0203805 
E=O  Wyckoff=i x=0.2611 y=0.8757 z=0.5844 TDS=0.022985 
E=O  Wyckoff=i x=0.5386 y=0.6283 z=0.2804 TDS=0.0271161 
E=O  Wyckoff=i x=0.2587 y=0.6035 z=0.3158 TDS=0.0248988 
E=O  Wyckoff=i x=0.3106 y=0.5904 z=-0.0424 TDS=0.0324641 
E=N  Wyckoff=i x=0.4207 y=0.8730 z=0.6648 TDS=0.0136927 
E=N  Wyckoff=i x=0.3707 y=0.6081 z=0.1900 TDS=0.0169677

File: autoXRD/dara/data/BGMN-Templates/Structures/Ceramics/Ni2SiO4.str
PHASE=NickelSilicate // 04-007-6675
Reference=04-007-6675 //
Formula=Ni2_(_Si_O4_) //
SpacegroupNo=227 Setting=1 HermannMauguin=F4_1/d-32/m Lattice=Cubic OriginChoice=1 //
PARAM=A=0.804400_0.796356^0.812444  //
RP=4 k1=0 k2=0 PARAM=B1=0_0^0.01 GEWICHT=SPHAR0 //
GOAL:NickelSilicate=GEWICHT*ifthenelse(ifdef(d),exp(my*d*3/4),1) //
E=NI Wyckoff=d x=0.625000 y=0.625000 z=0.625000 TDS=0.00341650
E=SI Wyckoff=a x=0.000000 y=0.000000 z=0.000000 TDS=0.00282120
E=O Wyckoff=e x=0.368900 y=0.368900 z=0.368900 TDS=0.00393420

File: autoXRD/dara/data/BGMN-Templates/Structures/Ceramics/NiAl2O4.str
PHASE=NiAl2O4 // 04-005-6872
Reference=04-005-6872 //
Formula=Ni_Al2_O4 //
SpacegroupNo=227 Setting=1 HermannMauguin=F4_1/d-32/m Lattice=Cubic OriginChoice=1 //
PARAM=A=0.805300_0.797247^0.813353  //
RP=4 k1=0 k2=0 PARAM=B1=0_0^0.01 GEWICHT=SPHAR4 //
GOAL:NiAl2O4=GEWICHT*ifthenelse(ifdef(d),exp(my*d*3/4),1) //
E=NI+2 Wyckoff=a x=0.000000 y=0.000000 z=0.000000 TDS=0.00000000
E=AL+3 Wyckoff=d x=0.625000 y=0.625000 z=0.625000 TDS=0.00000000
E=O-2 Wyckoff=e x=0.380300 y=0.380300 z=0.380300 TDS=0.00000000

File: autoXRD/dara/data/BGMN-Templates/Structures/Ceramics/Sr-Hydroxide-1hydrate.str
PHASE=StrontiumHydroxide1Hydrate // 04-009-7642
Reference=04-009-7642 //
Formula=Sr_(_O_H_)2_(_H2_O_) //
SpacegroupNo=26 HermannMauguin=Pmc2_1 //
PARAM=A=0.364780_0.361132^0.368428 PARAM=B=0.619810_0.613612^0.626008 PARAM=C=0.671310_0.664597^0.678023  //
RP=4 k1=0 PARAM=k2=0_0^0.0001 B1=ANISO^0.01 GEWICHT=SPHAR6 //
GOAL:StrontiumHydroxide1Hydrate=GEWICHT*ifthenelse(ifdef(d),exp(my*d*3/4),1) //
GOAL=GrainSize(1,1,1) //
E=SR Wyckoff=a x=0.000000 y=0.372200 z=0.250000 TDS=0.00420840
E=O Wyckoff=b x=0.500000 y=0.562800 z=0.034900 TDS=0.00605599
E=O Wyckoff=b x=0.500000 y=0.065700 z=0.244500 TDS=0.01052495
E=O Wyckoff=a x=0.000000 y=0.785300 z=0.376400 TDS=0.00921426
E=H Wyckoff=b x=0.500000 y=0.035000 z=0.107000 TDS=0.02552674
E=H Wyckoff=c x=0.208000 y=0.876800 z=0.333000 TDS=0.01763106
E=H Wyckoff=b x=0.500000 y=0.701000 z=0.090000 TDS=0.02236847

File: autoXRD/dara/data/BGMN-Templates/Structures/Ceramics/Sr-Hydroxide-8hydrate.str
PHASE=StrontiumHydroxide8Hydrate // 04-014-9422
Reference=04-014-9422 //
Formula=Sr_(_O_H_)2_(_H2_O_)8 //
SpacegroupNo=130 Setting=2 HermannMauguin=P4/n2_1/c2/c //
PARAM=A=0.901700_0.892683^0.910717 PARAM=C=1.160260_1.148657^1.171863  //
RP=4 k1=0 PARAM=k2=0_0^0.0001 B1=ANISO^0.01 GEWICHT=SPHAR6 //
GOAL:SrHydroxide8Hydrate=GEWICHT*ifthenelse(ifdef(d),exp(my*d*3/4),1) //
GOAL=GrainSize(1,1,1) //
E=SR Wyckoff=a x=0.250000 y=0.750000 z=0.250000 TDS=0.01184353
E=O Wyckoff=g x=0.028400 y=0.656400 z=0.125600 TDS=0.02289748
E=O Wyckoff=g x=0.026900 y=0.845900 z=0.375800 TDS=0.02131835
E=O Wyckoff=c x=0.750000 y=0.750000 z=0.595900 TDS=0.02131835
E=O Wyckoff=c x=0.750000 y=0.750000 z=0.343600 TDS=0.02289748
E=H Wyckoff=g x=0.944900 y=0.686200 z=0.122700 TDS=0.02763489
E=H Wyckoff=g x=0.946100 y=0.811600 z=0.366100 TDS=0.02763489
E=H Wyckoff=g x=0.038900 y=0.842800 z=0.444000 TDS=0.02763489
E=H Wyckoff=c x=0.750000 y=0.750000 z=0.531700 TDS=0.02763489
E=H Wyckoff=c x=0.750000 y=0.750000 z=0.279400 TDS=0.02763489
E=H Wyckoff=g x=0.020600 y=0.568100 z=0.122700 TDS=0.00000000

File: autoXRD/dara/data/BGMN-Templates/Structures/Ceramics/Sr-Hydroxide.str
PHASE=StrontiumHydroxide // 04-013-8832
Reference=04-013-8832 //
Formula=Sr_(_O_H_)2 //
SpacegroupNo=62 Setting=6 HermannMauguin=P2_1/n2_1/a2_1/m Lattice=Orthorhombic //
PARAM=A=0.988900_0.979011^0.998789 PARAM=B=0.612020_0.605900^0.618140 PARAM=C=0.391840_0.387922^0.395758  //
RP=4 k1=0 PARAM=k2=0_0^0.0001 B1=ANISO^0.01 GEWICHT=SPHAR6 //
GOAL:StrontiumHydroxide=GEWICHT*ifthenelse(ifdef(d),exp(my*d*3/4),1) //
GOAL=GrainSize(1,1,1) //
E=SR Wyckoff=c x=0.161290 y=0.095920 z=0.250000 TDS=0.00640010
E=O Wyckoff=c x=0.395200 y=0.344200 z=0.250000 TDS=0.01070000
E=O Wyckoff=c x=0.369300 y=0.865100 z=0.250000 TDS=0.00970000

File: autoXRD/dara/data/BGMN-Templates/Structures/Ceramics/Sr-Nitrate.str
PHASE=StrontiumNitrate // 04-006-5675
Reference=04-006-5675 //
Formula=Sr_(_N_O3_)2 //
SpacegroupNo=205 Setting=1 HermannMauguin=P2_1/a-3 //
PARAM=A=0.781000_0.773190^0.788810  //
RP=4 k1=0 PARAM=k2=0_0^0.0001 B1=ANISO^0.01 GEWICHT=SPHAR6 //
GOAL:StrontiumNitrate=GEWICHT*ifthenelse(ifdef(d),exp(my*d*3/4),1) //
GOAL=GrainSize(1,1,1) //
E=SR Wyckoff=a x=0.000000 y=0.000000 z=0.000000 TDS=0.01000000
E=N Wyckoff=c x=0.341000 y=0.341000 z=0.341000 TDS=0.02000000
E=O Wyckoff=d x=0.264000 y=0.291000 z=0.468000 TDS=0.02000000

File: autoXRD/dara/data/BGMN-Templates/Structures/Ceramics/SrCaCO3.str
PHASE=SrCaCO3 // 04-006-5443
Reference=04-006-5443 //
Formula=Sr0.5_Ca0.5_(_C_O3_) //
SpacegroupNo=62 Setting=1 HermannMauguin=P2_1/n2_1/m2_1/a //
PARAM=A=0.590000_0.584100^0.595900 PARAM=B=0.504000_0.498960^0.509040 PARAM=C=0.827000_0.818730^0.835270  //
RP=4 k1=0 k2=0 PARAM=B1=0_0^0.01 GEWICHT=SPHAR0 //
GOAL:SrCaCO3=GEWICHT*ifthenelse(ifdef(d),exp(my*d*3/4),1) //
E=SR(0.5000) Wyckoff=c x=0.240460 y=0.250000 z=0.584920 TDS=0.01000000
E=O Wyckoff=c x=0.095570 y=0.250000 z=0.077760 TDS=0.02000000
E=CA(0.5000) Wyckoff=c x=0.240460 y=0.250000 z=0.584920 TDS=0.01000000
E=O Wyckoff=d x=0.087260 y=0.026530 z=0.319350 TDS=0.02000000
E=C Wyckoff=c x=0.085180 y=0.250000 z=0.237890 TDS=0.02000000

File: autoXRD/dara/data/BGMN-Templates/Structures/Ceramics/SrO2.str
PHASE=StrontiumDioxide // 04-007-4074
Reference=04-007-4074 //
Formula=Sr_O2 //
SpacegroupNo=139 Setting=1 HermannMauguin=I4/m2/m2/m Lattice=Tetragonal UniqueAxis=c //
PARAM=A=0.356260_0.352697^0.359823 PARAM=C=0.661590_0.654974^0.668206  //
RP=4 k1=0 PARAM=k2=0_0^0.0001 B1=ANISO^0.01 GEWICHT=SPHAR6 //
GOAL:SrO2=GEWICHT*ifthenelse(ifdef(d),exp(my*d*3/4),1) //
GOAL=GrainSize(1,1,1) //
E=SR Wyckoff=a x=0.000000 y=0.000000 z=0.000000 TDS=0.00847207
E=O(0.9760) Wyckoff=e x=0.000000 y=0.000000 z=0.387200 TDS=0.01289365

File: autoXRD/dara/data/BGMN-Templates/Structures/Ceramics/Ti3AlOxide.str
PHASE=Ti3AlOxide // 04-013-6698
Reference=04-013-6698 //
Formula=Ti3_Al_O0.31 //
SpacegroupNo=194 Setting=1 HermannMauguin=P6_3/m2/m2/c Lattice=Hexagonal UniqueAxis=c //
PARAM=A=0.578702_0.572915^0.584489 PARAM=C=0.467783_0.463105^0.472461  //
RP=4 k1=0 k2=0 PARAM=B1=0_0^0.01 GEWICHT=SPHAR0 //
GOAL:Ti3AlOxide=GEWICHT*ifthenelse(ifdef(d),exp(my*d*3/4),1) //
E=TI(0.9200) Wyckoff=h x=0.830300 y=0.660600 z=0.250000 TDS=0.00757986
E=AL(0.0800) Wyckoff=h x=0.830300 y=0.660600 z=0.250000 TDS=0.00757986
E=AL Wyckoff=c x=0.333330 y=0.666660 z=0.250000 TDS=0.00757986
E=O(0.3590) Wyckoff=a x=0.000000 y=0.000000 z=0.000000 TDS=0.00529011

File: autoXRD/dara/data/BGMN-Templates/Structures/Ceramics/Ti3O.str
PHASE=Ti3O //
Reference=04-019-2602 //
Formula=Ti3_O //
SpacegroupNo=163 Setting=1 HermannMauguin=P-312/c Lattice=Trigonal UniqueAxis=c //
PARAM=A=0.489810_0.484912^0.494708 PARAM=C=0.988410_0.978526^0.998294  //
RP=4 k1=0 k2=0 PARAM=B1=0_0^0.01 GEWICHT=SPHAR0 //
GOAL:Ti3O=GEWICHT*ifthenelse(ifdef(d),exp(my*d*3/4),1) //
E=TI Wyckoff=i x=0.000000 y=0.333000 z=0.118000 TDS=0.00100000
E=O Wyckoff=c x=0.333330 y=0.666660 z=0.250000 TDS=0.00100000
E=O Wyckoff=a x=0.000000 y=0.000000 z=0.250000 TDS=0.00100000

File: autoXRD/dara/data/BGMN-Templates/Structures/Ceramics/WO3-nonambient.str
PHASE=TungstenOxide // 01-087-2402 non-ambient
Reference=01-087-2402 //
Formula=W_O3 //
SpacegroupNo=7 Setting=1 HermannMauguin=P1c1 //
PARAM=A=0.527782_0.522504^0.533060 PARAM=B=0.516238_0.511076^0.521400 PARAM=C=0.767605_0.759929^0.775281  //
PARAM=BETA=91.675000_90.758250^92.591750  //
RP=4 k1=0 k2=0 PARAM=B1=0_0^0.01 GEWICHT=SPHAR0 //
GOAL:TungstenOxide=GEWICHT*ifthenelse(ifdef(d),exp(my*d*3/4),1) //
E=W Wyckoff=a x=0.989000 y=0.985000 z=0.674900 TDS=0.00230000
E=W Wyckoff=a x=0.500000 y=0.474000 z=0.750000 TDS=0.00230000
E=O Wyckoff=a x=0.493000 y=0.583000 z=0.968000 TDS=0.00540000
E=O Wyckoff=a x=0.202000 y=0.296000 z=0.176000 TDS=0.00540000
E=O Wyckoff=a x=0.271000 y=0.777000 z=0.251000 TDS=0.00540000
E=O Wyckoff=a x=0.694000 y=0.201000 z=0.170000 TDS=0.00540000
E=O Wyckoff=a x=0.783000 y=0.718000 z=0.246000 TDS=0.00540000
E=O Wyckoff=a x=0.989000 y=0.065000 z=0.454000 TDS=0.00540000

File: autoXRD/dara/data/BGMN-Templates/Structures/Ceramics/ZnAl2O4.str
PHASE=ZnAl2O4 // 04-007-6610
Reference=04-007-6610 //
Formula=Zn_Al2_O4 //
MineralName=Gahnite //
SpacegroupNo=227 HermannMauguin=F4_1/d-32/m //
PARAM=A=0.808800_0.800712^0.816888  //
RP=4 k1=0 PARAM=k2=0_0^0.0001 B1=ANISO^0.01 GEWICHT=SPHAR6 //
GOAL:ZnAl2O4=GEWICHT*ifthenelse(ifdef(d),exp(my*d*3/4),1) //
GOAL=GrainSize(1,1,1) //
E=ZN Wyckoff=a x=0.125000 y=0.125000 z=0.125000 TDS=0.00360000
E=AL Wyckoff=d x=0.500000 y=0.500000 z=0.500000 TDS=0.00360000
E=O Wyckoff=e x=0.264200 y=0.264200 z=0.264200 TDS=0.00540000
