Repository: njszym/XRD-AutoAnalyzer

# An automatic analysis tool for XRD

A package designed to automate the process of phase identification from XRD spectra using a probabilistic deep learning trained with physics-informed data augmentation.

The corresponding manuscript will be made available soon. Reproducing the published results can be accomplished using the data provided in [figshare](https://figshare.com/s/69030545b8020de35633).

## Usage example

A pre-trained model for the Li-Mn-Ti-O-F chemical space is available in the ```Example/``` directory. To classify the experimentally measured patterns tabulated in the ```Spectra/``` sub-folder, run the following:

```
python run_CNN.py
```

The characterization of each spectrum should take around 1-2 minutes on a single processor. Once all classifications are made, the predicted phases will be printed along with their associated probabilities.

## Training the model for new compositions

To develop a model that can be used to perform phase identification in a new chemical space, place all relevant CIFs into ```Novel_Space/All_CIFs```. Then navigate to the ```Novel_Space/```directory and execute:

```
python construct_model.py --include_ns
```

This script will:

1) Filter all unique stoichiometric phases from the provided CIFs.

2) Generate hypothetical solid solutions between these materials (if ```--include_ns``` is specified).

3) Simulate augmented XRD spectra from the phases produced by (1) and (2).

4) Train a convolutional neural network on the augmented spectra.

This process may require a substantial amount of computational resources depending on the size of the composition space considered. For example: training our model in the Li-Mn-Ti-O-F space, which included 255 reference phases, required about 12 hours of computational runtime on 16 cores. Necessary computational time should scale linearly with the number of reference phases. Similarily, time is reduced linearly with the number of cores used as all processes executed here are perfectly parallel (i.e., independent of one another).

When the procedure is completed, a trained ```Model.h5``` file will be made available.

## Characterizing multi-phase spectra

In the directory containing ```Model.h5```, place all spectra to be classified in the ```Spectra/``` folder. Then execute:

```
python run_CNN.py
```

Output will appear as:

```
Filename: (name of the spectrum)
Predicted phases: (phase_1 + phase_2 + ...)
Confidence: (probabilities associated with the phases above)
```

Phase labels are denoted as ```formula_spacegroup```.

To plot the line profiles of the predicted phases in the measured spectrum for comparison, the ```--plot``` option may be used:

```
python run_CNN.py --plot
```

Note that the iterative process of phase identification and profile subtraction will proceed until all measured intensities fall below some cutoff value. By default, the cutoff is set to 10% of the maximum diffraction peak intensity. Alternatively, if you are only working with single-phase (or N-phase) patterns, the number of maximum phases considered can be manually set to 1 (or N).

File: autoXRD/dara/data/BGMN-Templates/Structures/MarsMineralCompendium/Bytownite.str
PHASE=Bytownite // amcsd_0019662
Reference=amcsd_0019662 //
Formula=Ca.325_Na.16_(Si1.19_Al.81)_O4 //
SpacegroupNo=2 HermannMauguin=C-1 Setting=2 Lattice=Triclinic //
PARAM=A=0.817360_0.809186^0.825534 PARAM=B=1.287360_1.274486^1.300234 PARAM=C=0.710220_0.703118^0.717322 //
PARAM=ALPHA=93.462000_92.527380^94.396620 PARAM=BETA=116.054000_114.893460^117.214540 PARAM=GAMMA=90.475000_89.570250^91.379750 //
RP=4 k1=0 k2=0 PARAM=B1=0_0^0.01 GEWICHT=SPHAR0 //
GOAL:Bytownite=GEWICHT*ifthenelse(ifdef(d),exp(my*d*3/4),1) //
E=(AL(0.4050),SI(0.5950)) Wyckoff=i x=0.006320 y=0.163040 z=0.215180 TDS=0.007353
E=(AL(0.4050),SI(0.5950)) Wyckoff=i x=0.002640 y=0.816260 z=0.230990 TDS=0.007409
E=(AL(0.4050),SI(0.5950)) Wyckoff=i x=0.685890 y=0.108820 z=0.317750 TDS=0.007846
E=(AL(0.4050),SI(0.5950)) Wyckoff=i x=0.681000 y=0.878700 z=0.357150 TDS=0.006131
E=(CA(0.3250),NA(0.1600)) Wyckoff=i x=0.266500 y=0.986200 z=0.164900 TDS=0.033549
E=(CA(0.3250),NA(0.1600)) Wyckoff=i x=0.272300 y=0.030600 z=0.095200 TDS=0.014430
E=O Wyckoff=i x=0.004200 y=0.129000 z=0.981100 TDS=0.017784
E=O Wyckoff=i x=0.579800 y=0.991400 z=0.278900 TDS=0.011825
E=O Wyckoff=i x=0.815600 y=0.853200 z=0.243500 TDS=0.022221
E=O Wyckoff=i x=0.813100 y=0.103700 z=0.188600 TDS=0.016934
E=O Wyckoff=i x=0.012500 y=0.686900 z=0.213300 TDS=0.017064
E=O Wyckoff=i x=0.013900 y=0.289500 z=0.281800 TDS=0.016846
E=O Wyckoff=i x=0.190000 y=0.866100 z=0.429200 TDS=0.020570
E=O Wyckoff=i x=0.197900 y=0.107300 z=0.382200 TDS=0.015907

File: autoXRD/dara/data/BGMN-Templates/Structures/MarsMineralCompendium/Carlsbergite.str
PHASE=Carlsbergite // cod_9016422
Reference=cod_9016422 //
Formula=Cr_N //
SpacegroupNo=225 HermannMauguin=F4/m-32/m Setting=1 Lattice=Cubic //
PARAM=A=0.414800_0.410652^0.418948 //
RP=4 k1=0 k2=0 PARAM=B1=0_0^0.01 GEWICHT=SPHAR0 //
GOAL:Carlsbergite=GEWICHT*ifthenelse(ifdef(d),exp(my*d*3/4),1) //
E=CR Wyckoff=a x=0.000000 y=0.000000 z=0.000000 TDS=0.010000
E=N Wyckoff=b x=0.500000 y=0.500000 z=0.500000 TDS=0.010000

File: autoXRD/dara/data/BGMN-Templates/Structures/MarsMineralCompendium/Cristobalite.str
PHASE=Cristobalite // amcsd_0001629
Reference=amcsd_0001629 //
MineralName=Cristobalite //
Formula=Si_O2 //
SpacegroupNo=92 HermannMauguin=P4_12_12 Setting=1 //
PARAM=A=0.4972_0.46^0.55 PARAM=C=0.6922_0.6850^0.7000 // 
RP=4 k1=0 k2=0 PARAM=B1=0_0^0.01 GEWICHT=SPHAR0 //
GOAL=GrainSize(1,1,1) //
GOAL:Crystobalite=GEWICHT*ifthenelse(ifdef(d),exp(my*d*3/4),1)
E=SI+4 Wyckoff=a x=0.30028 TDS=0.006397
E=O-2 Wyckoff=b x=0.2392 y=0.1044 z=0.1787 TDS=0.0129192

File: autoXRD/dara/data/BGMN-Templates/Structures/MarsMineralCompendium/Ferrosilite_1.str
PHASE=Ferrosilite // amcsd_0000487
Reference=amcsd_0000487
Formula=Fe_Si_O3 //
SpacegroupNo=61 HermannMauguin=P2_1/b2_1/c2_1/a Setting=5 Lattice=Orthorhombic //
PARAM=A=1.841800_1.823382^1.860218 PARAM=B=0.907800_0.898722^0.916878 PARAM=C=0.523660_0.518423^0.528897 //
RP=4 k1=0 k2=0 PARAM=B1=0_0^0.01 GEWICHT=SPHAR0 //
GOAL:Ferrosilite=GEWICHT*ifthenelse(ifdef(d),exp(my*d*3/4),1) //
E=FE Wyckoff=c x=0.375730 y=0.654150 z=0.874600 TDS=0.004595
E=FE Wyckoff=c x=0.377660 y=0.485670 z=0.366700 TDS=0.006167
E=O Wyckoff=c x=0.184800 y=0.339600 z=0.038700 TDS=0.005935
E=O Wyckoff=c x=0.311800 y=0.496400 z=0.058200 TDS=0.006856
E=O Wyckoff=c x=0.302500 y=0.236300 z=0.816300 TDS=0.006982
E=O Wyckoff=c x=0.561000 y=0.336500 z=0.786800 TDS=0.007106
E=O Wyckoff=c x=0.433200 y=0.480600 z=0.693200 TDS=0.006872
E=O Wyckoff=c x=0.447600 y=0.202800 z=0.586500 TDS=0.005959
E=SI Wyckoff=c x=0.272290 y=0.338700 z=0.049300 TDS=0.004645
E=SI Wyckoff=c x=0.473100 y=0.334480 z=0.789100 TDS=0.004201

File: autoXRD/dara/data/BGMN-Templates/Structures/MarsMineralCompendium/Ferrosilite_2.str
PHASE=Ferrosilite //  amcsd_0000247
Reference=amcsd_0000247
Formula=Si2_Fe1.71_Mg.25_Ca.04_O6 //
SpacegroupNo=61 HermannMauguin=P2_1/b2_1/c2_1/a Setting=5 Lattice=Orthorhombic //
PARAM=A=1.840500_1.822095^1.858905 PARAM=B=0.903380_0.894346^0.912414 PARAM=C=0.523900_0.518661^0.529139 //
RP=4 k1=0 k2=0 PARAM=B1=0_0^0.01 GEWICHT=SPHAR0 //
GOAL:Ferrosilite=GEWICHT*ifthenelse(ifdef(d),exp(my*d*3/4),1) //
E=(CA(0.0400),FE(0.9600)) Wyckoff=c x=0.377950 y=0.484560 z=0.366820 TDS=0.008209
E=(FE(0.7500),MG(0.2500)) Wyckoff=c x=0.375660 y=0.654240 z=0.874510 TDS=0.005885
E=O Wyckoff=c x=0.184270 y=0.338890 z=0.038990 TDS=0.005180
E=O Wyckoff=c x=0.561540 y=0.336200 z=0.789910 TDS=0.005980
E=O Wyckoff=c x=0.311300 y=0.496610 z=0.057550 TDS=0.005709
E=O Wyckoff=c x=0.433350 y=0.482020 z=0.694590 TDS=0.006843
E=O Wyckoff=c x=0.302290 y=0.235750 z=0.815860 TDS=0.006385
E=O Wyckoff=c x=0.447350 y=0.202740 z=0.587370 TDS=0.006572
E=SI Wyckoff=c x=0.271940 y=0.339440 z=0.049050 TDS=0.004053
E=SI Wyckoff=c x=0.473430 y=0.334900 z=0.791130 TDS=0.004235

File: autoXRD/dara/data/BGMN-Templates/Structures/MarsMineralCompendium/Glauconite_2.str
PHASE=Glauconite // amcsd_0005027
Reference=amcsd_0005027 //
Formula=K_Al2_Si4_O12_H2 //
SpacegroupNo=12 HermannMauguin=C12/m1 Setting=8 CellChoice=2 UniqueAxis=b Lattice=Monoclinic //
PARAM=A=0.524600_0.519354^0.529846 PARAM=B=0.907600_0.898524^0.916676 PARAM=C=1.018400_1.008216^1.028584 //
PARAM=BETA=101.100000_100.089000^102.111000 //
RP=4 k1=0 k2=0 PARAM=B1=0_0^0.01 GEWICHT=SPHAR0 //
GOAL:Glauconite=GEWICHT*ifthenelse(ifdef(d),exp(my*d*3/4),1) //
E=AL Wyckoff=g x=0.000000 y=0.666667 z=0.000000 TDS=0.010000
E=K Wyckoff=c x=0.500000 y=0.000000 z=0.500000 TDS=0.010000
E=O Wyckoff=i x=0.412200 y=0.000000 z=0.109100 TDS=0.010000 // O-H
E=O Wyckoff=j x=0.360200 y=0.321600 z=0.111300 TDS=0.010000
E=O Wyckoff=i x=0.963900 y=0.000000 z=0.327600 TDS=0.010000
E=O Wyckoff=j x=0.689900 y=0.244800 z=0.335100 TDS=0.010000
E=SI Wyckoff=j x=0.421900 y=0.331400 z=0.272900 TDS=0.010000

File: autoXRD/dara/data/BGMN-Templates/Structures/MarsMineralCompendium/Halite_1.str
PHASE=Halite // amcsd_0003397
Reference=amcsd_0003397 //
Formula=Na_Cl //
SpacegroupNo=225 HermannMauguin=F4/m-32/m Setting=1 Lattice=Cubic //
PARAM=A=0.564010_0.558370^0.569650 //
RP=4 k1=0 k2=0 PARAM=B1=0_0^0.01 GEWICHT=SPHAR0 //
GOAL:Halite=GEWICHT*ifthenelse(ifdef(d),exp(my*d*3/4),1) //
E=CL Wyckoff=b x=0.500000 y=0.500000 z=0.500000 TDS=0.010000
E=NA Wyckoff=a x=0.000000 y=0.000000 z=0.000000 TDS=0.010000

File: autoXRD/dara/data/BGMN-Templates/Structures/MarsMineralCompendium/Halite_2.str
PHASE=Halite // amcsd_0011356
Reference=amcsd_0011356 //
Formula=Na_Cl //
SpacegroupNo=225 HermannMauguin=F4/m-32/m Setting=1 Lattice=Cubic //
PARAM=A=0.564056_0.558415^0.569697 //
RP=4 k1=0 k2=0 PARAM=B1=0_0^0.01 GEWICHT=SPHAR0 //
GOAL:Halite=GEWICHT*ifthenelse(ifdef(d),exp(my*d*3/4),1) //
E=CL Wyckoff=b x=0.500000 y=0.500000 z=0.500000 TDS=0.010000
E=NA Wyckoff=a x=0.000000 y=0.000000 z=0.000000 TDS=0.010000

File: autoXRD/dara/data/BGMN-Templates/Structures/MarsMineralCompendium/Halite_3.str
PHASE=Halite // amcsd_0009295
Reference=amcsd_0009295 //
Formula=Na_Cl //
SpacegroupNo=225 HermannMauguin=F4/m-32/m Setting=1 Lattice=Cubic //
PARAM=A=0.562000_0.556380^0.567620 //
RP=4 k1=0 k2=0 PARAM=B1=0_0^0.01 GEWICHT=SPHAR0 //
GOAL:Halite=GEWICHT*ifthenelse(ifdef(d),exp(my*d*3/4),1) //
E=CL Wyckoff=b x=0.500000 y=0.500000 z=0.500000 TDS=0.010000
E=NA Wyckoff=a x=0.000000 y=0.000000 z=0.000000 TDS=0.010000

File: autoXRD/dara/data/BGMN-Templates/Structures/MarsMineralCompendium/Hedenbergite_2.str
PHASE=Hedenbergite //  amcsd_0000457
Reference=amcsd_0000457
Formula=Si2_Fe1.3_Ca.7_O6 //
SpacegroupNo=15 HermannMauguin=C12/c1 Setting=1 CellChoice=1 UniqueAxis=b Lattice=Monoclinic //
PARAM=A=0.981200_0.971388^0.991012 PARAM=B=0.904900_0.895851^0.913949 PARAM=C=0.523300_0.518067^0.528533 //
PARAM=BETA=105.300000_104.247000^106.353000 //
RP=4 k1=0 k2=0 PARAM=B1=0_0^0.01 GEWICHT=SPHAR0 //
GOAL:Clinoferrosilite=GEWICHT*ifthenelse(ifdef(d),exp(my*d*3/4),1) //
E=(CA(0.7000),FE(0.3000)) Wyckoff=e x=0.000000 y=0.290800 z=0.250000 TDS=0.013099
E=FE Wyckoff=e x=0.000000 y=0.906400 z=0.250000 TDS=0.004398
E=O Wyckoff=f x=0.120700 y=0.089500 z=0.152600 TDS=0.006301
E=O Wyckoff=f x=0.365800 y=0.244800 z=0.331700 TDS=0.010999
E=O Wyckoff=f x=0.350500 y=0.022200 z=0.994500 TDS=0.007003
E=SI Wyckoff=f x=0.290100 y=0.091000 z=0.237000 TDS=0.004098

File: autoXRD/dara/data/BGMN-Templates/Structures/MarsMineralCompendium/Hematite_1.str
PHASE=Hematite // amcsd_0014076
Reference=amcsd_0014076
Formula=Fe2_O3 //
SpacegroupNo=167 HermannMauguin=R-32/c Setting=2 Lattice=Rhombohedral //
PARAM=A=0.542000_0.536580^0.547420 //
PARAM=GAMMA=55.280000_54.727200^55.832800 //
RP=4 k1=0 k2=0 PARAM=B1=0_0^0.01 GEWICHT=SPHAR0 //
GOAL:Hematite=GEWICHT*ifthenelse(ifdef(d),exp(my*d*3/4),1) //
E=FE Wyckoff=c x=0.355000 y=0.355000 z=0.355000 TDS=0.010000
E=O Wyckoff=e x=0.542000 y=0.958000 z=0.250000 TDS=0.010000

File: autoXRD/dara/data/BGMN-Templates/Structures/MarsMineralCompendium/Hematite_2.str
PHASE=Hematite // amcsd_0000143
Reference=amcsd_0000143
Formula=Fe2_O3 //
SpacegroupNo=167 HermannMauguin=R-32/c Setting=1 UniqueAxis=c Lattice=Trigonal //
PARAM=A=0.503800_0.498762^0.508838 PARAM=C=1.377200_1.363428^1.390972 //
RP=4 k1=0 k2=0 PARAM=B1=0_0^0.01 GEWICHT=SPHAR0 //
GOAL:Hematite=GEWICHT*ifthenelse(ifdef(d),exp(my*d*3/4),1) //
E=FE Wyckoff=c x=0.000000 y=0.000000 z=0.355300 TDS=0.004798
E=O Wyckoff=e x=0.305900 y=0.000000 z=0.250000 TDS=0.004851

File: autoXRD/dara/data/BGMN-Templates/Structures/MarsMineralCompendium/Illite_1.str
PHASE=Illite // amcsd_0012865
Reference=amcsd_0012865
Formula=K_Al4_Si2_O12 //
SpacegroupNo=15 HermannMauguin=C12/c1 Setting=1 CellChoice=1 UniqueAxis=b Lattice=Monoclinic //
PARAM=A=0.522260_0.517037^0.527483 PARAM=B=0.901830_0.892812^0.910848 PARAM=C=2.014300_1.994157^2.034443 //
PARAM=BETA=95.665000_94.708350^96.621650 //
RP=4 k1=0 k2=0 PARAM=B1=0_0^0.01 GEWICHT=SPHAR0 //
GOAL:Illite=GEWICHT*ifthenelse(ifdef(d),exp(my*d*3/4),1) //
E=AL Wyckoff=f x=0.443200 y=0.263500 z=0.136500 TDS=0.008685
E=AL Wyckoff=f x=0.258600 y=0.082800 z=0.006800 TDS=0.021318
E=K Wyckoff=e x=0.000000 y=0.090100 z=0.250000 TDS=0.059218
E=O Wyckoff=f x=0.462300 y=0.919400 z=0.050500 TDS=0.011844
E=O Wyckoff=f x=0.383500 y=0.266500 z=0.066300 TDS=0.037110
E=O Wyckoff=f x=0.425900 y=0.103900 z=0.153000 TDS=0.009475
E=O Wyckoff=f x=0.222600 y=0.836800 z=0.168500 TDS=0.032372
E=O Wyckoff=f x=0.273500 y=0.372200 z=0.167800 TDS=0.063165
E=O Wyckoff=f x=0.408000 y=0.567100 z=0.045400 TDS=0.041847
E=SI Wyckoff=f x=0.482500 y=0.929700 z=0.137000 TDS=0.017371

File: autoXRD/dara/data/BGMN-Templates/Structures/MarsMineralCompendium/Mackinawite.str
PHASE=Mackinawite // amcsd_0014518
Reference=amcsd_0014518 //
Formula=Fe_S //
SpacegroupNo=129 HermannMauguin=P4/n2_1/m2/m Setting=1 OriginChoice=1 UniqueAxis=c Lattice=Tetragonal //
PARAM=A=0.367350_0.363677^0.371024 PARAM=C=0.503280_0.498247^0.508313 //
RP=4 k1=0 k2=0 PARAM=B1=0_0^0.01 GEWICHT=SPHAR0 //
GOAL:Mackinawite=GEWICHT*ifthenelse(ifdef(d),exp(my*d*3/4),1) //
E=FE Wyckoff=a x=0.000000 y=0.000000 z=0.000000 TDS=0.004098
E=S Wyckoff=c x=0.000000 y=0.500000 z=0.260200 TDS=0.001998

File: autoXRD/dara/data/BGMN-Templates/Structures/MarsMineralCompendium/Maghemite_6.str
PHASE=Maghemite // amcsd_AMCSD
Reference=amcsd_AMCSD //
Formula=Fe3_O4 //
SpacegroupNo=96 HermannMauguin=P4_32_12 Setting=1 UniqueAxis=c Lattice=Tetragonal //
PARAM=A=0.833000_0.824670^0.841330 PARAM=C=2.499000_2.474010^2.523990 //
RP=4 k1=0 k2=0 PARAM=B1=0_0^0.01 GEWICHT=SPHAR0 //
GOAL:Maghemite=GEWICHT*ifthenelse(ifdef(d),exp(my*d*3/4),1) //
E=FE Wyckoff=b x=0.625000 y=0.375000 z=0.083333 TDS=0.010000 // check Wyckoff
E=FE Wyckoff=b x=0.125000 y=0.625000 z=0.000000 TDS=0.010000 // check Wyckoff
E=FE Wyckoff=b x=0.375000 y=0.125000 z=0.083333 TDS=0.010000 // check Wyckoff
E=FE Wyckoff=b x=0.125000 y=0.875000 z=0.083333 TDS=0.010000 // check Wyckoff
E=FE Wyckoff=b x=0.875000 y=0.625000 z=0.083333 TDS=0.010000 // check Wyckoff
E=FE Wyckoff=a x=0.375000 y=0.375000 z=0.000000 TDS=0.010000
E=FE Wyckoff=a x=0.875000 y=0.875000 z=0.000000 TDS=0.010000
E=FE Wyckoff=b x=0.500000 y=0.750000 z=0.041670 TDS=0.010000 // check Wyckoff
E=FE Wyckoff=b x=0.000000 y=0.250000 z=0.041670 TDS=0.010000 // check Wyckoff
E=FE Wyckoff=b x=0.250000 y=0.500000 z=0.125000 TDS=0.010000 // check Wyckoff
E=O Wyckoff=b x=0.125000 y=0.125000 z=0.083333 TDS=0.010000 // check Wyckoff
E=O Wyckoff=b x=0.875000 y=0.375000 z=0.083333 TDS=0.010000 // check Wyckoff
E=O Wyckoff=b x=0.875000 y=0.875000 z=0.083333 TDS=0.010000 // check Wyckoff
E=O Wyckoff=b x=0.125000 y=0.625000 z=0.083333 TDS=0.010000 // check Wyckoff
E=O Wyckoff=b x=0.625000 y=0.625000 z=0.083333 TDS=0.010000 // check Wyckoff
E=O Wyckoff=b x=0.625000 y=0.375000 z=0.000000 TDS=0.010000 // check Wyckoff
E=O Wyckoff=b x=0.375000 y=0.125000 z=0.000000 TDS=0.010000 // check Wyckoff
E=O Wyckoff=b x=0.625000 y=0.875000 z=0.000000 TDS=0.010000 // check Wyckoff
E=O Wyckoff=b x=0.125000 y=0.875000 z=0.000000 TDS=0.010000 // check Wyckoff
E=O Wyckoff=b x=0.625000 y=0.125000 z=0.083333 TDS=0.010000 // check Wyckoff
E=O Wyckoff=b x=0.375000 y=0.375000 z=0.083333 TDS=0.010000 // check Wyckoff
E=O Wyckoff=b x=0.375000 y=0.875000 z=0.083333 TDS=0.010000 // check Wyckoff

File: autoXRD/dara/data/BGMN-Templates/Structures/MarsMineralCompendium/Magnetite_1.str
PHASE=Magnetite // amcsd_0009740
Reference=amcsd_0009740 //
Formula=Fe3_O4 //
SpacegroupNo=227 HermannMauguin=F4_1/d-32/m Setting=2 OriginChoice=2 Lattice=Cubic //
PARAM=A=0.839410_0.831016^0.847804 //
RP=4 k1=0 k2=0 PARAM=B1=0_0^0.01 GEWICHT=SPHAR0 //
GOAL:Magnetite=GEWICHT*ifthenelse(ifdef(d),exp(my*d*3/4),1) //
E=FE Wyckoff=d x=0.500000 y=0.500000 z=0.500000 TDS=0.004619
E=FE Wyckoff=a x=0.125000 y=0.125000 z=0.125000 TDS=0.003498
E=O Wyckoff=e x=0.254900 y=0.254900 z=0.254900 TDS=0.005409

File: autoXRD/dara/data/BGMN-Templates/Structures/MarsMineralCompendium/Magnetite_2.str
PHASE=Magnetite // amcsd_0004815
Reference=amcsd_0004815
Formula=Fe3_O4 //
SpacegroupNo=227 HermannMauguin=F4_1/d-32/m Setting=2 OriginChoice=2 Lattice=Cubic //
PARAM=A=0.839670_0.831273^0.848067 //
RP=4 k1=0 k2=0 PARAM=B1=0_0^0.01 GEWICHT=SPHAR0 //
GOAL:Magnetite=GEWICHT*ifthenelse(ifdef(d),exp(my*d*3/4),1) //
E=FE Wyckoff=d x=0.500000 y=0.500000 z=0.500000 TDS=0.005606
E=FE Wyckoff=a x=0.125000 y=0.125000 z=0.125000 TDS=0.004422
E=O Wyckoff=e x=0.254760 y=0.254760 z=0.254760 TDS=0.005685

File: autoXRD/dara/data/BGMN-Templates/Structures/MarsMineralCompendium/Magnetite_4.str
PHASE=Magnetite // amcsd_0009740
Reference=amcsd_0009740
Formula=Fe3_O4 //
SpacegroupNo=227 HermannMauguin=F4_1/d-32/m Setting=2 OriginChoice=2 Lattice=Cubic //
PARAM=A=0.839410_0.831016^0.847804 //
RP=4 k1=0 k2=0 PARAM=B1=0_0^0.01 GEWICHT=SPHAR0 //
GOAL:Magnetite=GEWICHT*ifthenelse(ifdef(d),exp(my*d*3/4),1) //
E=FE Wyckoff=d x=0.500000 y=0.500000 z=0.500000 TDS=0.004619
E=FE Wyckoff=a x=0.125000 y=0.125000 z=0.125000 TDS=0.003498
E=O Wyckoff=e x=0.254900 y=0.254900 z=0.254900 TDS=0.005409

File: autoXRD/dara/data/BGMN-Templates/Structures/MarsMineralCompendium/Magnetite_5.str
PHASE=Magnetite // amcsd_0007394
Reference=amcsd_0007394 //
Formula=Fe3_O4 //
SpacegroupNo=227 HermannMauguin=F4_1/d-32/m Setting=1 OriginChoice=1 Lattice=Cubic //
PARAM=A=0.837780_0.829402^0.846158 //
RP=4 k1=0 k2=0 PARAM=B1=0_0^0.01 GEWICHT=SPHAR0 //
GOAL:Magnetite=GEWICHT*ifthenelse(ifdef(d),exp(my*d*3/4),1) //
E=FE Wyckoff=a x=0.000000 y=0.000000 z=0.000000 TDS=0.006001
E=FE Wyckoff=d x=0.625000 y=0.625000 z=0.625000 TDS=0.007003
E=O Wyckoff=e x=0.380000 y=0.380000 z=0.380000 TDS=0.007304

File: autoXRD/dara/data/BGMN-Templates/Structures/MarsMineralCompendium/Magnetite_6.str
PHASE=Magnetite // amcsd_0000945
Reference=amcsd_0000945 //
Formula=Fe3_O4 //
SpacegroupNo=227 HermannMauguin=F4_1/d-32/m Setting=2 OriginChoice=2 Lattice=Cubic //
PARAM=A=0.839580_0.831184^0.847976 //
RP=4 k1=0 k2=0 PARAM=B1=0_0^0.01 GEWICHT=SPHAR0 //
GOAL:Magnetite=GEWICHT*ifthenelse(ifdef(d),exp(my*d*3/4),1) //
E=FE Wyckoff=a x=0.125000 y=0.125000 z=0.125000 TDS=0.003703
E=FE Wyckoff=d x=0.500000 y=0.500000 z=0.500000 TDS=0.004698
E=O Wyckoff=e x=0.254700 y=0.254700 z=0.254700 TDS=0.006403

File: autoXRD/dara/data/BGMN-Templates/Structures/MarsMineralCompendium/Muscovite-2M1_2.str
PHASE=Muscovite2M1 // amcsd_0002014
Reference=amcsd_0002014
Formula=(K.92_Na.08)_Si3.2_Al2.65_Ti.04_Fe.12_Mg.06_O12 //
SpacegroupNo=15 HermannMauguin=C12/c1 Setting=1 CellChoice=1 UniqueAxis=b Lattice=Monoclinic //
PARAM=A=0.518200_0.513018^0.523382 PARAM=B=0.898200_0.889218^0.907182 PARAM=C=2.000200_1.980198^2.020202 //
PARAM=BETA=95.720000_94.762800^96.677200 //
RP=4 k1=0 k2=0 PARAM=B1=0_0^0.01 GEWICHT=SPHAR0 //
GOAL:Muscovite2M1=GEWICHT*ifthenelse(ifdef(d),exp(my*d*3/4),1) //
E=AL(0.0700) Wyckoff=d x=0.250000 y=0.250000 z=0.500000 TDS=0.016859
E=(AL(0.8900),FE(0.0600),MG(0.0300),TI(0.0200)) Wyckoff=f x=0.249600 y=0.083333 z=0.000050 TDS=0.012574 // check Wyckoff
E=(K(0.9200),NA(0.0800)) Wyckoff=e x=0.000000 y=0.098200 z=0.250000 TDS=0.023852
E=O Wyckoff=f x=0.750200 y=0.310300 z=0.157850 TDS=0.016307
E=O Wyckoff=f x=0.249500 y=0.370000 z=0.169080 TDS=0.016921
E=O Wyckoff=f x=0.417000 y=0.093500 z=0.168370 TDS=0.014123
E=O Wyckoff=f x=0.385100 y=0.251900 z=0.053480 TDS=0.014075
E=O Wyckoff=f x=0.962200 y=0.444300 z=0.053630 TDS=0.013218
E=O Wyckoff=f x=0.956900 y=0.061700 z=0.050250 TDS=0.010000
E=SI(0.8000) Wyckoff=f x=0.451300 y=0.258570 z=0.135600 TDS=0.011495
E=SI(0.8000) Wyckoff=f x=0.964900 y=0.429620 z=0.135540 TDS=0.010837

File: autoXRD/dara/data/BGMN-Templates/Structures/MarsMineralCompendium/Na-chlorate.str
PHASE=NaChlorate // 04-007-6835
Reference=04-007-6835
Formula=Cl_Na_O3 //
SpacegroupNo=198 HermannMauguin=P2_13 Setting=1 Lattice=Cubic //
PARAM=A=0.657584_0.651008^0.664160 //
RP=4 k1=0 k2=0 PARAM=B1=0_0^0.01 GEWICHT=SPHAR0 //
GOAL:NaChlorate=GEWICHT*ifthenelse(ifdef(d),exp(my*d*3/4),1) //
E=CL Wyckoff=a x=0.418220 y=0.418220 z=0.418220 TDS=0.011744
E=NA Wyckoff=a x=0.068690 y=0.068690 z=0.068690 TDS=0.018023
E=O Wyckoff=b x=0.303470 y=0.592390 z=0.504680 TDS=0.020445

File: autoXRD/dara/data/BGMN-Templates/Structures/MarsMineralCompendium/Na-perchlorate_1.str
PHASE=NaPerchlorate // cod_1010573
Reference=cod_1010573
Formula=Cl_Na_O4 //
SpacegroupNo=216 HermannMauguin=F-43m Setting=1 Lattice=Cubic //
PARAM=A=0.725000_0.717750^0.732250 //
RP=4 k1=0 k2=0 PARAM=B1=0_0^0.01 GEWICHT=SPHAR0 //
GOAL:NaPerchlorate=GEWICHT*ifthenelse(ifdef(d),exp(my*d*3/4),1) //
E=CL Wyckoff=a TDS=0.010000
E=NA Wyckoff=b TDS=0.010000
E=O Wyckoff=e x=0.127000 TDS=0.010000

File: autoXRD/dara/data/BGMN-Templates/Structures/MarsMineralCompendium/Pigeonite_2.str
PHASE=Pigeonite // amcsd_0010588
Reference=amcsd_0010588
Formula=Ca.2_Fe1.12_Mg.68_Si2_O6 //
SpacegroupNo=14 HermannMauguin=P12_1/c1 Setting=14 CellChoice=3 UniqueAxis=b Lattice=Monoclinic //
PARAM=A=0.973100_0.963369^0.982831 PARAM=B=0.895300_0.886347^0.904253 PARAM=C=0.525600_0.520344^0.530856 //
PARAM=BETA=71.450000_70.735500^72.164500 //
RP=4 k1=0 k2=0 PARAM=B1=0_0^0.01 GEWICHT=SPHAR0 //
GOAL:Pigeonite=GEWICHT*ifthenelse(ifdef(d),exp(my*d*3/4),1) //
E=(CA(0.2000),FE(0.8000)) Wyckoff=e x=0.246000 y=0.981000 z=0.231000 TDS=0.009799
E=(FE(0.3200),MG(0.6800)) Wyckoff=e x=0.251000 y=0.344000 z=0.236000 TDS=0.008551
E=O Wyckoff=e x=0.372000 y=0.168000 z=0.315000 TDS=0.011701
E=O Wyckoff=e x=0.127000 y=0.166000 z=0.161000 TDS=0.005953
E=O Wyckoff=e x=0.378000 y=0.506000 z=0.323000 TDS=0.008851
E=O Wyckoff=e x=0.125000 y=0.508000 z=0.147000 TDS=0.010849 // check Wyckoff
E=O Wyckoff=e x=0.395000 y=0.773000 z=0.070000 TDS=0.005101
E=O Wyckoff=e x=0.108000 y=0.782000 z=0.994000 TDS=0.004698
E=SI Wyckoff=e x=0.453000 y=0.661000 z=0.274000 TDS=0.006198
E=SI Wyckoff=e x=0.049000 y=0.662000 z=0.252000 TDS=0.007651

File: autoXRD/dara/data/BGMN-Templates/Structures/MarsMineralCompendium/Quartz_1.str
PHASE=Quartz // amcsd_0006362
Reference=amcsd_0006362
Formula=Si_O2 //
SpacegroupNo=154 HermannMauguin=P3_221 Setting=1 UniqueAxis=c Lattice=Trigonal //
PARAM=A=0.491370_0.486456^0.496284 PARAM=C=0.540470_0.535065^0.545875 //
RP=4 k1=0 k2=0 PARAM=B1=0_0^0.01 GEWICHT=SPHAR0 //
GOAL:Quartz=GEWICHT*ifthenelse(ifdef(d),exp(my*d*3/4),1) //
E=O Wyckoff=c x=0.413300 y=0.267200 z=0.118800 TDS=0.009975
E=SI Wyckoff=c x=0.469700 y=0.000000 z=0.000000 TDS=0.005311 // check Wyckoff

File: autoXRD/dara/data/BGMN-Templates/Structures/MarsMineralCompendium/Quartz_2.str
PHASE=Quartz // amcsd_0011008
Reference=amcsd_0011008
Formula=Si_O2 //
SpacegroupNo=152 HermannMauguin=P3_121 Setting=1 UniqueAxis=c Lattice=Trigonal //
PARAM=A=0.477500_0.472725^0.482275 PARAM=C=0.530460_0.525155^0.535765 //
RP=4 k1=0 k2=0 PARAM=B1=0_0^0.01 GEWICHT=SPHAR0 //
GOAL:Quartz=GEWICHT*ifthenelse(ifdef(d),exp(my*d*3/4),1) //
E=O Wyckoff=c x=0.408000 y=0.288100 z=0.896700 TDS=0.008510
E=SI Wyckoff=c x=0.457000 y=0.000000 z=0.000000 TDS=0.002588 // check Wyckoff

File: autoXRD/dara/data/BGMN-Templates/Structures/MarsMineralCompendium/Quartz_3.str
PHASE=Quartz // amcsd_0012866
Reference=amcsd_0012866
Formula=Si_O2 //
SpacegroupNo=152 HermannMauguin=P3_121 Setting=1 UniqueAxis=c Lattice=Trigonal //
PARAM=A=0.491580_0.486664^0.496496 PARAM=C=0.540910_0.535501^0.546319 //
RP=4 k1=0 k2=0 PARAM=B1=0_0^0.01 GEWICHT=SPHAR0 //
GOAL:Quartz=GEWICHT*ifthenelse(ifdef(d),exp(my*d*3/4),1) //
E=O Wyckoff=c x=0.146200 y=0.414200 z=0.881000 TDS=0.015002
E=SI Wyckoff=a x=0.530300 y=0.000000 z=0.333333 TDS=0.017371

File: autoXRD/dara/data/BGMN-Templates/Structures/MarsMineralCompendium/Quartz_4.str
PHASE=Quartz // amcsd_0006212
Reference=amcsd_0006212
Formula=Si_O2 //
SpacegroupNo=154 HermannMauguin=P3_221 Setting=1 UniqueAxis=c Lattice=Trigonal //
PARAM=A=0.4913437_0.486430^0.496257 PARAM=C=0.5405118_0.535107^0.545917 //
RP=4 k1=0 k2=0 PARAM=B1=0_0^0.01 GEWICHT=SPHAR0 //
GOAL:Quartz=GEWICHT*ifthenelse(ifdef(d),exp(my*d*3/4),1) //
E=O Wyckoff=c x=0.414600 y=0.267800 z=0.785430 TDS=0.008606
E=SI Wyckoff=a x=0.470000 y=0.000000 z=0.666667 TDS=0.004895

File: autoXRD/dara/data/BGMN-Templates/Structures/MarsMineralCompendium/Quartz_5.str
PHASE=Quartz // amcsd_0000789
Reference=amcsd_0000789
Formula=Si_O2 //
SpacegroupNo=154 HermannMauguin=P3_221 Setting=1 UniqueAxis=c Lattice=Trigonal //
PARAM=A=0.491600_0.486684^0.496516 PARAM=C=0.540540_0.535135^0.545945 //
RP=4 k1=0 k2=0 PARAM=B1=0_0^0.01 GEWICHT=SPHAR0 //
GOAL:Quartz=GEWICHT*ifthenelse(ifdef(d),exp(my*d*3/4),1) //
E=O Wyckoff=c x=0.413500 y=0.266900 z=0.119100 TDS=0.010583
E=SI Wyckoff=c x=0.469700 y=0.000000 z=0.000000 TDS=0.006161 // check Wyckoff

File: autoXRD/dara/data/BGMN-Templates/Structures/MarsMineralCompendium/Schwertmannite_1.str
PHASE=Schwertmannite // amcsd_0018670
Reference=amcsd_0018670 //
Formula=Fe_O2 //
SpacegroupNo=1 HermannMauguin=P1 Setting=1 Lattice=Triclinic //
PARAM=A=1.082100_1.071279^1.092921 PARAM=B=0.600200_0.594198^0.606202 PARAM=C=1.051400_1.040886^1.061914 //
PARAM=ALPHA=90.000000_89.100000^90.900000 PARAM=BETA=92.600000_91.674000^93.526000 PARAM=GAMMA=90.000000_89.100000^90.900000 //
RP=4 k1=0 k2=0 PARAM=B1=0_0^0.01 GEWICHT=SPHAR0 //
GOAL:Schwertmannite=GEWICHT*ifthenelse(ifdef(d),exp(my*d*3/4),1) //
E=FE Wyckoff=a x=0.363000 y=0.750000 z=0.835000 TDS=0.001579 // check Wyckoff
E=O Wyckoff=a x=0.175000 y=0.750000 z=0.528000 TDS=0.007106 // check Wyckoff

File: autoXRD/dara/data/BGMN-Templates/Structures/MarsMineralCompendium/Siderite.str
PHASE=Siderite // amcsd_0020837
Reference=amcsd_0020837 //
Formula=Fe_(_C_O3_) //
SpacegroupNo=167 Setting=1 HermannMauguin=R-32/c Lattice=Trigonal UniqueAxis=c //
PARAM=A=0.469160_0.464468^0.473852 PARAM=C=1.537960_1.522580^1.553340  //
RP=4 k1=0 k2=0 PARAM=B1=0_0^0.01 GEWICHT=SPHAR0 //
GOAL:Siderite=GEWICHT*ifthenelse(ifdef(d),exp(my*d*3/4),1) //
E=FE Wyckoff=b x=0.000000 y=0.000000 z=0.000000 TDS=0.00440579
E=C Wyckoff=a x=0.000000 y=0.000000 z=0.250000 TDS=0.00435052
E=O Wyckoff=e x=0.274270 y=0.000000 z=0.250000 TDS=0.00502955

File: autoXRD/dara/data/BGMN-Templates/Structures/MarsMineralCompendium/Stichovite_1.str
PHASE=Stishovite // amcsd_0008735
Reference=amcsd_0008735 //
Formula=Si_O2 //
SpacegroupNo=136 HermannMauguin=P4_2/m2_1/n2/m Setting=1 UniqueAxis=c Lattice=Tetragonal //
PARAM=A=0.418120_0.413939^0.422301 PARAM=C=0.266620_0.263954^0.269286 //
RP=4 k1=0 k2=0 PARAM=B1=0_0^0.01 GEWICHT=SPHAR0 //
GOAL:Stishovite=GEWICHT*ifthenelse(ifdef(d),exp(my*d*3/4),1) //
E=O Wyckoff=f x=0.306300 y=0.306300 z=0.000000 TDS=0.002721
E=SI Wyckoff=a x=0.000000 y=0.000000 z=0.000000 TDS=0.002450

File: autoXRD/dara/data/BGMN-Templates/Structures/MarsMineralCompendium/Stichovite_2.str
PHASE=Stishovite // amcsd_0001739
Reference=amcsd_0001739 //
Formula=Si_O2 //
SpacegroupNo=136 HermannMauguin=P4_2/m2_1/n2/m Setting=1 UniqueAxis=c Lattice=Tetragonal //
PARAM=A=0.417730_0.413553^0.421907 PARAM=C=0.266520_0.263855^0.269185 //
RP=4 k1=0 k2=0 PARAM=B1=0_0^0.01 GEWICHT=SPHAR0 //
GOAL:Stishovite=GEWICHT*ifthenelse(ifdef(d),exp(my*d*3/4),1) //
E=O Wyckoff=f x=0.305900 y=0.305900 z=0.000000 TDS=0.001684
E=SI Wyckoff=a x=0.000000 y=0.000000 z=0.000000 TDS=0.001290

File: autoXRD/dara/data/BGMN-Templates/Structures/MarsMineralCompendium/Stichovite_3.str
PHASE=Stishovite // amcsd_0008739
Reference=amcsd_0008739 //
Formula=Si_O2 //
SpacegroupNo=136 HermannMauguin=P4_2/m2_1/n2/m Setting=1 UniqueAxis=c Lattice=Tetragonal //
PARAM=A=0.404400_0.400356^0.408444 PARAM=C=0.261900_0.259281^0.264519 //
RP=4 k1=0 k2=0 PARAM=B1=0_0^0.01 GEWICHT=SPHAR0 //
GOAL:Stishovite=GEWICHT*ifthenelse(ifdef(d),exp(my*d*3/4),1) //
E=O Wyckoff=f x=0.303900 y=0.303900 z=0.000000 TDS=0.004819
E=SI Wyckoff=a x=0.000000 y=0.000000 z=0.000000 TDS=0.002724

File: autoXRD/dara/data/BGMN-Templates/Structures/MarsMineralCompendium/Vermiculite_3.str
PHASE=Vermiculite // amcsd_0000063
Reference=amcsd_0000063 //
Formula=Mg1.338_Fe.24_Al.721_Si1.36_O9_H3 //
SpacegroupNo=9 HermannMauguin=C1c1 Setting=1 CellChoice=1 UniqueAxis=b Lattice=Monoclinic //
PARAM=A=0.533000_0.527670^0.538330 PARAM=B=0.918000_0.908820^0.927180 PARAM=C=2.890000_2.861100^2.918900 //
PARAM=BETA=97.000000_96.030000^97.970000 //
RP=4 k1=0 k2=0 PARAM=B1=0_0^0.01 GEWICHT=SPHAR0 //
GOAL:Vermiculite=GEWICHT*ifthenelse(ifdef(d),exp(my*d*3/4),1) //
E=(AL(0.0270),FE(0.0800),MG(0.3930)) Wyckoff=a x=0.000000 y=0.000000 z=0.000000 TDS=0.010000 // check Wyckoff
E=(AL(0.0270),FE(0.0800),MG(0.3930)) Wyckoff=a x=0.000000 y=0.333000 z=0.000000 TDS=0.010000 // check Wyckoff
E=(AL(0.0270),FE(0.0800),MG(0.3930)) Wyckoff=a x=0.000000 y=0.667000 z=0.000000 TDS=0.010000 // check Wyckoff
E=(AL(0.3200),SI(0.6800)) Wyckoff=a x=0.397000 y=0.000000 z=0.096000 TDS=0.010000 // check Wyckoff
E=(AL(0.3200),SI(0.6800)) Wyckoff=a x=0.397000 y=0.333000 z=0.097000 TDS=0.010000
E=MG(0.0530) Wyckoff=a x=0.500000 y=0.000000 z=0.250000 TDS=0.010000 // check Wyckoff
E=MG(0.0530) Wyckoff=a x=0.500000 y=0.333000 z=0.250000 TDS=0.010000 // check Wyckoff
E=MG(0.0530) Wyckoff=a x=0.500000 y=0.667000 z=0.250000 TDS=0.010000 // check Wyckoff
E=O Wyckoff=a x=0.160000 y=0.981000 z=0.213000 TDS=0.010000 // O-H7
E=O Wyckoff=a x=0.160000 y=0.352000 z=0.213000 TDS=0.010000 // O-H8
E=O Wyckoff=a x=0.105000 y=0.667000 z=0.213000 TDS=0.010000 // O-H9
E=O Wyckoff=a x=0.358000 y=0.000000 z=0.037000 TDS=0.010000 // check Wyckoff
E=O Wyckoff=a x=0.358000 y=0.333000 z=0.037000 TDS=0.010000
E=O Wyckoff=a x=0.358000 y=0.667000 z=0.037000 TDS=0.010000
E=O Wyckoff=a x=0.147000 y=0.404000 z=0.114000 TDS=0.010000
E=O Wyckoff=a x=0.147000 y=0.929000 z=0.114000 TDS=0.010000
E=O Wyckoff=a x=0.434000 y=0.167000 z=0.114000 TDS=0.010000
