Repository: njszym/XRD-AutoAnalyzer

# An automatic analysis tool for XRD

A package designed to automate the process of phase identification from XRD spectra using a probabilistic deep learning trained with physics-informed data augmentation.

The corresponding manuscript will be made available soon. Reproducing the published results can be accomplished using the data provided in [figshare](https://figshare.com/s/69030545b8020de35633).

## Usage example

A pre-trained model for the Li-Mn-Ti-O-F chemical space is available in the ```Example/``` directory. To classify the experimentally measured patterns tabulated in the ```Spectra/``` sub-folder, run the following:

```
python run_CNN.py
```

The characterization of each spectrum should take around 1-2 minutes on a single processor. Once all classifications are made, the predicted phases will be printed along with their associated probabilities.

## Training the model for new compositions

To develop a model that can be used to perform phase identification in a new chemical space, place all relevant CIFs into ```Novel_Space/All_CIFs```. Then navigate to the ```Novel_Space/```directory and execute:

```
python construct_model.py --include_ns
```

This script will:

1) Filter all unique stoichiometric phases from the provided CIFs.

2) Generate hypothetical solid solutions between these materials (if ```--include_ns``` is specified).

3) Simulate augmented XRD spectra from the phases produced by (1) and (2).

4) Train a convolutional neural network on the augmented spectra.

This process may require a substantial amount of computational resources depending on the size of the composition space considered. For example: training our model in the Li-Mn-Ti-O-F space, which included 255 reference phases, required about 12 hours of computational runtime on 16 cores. Necessary computational time should scale linearly with the number of reference phases. Similarily, time is reduced linearly with the number of cores used as all processes executed here are perfectly parallel (i.e., independent of one another).

When the procedure is completed, a trained ```Model.h5``` file will be made available.

## Characterizing multi-phase spectra

In the directory containing ```Model.h5```, place all spectra to be classified in the ```Spectra/``` folder. Then execute:

```
python run_CNN.py
```

Output will appear as:

```
Filename: (name of the spectrum)
Predicted phases: (phase_1 + phase_2 + ...)
Confidence: (probabilities associated with the phases above)
```

Phase labels are denoted as ```formula_spacegroup```.

To plot the line profiles of the predicted phases in the measured spectrum for comparison, the ```--plot``` option may be used:

```
python run_CNN.py --plot
```

Note that the iterative process of phase identification and profile subtraction will proceed until all measured intensities fall below some cutoff value. By default, the cutoff is set to 10% of the maximum diffraction peak intensity. Alternatively, if you are only working with single-phase (or N-phase) patterns, the number of maximum phases considered can be manually set to 1 (or N).

File: autoXRD/dara/data/BGMN-Templates/Structures/MarsMineralCompendium/Akaganeite.str
PHASE=Akaganeite // amcsd_0001349
Reference=amcsd_0001349 //
Formula=Fe4_O8_Cl.675 //
SpacegroupNo=12 HermannMauguin=I12/m1 Setting=14 CellChoice=3 UniqueAxis=b Lattice=Monoclinic //
PARAM=A=1.060000_1.049400^1.070600 PARAM=B=0.303390_0.300356^0.306424 PARAM=C=1.051300_1.040787^1.061813 //
PARAM=BETA=90.240000_89.337600^91.142400 //
RP=4 k1=0 k2=0 PARAM=B1=0_0^0.01 GEWICHT=SPHAR0 //
GOAL:Akaganeite=GEWICHT*ifthenelse(ifdef(d),exp(my*d*3/4),1) //
E=CL(0.6750) Wyckoff=a x=0.000000 y=0.000000 z=0.000000 TDS=0.020000
E=FE Wyckoff=i x=0.858000 y=0.000000 z=0.341000 TDS=0.004998
E=FE Wyckoff=i x=0.339000 y=0.000000 z=0.141000 TDS=0.004998
E=O Wyckoff=i x=0.663000 y=0.000000 z=0.290000 TDS=0.007998
E=O Wyckoff=i x=0.657000 y=0.000000 z=0.030000 TDS=0.007998
E=O Wyckoff=i x=0.293000 y=0.000000 z=0.357000 TDS=0.007998
E=O Wyckoff=i x=0.039000 y=0.000000 z=0.332000 TDS=0.007998

File: autoXRD/dara/data/BGMN-Templates/Structures/MarsMineralCompendium/Albite_1.str
PHASE=Albite // amcsd_0003798
Reference=amcsd_0003798 //
Formula=Na_Al_Si3_O8 //
SpacegroupNo=2 HermannMauguin=C-1 Setting=2 Lattice=Triclinic //
PARAM=A=0.771760_0.764042^0.779478 PARAM=B=1.255920_1.243361^1.268479 PARAM=C=0.701130_0.694119^0.708141 //
PARAM=ALPHA=93.963000_93.023370^94.902630 PARAM=BETA=117.177000_116.005230^118.348770 PARAM=GAMMA=88.132000_87.250680^89.013320 //
RP=4 k1=0 k2=0 PARAM=B1=0_0^0.01 GEWICHT=SPHAR0 //
GOAL:Albite=GEWICHT*ifthenelse(ifdef(d),exp(my*d*3/4),1) //
E=AL Wyckoff=i x=0.997900 y=0.166480 z=0.202500 TDS=0.006901
E=NA Wyckoff=i x=0.249000 y=0.993500 z=0.149000 TDS=0.024998
E=O Wyckoff=i x=0.011500 y=0.128600 z=0.968000 TDS=0.009799
E=O Wyckoff=i x=0.567500 y=0.995600 z=0.284000 TDS=0.006001
E=O Wyckoff=i x=0.787200 y=0.843600 z=0.237000 TDS=0.010999
E=O Wyckoff=i x=0.798900 y=0.092300 z=0.168000 TDS=0.008598
E=O Wyckoff=i x=0.015000 y=0.692900 z=0.223000 TDS=0.011299
E=O Wyckoff=i x=0.971500 y=0.299300 z=0.265000 TDS=0.007801
E=O Wyckoff=i x=0.161800 y=0.873700 z=0.431000 TDS=0.016802
E=O Wyckoff=i x=0.218400 y=0.117100 z=0.396000 TDS=0.013502
E=SI Wyckoff=i x=0.990400 y=0.820310 z=0.234900 TDS=0.006901
E=SI Wyckoff=i x=0.655800 y=0.876980 z=0.355100 TDS=0.004998
E=SI Wyckoff=i x=0.686700 y=0.104370 z=0.312100 TDS=0.004398

File: autoXRD/dara/data/BGMN-Templates/Structures/MarsMineralCompendium/Albite_2.str
PHASE=Albite // cod_9000525
Reference=cod_9000525 //
Formula=Al_Na_O8_Si3 //
SpacegroupNo=2 HermannMauguin=C-1 Setting=2 Lattice=Triclinic //
PARAM=A=0.815300_0.807147^0.823453 PARAM=B=1.286940_1.274071^1.299809 PARAM=C=0.710700_0.703593^0.717807 //
PARAM=ALPHA=93.521000_92.585790^94.456210 PARAM=BETA=116.458000_115.293420^117.622580 PARAM=GAMMA=90.257000_89.354430^91.159570 //
RP=4 k1=0 k2=0 PARAM=B1=0_0^0.01 GEWICHT=SPHAR0 //
GOAL:Albite=GEWICHT*ifthenelse(ifdef(d),exp(my*d*3/4),1) //
E=(AL(0.2500),SI(0.7500)) Wyckoff=i x=0.004800 y=0.814500 z=0.229000 TDS=0.007801
E=(AL(0.2500),SI(0.7500)) Wyckoff=i x=0.009000 y=0.165000 z=0.214800 TDS=0.007801
E=(AL(0.2500),SI(0.7500)) Wyckoff=i x=0.684900 y=0.877600 z=0.353500 TDS=0.007904
E=(AL(0.2500),SI(0.7500)) Wyckoff=i x=0.690200 y=0.107900 z=0.320200 TDS=0.008204
E=NA Wyckoff=i x=0.273700 y=0.007300 z=0.132900 TDS=0.076201
E=O Wyckoff=i x=0.005500 y=0.135100 z=0.984500 TDS=0.016202
E=O Wyckoff=i x=0.591600 y=0.990700 z=0.278300 TDS=0.013202
E=O Wyckoff=i x=0.818400 y=0.847000 z=0.245500 TDS=0.018902
E=O Wyckoff=i x=0.821200 y=0.108400 z=0.199000 TDS=0.016502
E=O Wyckoff=i x=0.021300 y=0.687300 z=0.218000 TDS=0.014899
E=O Wyckoff=i x=0.016200 y=0.290200 z=0.277000 TDS=0.014496
E=O Wyckoff=i x=0.188500 y=0.867500 z=0.426600 TDS=0.016202
E=O Wyckoff=i x=0.195900 y=0.112300 z=0.387600 TDS=0.014402

File: autoXRD/dara/data/BGMN-Templates/Structures/MarsMineralCompendium/Alunite_1.str
PHASE=Alunite // amcsd_0009047
Reference=amcsd_0009047 //
Formula=S2_Al2.967_O14.063_K.805_Na.132_H6 //
SpacegroupNo=166 HermannMauguin=R-32/m Setting=1 UniqueAxis=c Lattice=Trigonal //
PARAM=A=0.697410_0.690436^0.704384 PARAM=C=1.719000_1.701810^1.736190 //
RP=4 k1=0 k2=0 PARAM=B1=0_0^0.01 GEWICHT=SPHAR0 //
GOAL:Alunite=GEWICHT*ifthenelse(ifdef(d),exp(my*d*3/4),1) //
E=AL(0.9890) Wyckoff=d x=0.500000 y=0.000000 z=0.500000 TDS=0.005369
E=H Wyckoff=h x=0.178000 y=0.822000 z=0.118000 TDS=0.026214
E=(K(0.8050),NA(0.1320),O(0.0630)) Wyckoff=a x=0.000000 y=0.000000 z=0.000000 TDS=0.011054
E=O Wyckoff=c x=0.000000 y=0.000000 z=0.388200 TDS=0.008685
E=O Wyckoff=h x=0.218200 y=0.781800 z=0.940900 TDS=0.007817
E=O Wyckoff=h x=0.125800 y=0.874200 z=0.140000 TDS=0.006790
E=S Wyckoff=c x=0.000000 y=0.000000 z=0.303800 TDS=0.005211

File: autoXRD/dara/data/BGMN-Templates/Structures/MarsMineralCompendium/Alunite_2.str
PHASE=Alunite // amcsd_0018984
Reference=amcsd_0018984 //
Formula=K.876_Na.071_H6.159_O14.053_Al2.964_S2 //
SpacegroupNo=166 HermannMauguin=R-32/m Setting=1 UniqueAxis=c Lattice=Trigonal //
PARAM=A=0.697490_0.690515^0.704465 PARAM=C=1.731500_1.714185^1.748815 //
RP=4 k1=0 k2=0 PARAM=B1=0_0^0.01 GEWICHT=SPHAR0 //
GOAL:Alunite=GEWICHT*ifthenelse(ifdef(d),exp(my*d*3/4),1) //
E=AL(0.9880) Wyckoff=d x=0.500000 y=0.000000 z=0.500000 TDS=0.004737
E=H Wyckoff=h x=0.187900 y=0.812100 z=0.116500 TDS=0.023687
E=(H(0.1372),K(0.7558),NA(0.0613),O(0.0457)) Wyckoff=a x=0.000000 y=0.000000 z=0.000000 TDS=0.010264
E=O Wyckoff=c x=0.000000 y=0.000000 z=0.386660 TDS=0.008685
E=O Wyckoff=h x=0.218230 y=0.781770 z=0.940030 TDS=0.007106
E=O Wyckoff=h x=0.126040 y=0.873960 z=0.140240 TDS=0.006317
E=S Wyckoff=c x=0.000000 y=0.000000 z=0.302820 TDS=0.004737

File: autoXRD/dara/data/BGMN-Templates/Structures/MarsMineralCompendium/Alunogen_1.str
PHASE=Alunogen // amcsd_0000518
Reference=amcsd_0000518 //
Formula=S3_Al2_O29_H34 //
SpacegroupNo=2 HermannMauguin=P-1 Setting=1 Lattice=Triclinic //
PARAM=A=0.742000_0.734580^0.749420 PARAM=B=2.697000_2.670030^2.723970 PARAM=C=0.606200_0.600138^0.612262 //
PARAM=ALPHA=89.670000_88.773300^90.566700 PARAM=BETA=97.340000_96.366600^98.313400 PARAM=GAMMA=91.530000_90.614700^92.445300 //
RP=4 k1=0 k2=0 PARAM=B1=0_0^0.01 GEWICHT=SPHAR0 //
GOAL:Alunogen=GEWICHT*ifthenelse(ifdef(d),exp(my*d*3/4),1) //
E=AL Wyckoff=i x=0.280300 y=0.098600 z=0.001200 TDS=0.012696
E=AL Wyckoff=i x=0.736700 y=0.599500 z=0.002900 TDS=0.011899
E=O Wyckoff=i x=0.374000 y=0.904300 z=0.448000 TDS=0.027998
E=O Wyckoff=i x=0.604000 y=0.726800 z=0.249000 TDS=0.036999
E=O Wyckoff=i x=0.703000 y=0.798100 z=0.466000 TDS=0.041997
E=O Wyckoff=i x=0.543000 y=0.252800 z=0.437000 TDS=0.066000
E=O Wyckoff=i x=0.697000 y=0.025800 z=0.340000 TDS=0.023000
E=O Wyckoff=i x=0.928000 y=0.088600 z=0.457000 TDS=0.023000
E=O Wyckoff=i x=0.175000 y=0.965600 z=0.271000 TDS=0.024998
E=O Wyckoff=i x=0.693000 y=0.473800 z=0.336000 TDS=0.023000
E=O Wyckoff=i x=0.391000 y=0.595500 z=0.447000 TDS=0.021003
E=O Wyckoff=i x=0.908000 y=0.411400 z=0.446000 TDS=0.020000
E=O Wyckoff=i x=0.174000 y=0.533600 z=0.279000 TDS=0.021997
E=O Wyckoff=i x=0.232000 y=0.281400 z=0.387000 TDS=0.047998
E=S Wyckoff=i x=0.232700 y=0.939000 z=0.481300 TDS=0.014599
E=S Wyckoff=i x=0.242400 y=0.560700 z=0.485900 TDS=0.012301
E=S Wyckoff=i x=0.633400 y=0.747000 z=0.474000 TDS=0.025400
E=O Wyckoff=i x=0.812000 y=0.841500 z=0.113000 TDS=0.023000 // Wat1
E=O Wyckoff=i x=0.777000 y=0.569600 z=0.287000 TDS=0.015002 // Wat10
E=O Wyckoff=i x=0.497000 y=0.614500 z=0.052000 TDS=0.016999 // Wat11
E=O Wyckoff=i x=0.361000 y=0.462200 z=0.121000 TDS=0.015002 // Wat12
E=O Wyckoff=i x=0.334000 y=0.125400 z=0.289000 TDS=0.018997 // Wat2
E=O Wyckoff=i x=0.374000 y=0.037900 z=0.112000 TDS=0.018002 // Wat3
E=O Wyckoff=i x=0.771000 y=0.930400 z=0.285000 TDS=0.015997 // Wat4
E=O Wyckoff=i x=0.482000 y=0.882900 z=0.053000 TDS=0.018997 // Wat5
E=O Wyckoff=i x=0.046000 y=0.077400 z=0.062000 TDS=0.020000 // Wat6
E=O Wyckoff=i x=0.828000 y=0.660300 z=0.128000 TDS=0.020000 // Wat7
E=O Wyckoff=i x=0.303000 y=0.372500 z=0.282000 TDS=0.016999 // Wat8
E=O Wyckoff=i x=0.027000 y=0.417900 z=0.047000 TDS=0.020000 // Wat9
E=O Wyckoff=i x=0.709000 y=0.324900 z=0.201000 TDS=0.044003 // Watz1
E=O Wyckoff=i x=0.611000 y=0.210100 z=0.043000 TDS=0.058997 // Watz2
E=O Wyckoff=i x=0.002000 y=0.216400 z=0.101000 TDS=0.070998 // Watz3
E=O Wyckoff=i x=0.152000 y=0.696500 z=0.229000 TDS=0.076004 // Watz4
E=O Wyckoff=i x=0.148000 y=0.797000 z=0.434000 TDS=0.061997 // Watz5

File: autoXRD/dara/data/BGMN-Templates/Structures/MarsMineralCompendium/Alunogen_2.str
PHASE=Alunogen // amcsd_0015647
Reference=amcsd_0015647 //
Formula=Al2_S3_O28.4_H32.8 //
SpacegroupNo=2 HermannMauguin=P-1 Setting=1 Lattice=Triclinic //
PARAM=A=0.742500_0.735075^0.749925 PARAM=B=2.697500_2.670525^2.724475 PARAM=C=0.606080_0.600019^0.612141 //
PARAM=ALPHA=90.030000_89.129700^90.930300 PARAM=BETA=97.660000_96.683400^98.636600 PARAM=GAMMA=91.940000_91.020600^92.859400 //
RP=4 k1=0 k2=0 PARAM=B1=0_0^0.01 GEWICHT=SPHAR0 //
GOAL:Alunogen=GEWICHT*ifthenelse(ifdef(d),exp(my*d*3/4),1) //
E=AL Wyckoff=i x=0.236500 y=0.099590 z=0.003300 TDS=0.010000
E=AL Wyckoff=i x=0.219500 y=0.401210 z=0.998700 TDS=0.010000
E=H Wyckoff=i x=0.180000 y=0.007000 z=0.850000 TDS=0.010000
E=H Wyckoff=i x=0.080000 y=0.116000 z=0.620000 TDS=0.010000
E=H Wyckoff=i x=0.960000 y=0.108000 z=0.200000 TDS=0.010000
E=H Wyckoff=i x=0.920000 y=0.138000 z=0.960000 TDS=0.010000
E=H Wyckoff=i x=0.500000 y=0.413000 z=0.790000 TDS=0.010000 // check Wyckoff
E=H Wyckoff=i x=0.520000 y=0.444000 z=0.050000 TDS=0.010000
E=H Wyckoff=i x=0.280000 y=0.469000 z=0.290000 TDS=0.010000
E=H Wyckoff=i x=0.340000 y=0.429000 z=0.400000 TDS=0.010000
E=H Wyckoff=i x=0.180000 y=0.495000 z=0.840000 TDS=0.010000
E=H Wyckoff=i x=0.020000 y=0.477000 z=0.860000 TDS=0.010000
E=H Wyckoff=i x=0.940000 y=0.391000 z=0.200000 TDS=0.010000
E=H Wyckoff=i x=0.010000 y=0.033000 z=0.800000 TDS=0.010000
E=H Wyckoff=i x=0.940000 y=0.347000 z=0.010000 TDS=0.010000
E=H Wyckoff=i x=0.050000 y=0.381000 z=0.650000 TDS=0.010000
E=H Wyckoff=i x=0.180000 y=0.345000 z=0.660000 TDS=0.010000
E=H Wyckoff=i x=0.270000 y=0.326000 z=0.250000 TDS=0.010000 // check Wyckoff
E=H Wyckoff=i x=0.400000 y=0.325000 z=0.020000 TDS=0.010000
E=H Wyckoff=i x=0.680000 y=0.159000 z=0.680000 TDS=0.010000 // check Wyckoff
E=H Wyckoff=i x=0.850000 y=0.203000 z=0.760000 TDS=0.010000
E=H Wyckoff=i x=0.910000 y=0.275000 z=0.810000 TDS=0.010000
E=H Wyckoff=i x=0.960000 y=0.268000 z=0.060000 TDS=0.010000
E=H Wyckoff=i x=0.720000 y=0.220000 z=0.310000 TDS=0.010000
E=H Wyckoff=i x=0.250000 y=0.029000 z=0.290000 TDS=0.010000 // check Wyckoff
E=H Wyckoff=i x=0.710000 y=0.190000 z=0.110000 TDS=0.010000
E=H Wyckoff=i x=0.440000 y=0.259000 z=0.820000 TDS=0.010000
E=H Wyckoff=i x=0.630000 y=0.287000 z=0.920000 TDS=0.010000
E=H Wyckoff=i x=0.370000 y=0.083000 z=0.350000 TDS=0.010000
E=H Wyckoff=i x=0.520000 y=0.090000 z=0.840000 TDS=0.010000
E=H Wyckoff=i x=0.550000 y=0.064000 z=0.080000 TDS=0.010000
E=H Wyckoff=i x=0.260000 y=0.187000 z=0.160000 TDS=0.010000
E=H Wyckoff=i x=0.450000 y=0.166000 z=0.180000 TDS=0.010000
E=H Wyckoff=i x=0.230000 y=0.165000 z=0.690000 TDS=0.010000
E=O Wyckoff=i x=0.672600 y=0.033700 z=0.278100 TDS=0.010000
E=O Wyckoff=i x=0.104200 y=0.226800 z=0.247500 TDS=0.010000
E=O Wyckoff=i x=0.956200 y=0.246400 z=0.557300 TDS=0.010000
E=O Wyckoff=i x=0.202300 y=0.298300 z=0.466400 TDS=0.010000
E=O Wyckoff=i x=0.140000 y=0.038000 z=0.883000 TDS=0.010000
E=O Wyckoff=i x=0.276800 y=0.069000 z=0.284500 TDS=0.010000
E=O Wyckoff=i x=0.473000 y=0.081900 z=0.954500 TDS=0.010000
E=O Wyckoff=i x=0.326500 y=0.160600 z=0.125800 TDS=0.010000
E=O Wyckoff=i x=0.196700 y=0.127600 z=0.716800 TDS=0.010000
E=O Wyckoff=i x=0.999000 y=0.114900 z=0.052200 TDS=0.010000
E=O Wyckoff=i x=0.452100 y=0.422500 z=0.936400 TDS=0.010000
E=O Wyckoff=i x=0.805900 y=0.025700 z=0.662300 TDS=0.010000
E=O Wyckoff=i x=0.268700 y=0.430400 z=0.283200 TDS=0.010000
E=O Wyckoff=i x=0.126600 y=0.463200 z=0.886800 TDS=0.010000
E=O Wyckoff=i x=0.981700 y=0.382900 z=0.054900 TDS=0.010000
E=O Wyckoff=i x=0.166500 y=0.375300 z=0.712400 TDS=0.010000
E=O Wyckoff=i x=0.310000 y=0.341900 z=0.111200 TDS=0.010000
E=O Wyckoff=i x=0.791600 y=0.174800 z=0.802300 TDS=0.010000
E=O Wyckoff=i x=0.884200 y=0.290600 z=0.949300 TDS=0.010000
E=O Wyckoff=i x=0.649700 y=0.196700 z=0.226200 TDS=0.010000
E=O Wyckoff=i x=0.494900 y=0.283400 z=0.904500 TDS=0.010000
E=O Wyckoff=i x=0.592500 y=0.088600 z=0.555200 TDS=0.010000
E=O Wyckoff=i x=0.892800 y=0.095200 z=0.451200 TDS=0.010000
E=O Wyckoff=i x=0.675200 y=0.466400 z=0.274000 TDS=0.010000
E=O Wyckoff=i x=0.802900 y=0.474400 z=0.657300 TDS=0.010000
E=O Wyckoff=i x=0.571500 y=0.411300 z=0.543800 TDS=0.010000
E=O Wyckoff=i x=0.872800 y=0.404700 z=0.445500 TDS=0.010000
E=O Wyckoff=i x=0.262600 y=0.217700 z=0.611600 TDS=0.010000
E=S Wyckoff=i x=0.742200 y=0.060710 z=0.486600 TDS=0.010000
E=S Wyckoff=i x=0.731800 y=0.439380 z=0.480900 TDS=0.010000
E=S Wyckoff=i x=0.130300 y=0.247390 z=0.473100 TDS=0.010000
E=O(0.4000) Wyckoff=i x=0.644000 y=0.296000 z=0.444000 TDS=0.096801 // Wat29

File: autoXRD/dara/data/BGMN-Templates/Structures/MarsMineralCompendium/Andesine_1.str
PHASE=Andesine // amcsd_0001052
Reference=amcsd_0001052 //
Formula=Ca.24_Na.26_(Al.735_Si1.265)_O4 //
SpacegroupNo=2 HermannMauguin=C-1 Setting=2 Lattice=Triclinic //
PARAM=A=0.817900_0.809721^0.826079 PARAM=B=1.288000_1.275120^1.300880 PARAM=C=0.711200_0.704088^0.718312 //
PARAM=ALPHA=93.440000_92.505600^94.374400 PARAM=BETA=116.210000_115.047900^117.372100 PARAM=GAMMA=90.230000_89.327700^91.132300 //
RP=4 k1=0 k2=0 PARAM=B1=0_0^0.01 GEWICHT=SPHAR0 //
GOAL:Andesine=GEWICHT*ifthenelse(ifdef(d),exp(my*d*3/4),1) //
E=(AL(0.3200),SI(0.6800)) Wyckoff=i x=0.003460 y=0.816510 z=0.231150 TDS=0.010000
E=(AL(0.5100),SI(0.4900)) Wyckoff=i x=0.006940 y=0.164200 z=0.214810 TDS=0.010000
E=(AL(0.3200),SI(0.6800)) Wyckoff=i x=0.681930 y=0.878920 z=0.356380 TDS=0.010000
E=(AL(0.3200),SI(0.6800)) Wyckoff=i x=0.686010 y=0.108930 z=0.318130 TDS=0.010000
E=(CA(0.3300),NA(0.2300)) Wyckoff=i x=0.271800 y=0.027010 z=0.102190 TDS=0.010000
E=O Wyckoff=i x=0.003870 y=0.130250 z=0.981010 TDS=0.010000
E=O Wyckoff=i x=0.582790 y=0.991860 z=0.278680 TDS=0.010000
E=O Wyckoff=i x=0.816270 y=0.852510 z=0.244280 TDS=0.010000
E=O Wyckoff=i x=0.814050 y=0.105470 z=0.191490 TDS=0.010000
E=O Wyckoff=i x=0.014660 y=0.687610 z=0.215730 TDS=0.010000
E=O Wyckoff=i x=0.014900 y=0.290970 z=0.279640 TDS=0.010000
E=O Wyckoff=i x=0.189640 y=0.866530 z=0.429010 TDS=0.010000
E=O Wyckoff=i x=0.197850 y=0.108570 z=0.384160 TDS=0.010000

File: autoXRD/dara/data/BGMN-Templates/Structures/MarsMineralCompendium/Andesine_2.str
PHASE=Andesine // amcsd_0001053
Reference=amcsd_0001053
Formula=Ca.24_Na.26_(Al.735_Si1.265)_O4 //
SpacegroupNo=2 HermannMauguin=C-1 Setting=2 Lattice=Triclinic //
PARAM=A=0.817900_0.809721^0.826079 PARAM=B=1.288000_1.275120^1.300880 PARAM=C=0.711200_0.704088^0.718312 //
PARAM=ALPHA=93.440000_92.505600^94.374400 PARAM=BETA=116.210000_115.047900^117.372100 PARAM=GAMMA=90.230000_89.327700^91.132300 //
RP=4 k1=0 k2=0 PARAM=B1=0_0^0.01 GEWICHT=SPHAR0 //
GOAL:Andesine=GEWICHT*ifthenelse(ifdef(d),exp(my*d*3/4),1) //
E=(AL(0.3200),SI(0.6800)) Wyckoff=i x=0.003230 y=0.816480 z=0.230870 TDS=0.010000
E=(AL(0.5100),SI(0.4900)) Wyckoff=i x=0.006760 y=0.164130 z=0.214810 TDS=0.010000
E=(AL(0.3200),SI(0.6800)) Wyckoff=i x=0.681910 y=0.878820 z=0.356290 TDS=0.010000
E=(AL(0.3200),SI(0.6800)) Wyckoff=i x=0.686250 y=0.109000 z=0.318330 TDS=0.010000
E=(CA(0.3300),NA(0.2300)) Wyckoff=i x=0.271670 y=0.027510 z=0.101310 TDS=0.010000
E=O Wyckoff=i x=0.004240 y=0.130090 z=0.981240 TDS=0.010000
E=O Wyckoff=i x=0.582500 y=0.991850 z=0.278430 TDS=0.010000
E=O Wyckoff=i x=0.816220 y=0.852660 z=0.244730 TDS=0.010000
E=O Wyckoff=i x=0.814160 y=0.105470 z=0.191520 TDS=0.010000
E=O Wyckoff=i x=0.014690 y=0.687430 z=0.215170 TDS=0.010000
E=O Wyckoff=i x=0.014780 y=0.291240 z=0.279760 TDS=0.010000
E=O Wyckoff=i x=0.189650 y=0.866650 z=0.429270 TDS=0.010000
E=O Wyckoff=i x=0.197400 y=0.108660 z=0.383810 TDS=0.010000

File: autoXRD/dara/data/BGMN-Templates/Structures/MarsMineralCompendium/Anhydrite_1.str
PHASE=Anhydrite // amcsd_0013866
Reference=amcsd_0013866
Formula=Ca_S_O4 //
SpacegroupNo=21 HermannMauguin=C222 Setting=2 Lattice=Orthorhombic //
PARAM=A=1.207770_1.195692^1.219848 PARAM=B=0.697230_0.690258^0.704202 PARAM=C=0.630400_0.624096^0.636704 //
RP=4 k1=0 k2=0 PARAM=B1=0_0^0.01 GEWICHT=SPHAR0 //
GOAL:Anhydrite=GEWICHT*ifthenelse(ifdef(d),exp(my*d*3/4),1) //
E=CA Wyckoff=k x=0.250000 y=0.250000 z=0.666400 TDS=0.015997
E=CA Wyckoff=a x=0.000000 y=0.000000 z=0.000000 TDS=0.006198
E=O Wyckoff=l x=0.071300 y=0.884200 z=0.354800 TDS=0.006901
E=O Wyckoff=l x=0.226700 y=0.415200 z=0.304900 TDS=0.001800
E=O Wyckoff=l x=0.349400 y=0.274000 z=0.029200 TDS=0.010099
E=S Wyckoff=d x=0.000000 y=0.000000 z=0.500000 TDS=0.007304
E=S Wyckoff=k x=0.250000 y=0.250000 z=0.164800 TDS=0.005598

File: autoXRD/dara/data/BGMN-Templates/Structures/MarsMineralCompendium/Anhydrite_2.str
PHASE=Anhydrite // amcsd_0005117
Reference=amcsd_0005117
Formula=Ca_S_O4 //
SpacegroupNo=63 HermannMauguin=A2_1/m2/m2/a Setting=3 Lattice=Orthorhombic //
PARAM=A=0.699300_0.692307^0.706293 PARAM=B=0.699500_0.692505^0.706495 PARAM=C=0.624500_0.618255^0.630745 //
RP=4 k1=0 k2=0 PARAM=B1=0_0^0.01 GEWICHT=SPHAR0 //
GOAL:Anhydrite=GEWICHT*ifthenelse(ifdef(d),exp(my*d*3/4),1) //
E=CA Wyckoff=c x=0.250000 y=0.000000 z=0.652400 TDS=0.006538
E=O Wyckoff=g x=0.250000 y=0.169900 z=0.016200 TDS=0.009849
E=O Wyckoff=f x=0.081900 y=0.000000 z=0.297500 TDS=0.009388
E=S Wyckoff=c x=0.250000 y=0.000000 z=0.155560 TDS=0.005503

File: autoXRD/dara/data/BGMN-Templates/Structures/MarsMineralCompendium/Anorthite_1.str
PHASE=Anorthite // amcsd_0001194
Reference=amcsd_0001194 //
Formula=Ca_Si_Al_O4 //
SpacegroupNo=2 HermannMauguin=I-1 Setting=5 Lattice=Triclinic //
PARAM=A=0.817500_0.809325^0.825675 PARAM=B=1.287300_1.274427^1.300173 PARAM=C=1.417000_1.402830^1.431170 //
PARAM=ALPHA=93.110000_92.178900^94.041100 PARAM=BETA=115.890000_114.731100^117.048900 PARAM=GAMMA=91.280000_90.367200^92.192800 //
RP=4 k1=0 k2=0 PARAM=B1=0_0^0.01 GEWICHT=SPHAR0 //
GOAL:Anorthite=GEWICHT*ifthenelse(ifdef(d),exp(my*d*3/4),1) //
E=AL Wyckoff=i x=0.999300 y=0.814500 z=0.119800 TDS=0.005401
E=AL Wyckoff=i x=0.002600 y=0.163500 z=0.612300 TDS=0.004603
E=AL Wyckoff=i x=0.683800 y=0.874600 z=0.677100 TDS=0.004903
E=AL Wyckoff=i x=0.688400 y=0.112500 z=0.159600 TDS=0.006901
E=CA Wyckoff=i x=0.773800 y=0.536000 z=0.541600 TDS=0.006001
E=CA Wyckoff=i x=0.264400 y=0.986000 z=0.086400 TDS=0.010801
E=CA Wyckoff=i x=0.763200 y=0.503800 z=0.075400 TDS=0.011701
E=CA Wyckoff=i x=0.268700 y=0.032300 z=0.543500 TDS=0.001603
E=O Wyckoff=i x=0.007200 y=0.123900 z=0.991400 TDS=0.013099
E=O Wyckoff=i x=0.998700 y=0.125100 z=0.490500 TDS=0.014402
E=O Wyckoff=i x=0.573900 y=0.989100 z=0.139200 TDS=0.007801
E=O Wyckoff=i x=0.572300 y=0.990600 z=0.638000 TDS=0.006901
E=O Wyckoff=i x=0.806600 y=0.855100 z=0.126600 TDS=0.018997
E=O Wyckoff=i x=0.827400 y=0.854800 z=0.618200 TDS=0.018997
E=O Wyckoff=i x=0.825000 y=0.098400 z=0.092800 TDS=0.012696
E=O Wyckoff=i x=0.798600 y=0.100000 z=0.592700 TDS=0.014102
E=O Wyckoff=i x=0.008800 y=0.679400 z=0.107500 TDS=0.007098
E=O Wyckoff=i x=0.007500 y=0.692100 z=0.599500 TDS=0.008701
E=O Wyckoff=i x=0.011600 y=0.277800 z=0.134400 TDS=0.008401
E=O Wyckoff=i x=0.012900 y=0.293800 z=0.648100 TDS=0.009601
E=O Wyckoff=i x=0.197900 y=0.869200 z=0.221300 TDS=0.018002
E=O Wyckoff=i x=0.187100 y=0.863400 z=0.708600 TDS=0.024003
E=O Wyckoff=i x=0.190400 y=0.106600 z=0.185400 TDS=0.011701
E=O Wyckoff=i x=0.202900 y=0.103500 z=0.692900 TDS=0.015302
E=SI Wyckoff=i x=0.005200 y=0.817800 z=0.611700 TDS=0.005203
E=SI Wyckoff=i x=0.007700 y=0.157400 z=0.104200 TDS=0.004903
E=SI Wyckoff=i x=0.675200 y=0.881000 z=0.180600 TDS=0.006403
E=SI Wyckoff=i x=0.676300 y=0.105000 z=0.656800 TDS=0.006403

File: autoXRD/dara/data/BGMN-Templates/Structures/MarsMineralCompendium/Anorthite_2.str
PHASE=Anorthite // amcsd_0001286
Reference=amcsd_0001286 //
Formula=Si2_Al2_Ca_O8 //
SpacegroupNo=2 HermannMauguin=P-1 Setting=1 Lattice=Triclinic //
PARAM=A=0.817500_0.809325^0.825675 PARAM=B=1.287300_1.274427^1.300173 PARAM=C=1.417000_1.402830^1.431170 //
PARAM=ALPHA=93.110000_92.178900^94.041100 PARAM=BETA=115.890000_114.731100^117.048900 PARAM=GAMMA=91.280000_90.367200^92.192800 //
RP=4 k1=0 k2=0 PARAM=B1=0_0^0.01 GEWICHT=SPHAR0 //
GOAL:Anorthite=GEWICHT*ifthenelse(ifdef(d),exp(my*d*3/4),1) //
E=AL Wyckoff=i x=0.508250 y=0.314570 z=0.621360 TDS=0.005285
E=AL Wyckoff=i x=0.990920 y=0.815310 z=0.117570 TDS=0.005593
E=AL Wyckoff=i x=0.498790 y=0.666030 z=0.112860 TDS=0.005695
E=AL Wyckoff=i x=0.006900 y=0.160890 z=0.611150 TDS=0.005568
E=AL Wyckoff=i x=0.185530 y=0.377590 z=0.181640 TDS=0.005092
E=AL Wyckoff=i x=0.681380 y=0.871580 z=0.672420 TDS=0.005424
E=AL Wyckoff=i x=0.191000 y=0.611150 z=0.667700 TDS=0.005568
E=AL Wyckoff=i x=0.684350 y=0.113150 z=0.151220 TDS=0.005715
E=CA Wyckoff=i x=0.773510 y=0.535870 z=0.541230 TDS=0.008434
E=CA Wyckoff=i x=0.265230 y=0.986090 z=0.086930 TDS=0.012717
E=CA Wyckoff=i x=0.763690 y=0.505120 z=0.075100 TDS=0.015018
E=CA Wyckoff=i x=0.268320 y=0.031260 z=0.543040 TDS=0.008579
E=O Wyckoff=i x=0.486030 y=0.623590 z=0.485860 TDS=0.008115
E=O Wyckoff=i x=0.026350 y=0.124570 z=0.995720 TDS=0.007831
E=O Wyckoff=i x=0.517860 y=0.623780 z=0.996510 TDS=0.008408
E=O Wyckoff=i x=0.981130 y=0.125620 z=0.483590 TDS=0.007329
E=O Wyckoff=i x=0.072100 y=0.488130 z=0.634560 TDS=0.007068
E=O Wyckoff=i x=0.575740 y=0.990570 z=0.143380 TDS=0.006903
E=O Wyckoff=i x=0.071580 y=0.492430 z=0.138300 TDS=0.007103
E=O Wyckoff=i x=0.572280 y=0.989160 z=0.636980 TDS=0.007889
E=O Wyckoff=i x=0.298420 y=0.355450 z=0.611050 TDS=0.008059
E=O Wyckoff=i x=0.817660 y=0.854910 z=0.144370 TDS=0.011848
E=O Wyckoff=i x=0.342130 y=0.357700 z=0.134230 TDS=0.012543
E=O Wyckoff=i x=0.810510 y=0.852100 z=0.602540 TDS=0.008691
E=O Wyckoff=i x=0.333090 y=0.595210 z=0.605320 TDS=0.007758
E=O Wyckoff=i x=0.813320 y=0.101610 z=0.079820 TDS=0.007957
E=O Wyckoff=i x=0.285690 y=0.603360 z=0.079150 TDS=0.009491
E=O Wyckoff=i x=0.811730 y=0.096710 z=0.605730 TDS=0.007833
E=O Wyckoff=i x=0.516810 y=0.179330 z=0.610370 TDS=0.007642
E=O Wyckoff=i x=0.000000 y=0.679990 z=0.103830 TDS=0.008200
E=O Wyckoff=i x=0.507080 y=0.195850 z=0.097590 TDS=0.009888
E=O Wyckoff=i x=0.008420 y=0.688540 z=0.600590 TDS=0.007221
E=O Wyckoff=i x=0.509540 y=0.777210 z=0.634990 TDS=0.008672
E=O Wyckoff=i x=0.015120 y=0.279240 z=0.135390 TDS=0.010204
E=O Wyckoff=i x=0.508730 y=0.796490 z=0.149900 TDS=0.008509
E=O Wyckoff=i x=0.020090 y=0.289870 z=0.647670 TDS=0.010334
E=O Wyckoff=i x=0.688990 y=0.363610 z=0.732720 TDS=0.011605
E=O Wyckoff=i x=0.203730 y=0.873440 z=0.209790 TDS=0.007861
E=O Wyckoff=i x=0.700140 y=0.370480 z=0.196800 TDS=0.009243
E=O Wyckoff=i x=0.172720 y=0.856430 z=0.719210 TDS=0.011068
E=O Wyckoff=i x=0.700570 y=0.607470 z=0.678260 TDS=0.009597
E=O Wyckoff=i x=0.183160 y=0.106200 z=0.192210 TDS=0.008729
E=O Wyckoff=i x=0.689420 y=0.603540 z=0.200530 TDS=0.008546
E=O Wyckoff=i x=0.213550 y=0.103350 z=0.683520 TDS=0.007493
E=SI Wyckoff=i x=0.504960 y=0.320290 z=0.110260 TDS=0.005931
E=SI Wyckoff=i x=0.005750 y=0.815260 z=0.613200 TDS=0.005654
E=SI Wyckoff=i x=0.506650 y=0.656050 z=0.604450 TDS=0.006058
E=SI Wyckoff=i x=0.009040 y=0.158940 z=0.103860 TDS=0.005040
E=SI Wyckoff=i x=0.176130 y=0.379320 z=0.673340 TDS=0.005112
E=SI Wyckoff=i x=0.673890 y=0.882910 z=0.187700 TDS=0.005714
E=SI Wyckoff=i x=0.170680 y=0.606680 z=0.149050 TDS=0.005610
E=SI Wyckoff=i x=0.681690 y=0.103450 z=0.664680 TDS=0.005248

File: autoXRD/dara/data/BGMN-Templates/Structures/MarsMineralCompendium/Anorthite_3.str
PHASE=Anorthite // amcsd_0001287
Reference=amcsd_0001287 //
Formula=Si2_Al2_Ca_O8 //
SpacegroupNo=2 HermannMauguin=P-1 Setting=1 Lattice=Triclinic //
PARAM=A=0.817960_0.809780^0.826140 PARAM=B=1.287470_1.274595^1.300345 PARAM=C=1.417200_1.403028^1.431372 //
PARAM=ALPHA=93.134000_92.202660^94.065340 PARAM=BETA=115.885000_114.726150^117.043850 PARAM=GAMMA=91.236000_90.323640^92.148360 //
RP=4 k1=0 k2=0 PARAM=B1=0_0^0.01 GEWICHT=SPHAR0 //
GOAL:Anorthite=GEWICHT*ifthenelse(ifdef(d),exp(my*d*3/4),1) //
E=AL Wyckoff=i x=0.507290 y=0.314460 z=0.621060 TDS=0.003838
E=AL Wyckoff=i x=0.991830 y=0.815120 z=0.117680 TDS=0.004596
E=AL Wyckoff=i x=0.498730 y=0.665840 z=0.112410 TDS=0.004566
E=AL Wyckoff=i x=0.006860 y=0.161440 z=0.611590 TDS=0.004128
E=AL Wyckoff=i x=0.186440 y=0.377270 z=0.181050 TDS=0.003998
E=AL Wyckoff=i x=0.681350 y=0.872360 z=0.673400 TDS=0.005540
E=AL Wyckoff=i x=0.190920 y=0.611280 z=0.666667 TDS=0.003997
E=AL Wyckoff=i x=0.685500 y=0.113280 z=0.152130 TDS=0.005083
E=CA Wyckoff=i x=0.773600 y=0.535300 z=0.542100 TDS=0.007780
E=CA Wyckoff=i x=0.265900 y=0.986700 z=0.086400 TDS=0.012468
E=CA Wyckoff=i x=0.763900 y=0.507300 z=0.072600 TDS=0.018921
E=CA Wyckoff=i x=0.268300 y=0.031000 z=0.543200 TDS=0.009285
E=O Wyckoff=i x=0.491200 y=0.625100 z=0.487000 TDS=0.005775
E=O Wyckoff=i x=0.024200 y=0.124200 z=0.994900 TDS=0.008190
E=O Wyckoff=i x=0.517600 y=0.624900 z=0.996800 TDS=0.005981
E=O Wyckoff=i x=0.979700 y=0.125200 z=0.483200 TDS=0.007199
E=O Wyckoff=i x=0.073000 y=0.488100 z=0.634500 TDS=0.007788
E=O Wyckoff=i x=0.576000 y=0.990200 z=0.142600 TDS=0.004896
E=O Wyckoff=i x=0.072600 y=0.492400 z=0.139100 TDS=0.007862
E=O Wyckoff=i x=0.572800 y=0.989300 z=0.637300 TDS=0.005452
E=O Wyckoff=i x=0.298400 y=0.356300 z=0.611600 TDS=0.008910
E=O Wyckoff=i x=0.817100 y=0.854800 z=0.142400 TDS=0.010764
E=O Wyckoff=i x=0.341400 y=0.358200 z=0.132300 TDS=0.013650
E=O Wyckoff=i x=0.811100 y=0.852300 z=0.604100 TDS=0.006626
E=O Wyckoff=i x=0.330500 y=0.596400 z=0.603400 TDS=0.007815
E=O Wyckoff=i x=0.814300 y=0.101100 z=0.080300 TDS=0.008149
E=O Wyckoff=i x=0.287100 y=0.603900 z=0.081100 TDS=0.008190
E=O Wyckoff=i x=0.812000 y=0.097500 z=0.605800 TDS=0.006012
E=O Wyckoff=i x=0.516800 y=0.179300 z=0.610400 TDS=0.007744
E=O Wyckoff=i x=0.000000 y=0.680000 z=0.103800 TDS=0.008256
E=O Wyckoff=i x=0.507100 y=0.195900 z=0.097600 TDS=0.009806
E=O Wyckoff=i x=0.008400 y=0.688500 z=0.600600 TDS=0.007087
E=O Wyckoff=i x=0.508400 y=0.776800 z=0.634400 TDS=0.006385
E=O Wyckoff=i x=0.016400 y=0.280100 z=0.136800 TDS=0.008085
E=O Wyckoff=i x=0.508700 y=0.796500 z=0.149900 TDS=0.008538
E=O Wyckoff=i x=0.020100 y=0.289900 z=0.647700 TDS=0.010168
E=O Wyckoff=i x=0.690000 y=0.363600 z=0.731700 TDS=0.012260
E=O Wyckoff=i x=0.203800 y=0.873200 z=0.210800 TDS=0.008299
E=O Wyckoff=i x=0.699200 y=0.369200 z=0.198300 TDS=0.010876
E=O Wyckoff=i x=0.174200 y=0.856900 z=0.718300 TDS=0.009936
E=O Wyckoff=i x=0.701200 y=0.607900 z=0.680000 TDS=0.007769
E=O Wyckoff=i x=0.183200 y=0.106200 z=0.192200 TDS=0.008793
E=O Wyckoff=i x=0.693500 y=0.604300 z=0.201300 TDS=0.007949
E=O Wyckoff=i x=0.213600 y=0.102500 z=0.684000 TDS=0.008461
E=SI Wyckoff=i x=0.504750 y=0.319990 z=0.110100 TDS=0.004148
E=SI Wyckoff=i x=0.005620 y=0.815550 z=0.613180 TDS=0.004696
E=SI Wyckoff=i x=0.506420 y=0.656070 z=0.604050 TDS=0.004324
E=SI Wyckoff=i x=0.009430 y=0.159210 z=0.104310 TDS=0.004709
E=SI Wyckoff=i x=0.176840 y=0.379460 z=0.673840 TDS=0.003611
E=SI Wyckoff=i x=0.673870 y=0.883140 z=0.187470 TDS=0.003895
E=SI Wyckoff=i x=0.171040 y=0.606620 z=0.149880 TDS=0.003919
E=SI Wyckoff=i x=0.681670 y=0.103810 z=0.664520 TDS=0.004795

File: autoXRD/dara/data/BGMN-Templates/Structures/MarsMineralCompendium/Anorthite_4.str
PHASE=Anorthite // amcsd_0001288
Reference=amcsd_0001288 //
Formula=Si_Al_Ca_O4 //
SpacegroupNo=2 HermannMauguin=I-1 Setting=5 Lattice=Triclinic //
PARAM=A=0.817960_0.809780^0.826140 PARAM=B=1.287470_1.274595^1.300345 PARAM=C=1.417200_1.403028^1.431372 //
PARAM=ALPHA=93.134000_92.202660^94.065340 PARAM=BETA=115.885000_114.726150^117.043850 PARAM=GAMMA=91.236000_90.323640^92.148360 //
RP=4 k1=0 k2=0 PARAM=B1=0_0^0.01 GEWICHT=SPHAR0 //
GOAL:Anorthite=GEWICHT*ifthenelse(ifdef(d),exp(my*d*3/4),1) //
E=AL Wyckoff=i x=0.000400 y=0.814800 z=0.119400 TDS=0.005583
E=AL Wyckoff=i x=0.002800 y=0.163500 z=0.611900 TDS=0.005345
E=AL Wyckoff=i x=0.683800 y=0.874900 z=0.677200 TDS=0.006030
E=AL Wyckoff=i x=0.688200 y=0.112300 z=0.159500 TDS=0.007626
E=CA Wyckoff=i x=0.773500 y=0.535300 z=0.542200 TDS=0.008325
E=CA Wyckoff=i x=0.265900 y=0.986100 z=0.086900 TDS=0.011518
E=CA Wyckoff=i x=0.763700 y=0.503000 z=0.077000 TDS=0.010226
E=CA Wyckoff=i x=0.268100 y=0.030400 z=0.545000 TDS=0.008919
E=O Wyckoff=i x=0.007100 y=0.124400 z=0.990600 TDS=0.011939
E=O Wyckoff=i x=0.001100 y=0.125300 z=0.490200 TDS=0.012778
E=O Wyckoff=i x=0.574300 y=0.989300 z=0.139100 TDS=0.007212
E=O Wyckoff=i x=0.572800 y=0.990600 z=0.638200 TDS=0.006791
E=O Wyckoff=i x=0.807200 y=0.855500 z=0.126600 TDS=0.024006
E=O Wyckoff=i x=0.824700 y=0.855300 z=0.617000 TDS=0.019335
E=O Wyckoff=i x=0.822600 y=0.098800 z=0.092200 TDS=0.014567
E=O Wyckoff=i x=0.799400 y=0.100500 z=0.593400 TDS=0.015860
E=O Wyckoff=i x=0.007600 y=0.680000 z=0.107200 TDS=0.009290
E=O Wyckoff=i x=0.008300 y=0.692100 z=0.600100 TDS=0.009021
E=O Wyckoff=i x=0.012400 y=0.278300 z=0.135600 TDS=0.007791
E=O Wyckoff=i x=0.014100 y=0.293500 z=0.648500 TDS=0.009983
E=O Wyckoff=i x=0.197300 y=0.868400 z=0.220700 TDS=0.021999
E=O Wyckoff=i x=0.186400 y=0.862900 z=0.708300 TDS=0.028096
E=O Wyckoff=i x=0.191900 y=0.106600 z=0.185500 TDS=0.013384
E=O Wyckoff=i x=0.204200 y=0.103400 z=0.692600 TDS=0.017426
E=SI Wyckoff=i x=0.005200 y=0.817800 z=0.611600 TDS=0.005302
E=SI Wyckoff=i x=0.008000 y=0.157700 z=0.104200 TDS=0.005153
E=SI Wyckoff=i x=0.675400 y=0.881300 z=0.180600 TDS=0.007203
E=SI Wyckoff=i x=0.676400 y=0.105200 z=0.657200 TDS=0.007346

File: autoXRD/dara/data/BGMN-Templates/Structures/MarsMineralCompendium/Anorthite_5.str
PHASE=Anorthite // amcsd_0001289
Reference=amcsd_0001289 //
Formula=Si_Al_Ca_O4 //
SpacegroupNo=2 HermannMauguin=I-1 Setting=5 Lattice=Triclinic //
PARAM=A=0.817800_0.809622^0.825978 PARAM=B=1.287000_1.274130^1.299870 PARAM=C=1.417500_1.403325^1.431675 //
PARAM=ALPHA=93.170000_92.238300^94.101700 PARAM=BETA=115.970000_114.810300^117.129700 PARAM=GAMMA=91.150000_90.238500^92.061500 //
RP=4 k1=0 k2=0 PARAM=B1=0_0^0.01 GEWICHT=SPHAR0 //
GOAL:Anorthite=GEWICHT*ifthenelse(ifdef(d),exp(my*d*3/4),1) //
E=AL Wyckoff=i x=0.999900 y=0.815100 z=0.119400 TDS=0.006198
E=AL Wyckoff=i x=0.002500 y=0.164200 z=0.611900 TDS=0.005780
E=AL Wyckoff=i x=0.683100 y=0.874800 z=0.676600 TDS=0.006195
E=AL Wyckoff=i x=0.687900 y=0.112000 z=0.158800 TDS=0.007727
E=CA Wyckoff=i x=0.773700 y=0.535000 z=0.542900 TDS=0.010551
E=CA Wyckoff=i x=0.265800 y=0.985900 z=0.086500 TDS=0.015237
E=CA Wyckoff=i x=0.763600 y=0.502000 z=0.077000 TDS=0.011435
E=CA Wyckoff=i x=0.268100 y=0.030100 z=0.545900 TDS=0.010739
E=O Wyckoff=i x=0.007600 y=0.124700 z=0.991300 TDS=0.012970
E=O Wyckoff=i x=0.996500 y=0.124800 z=0.489300 TDS=0.012947
E=O Wyckoff=i x=0.575600 y=0.990100 z=0.139600 TDS=0.008425
E=O Wyckoff=i x=0.571700 y=0.991000 z=0.637600 TDS=0.006957
E=O Wyckoff=i x=0.808800 y=0.854900 z=0.128200 TDS=0.022969
E=O Wyckoff=i x=0.822400 y=0.855000 z=0.615300 TDS=0.020656
E=O Wyckoff=i x=0.821600 y=0.099400 z=0.091000 TDS=0.014568
E=O Wyckoff=i x=0.799400 y=0.100600 z=0.593600 TDS=0.016424
E=O Wyckoff=i x=0.007600 y=0.679900 z=0.107300 TDS=0.009101
E=O Wyckoff=i x=0.007800 y=0.692000 z=0.599500 TDS=0.010548
E=O Wyckoff=i x=0.012000 y=0.278700 z=0.135300 TDS=0.009855
E=O Wyckoff=i x=0.014400 y=0.294100 z=0.648400 TDS=0.010127
E=O Wyckoff=i x=0.197600 y=0.868500 z=0.219300 TDS=0.019932
E=O Wyckoff=i x=0.185400 y=0.862500 z=0.710500 TDS=0.026411
E=O Wyckoff=i x=0.191000 y=0.106500 z=0.186900 TDS=0.013396
E=O Wyckoff=i x=0.202900 y=0.103500 z=0.691500 TDS=0.016827
E=SI Wyckoff=i x=0.005400 y=0.817600 z=0.612000 TDS=0.005936
E=SI Wyckoff=i x=0.007800 y=0.158000 z=0.104200 TDS=0.005659
E=SI Wyckoff=i x=0.676000 y=0.881500 z=0.181300 TDS=0.007862
E=SI Wyckoff=i x=0.676500 y=0.105400 z=0.657700 TDS=0.007557

File: autoXRD/dara/data/BGMN-Templates/Structures/MarsMineralCompendium/Anorthoclase_1.str
PHASE=Anorthoclase // amcsd_0000874
Reference=amcsd_0000874 //
Formula=(Al_Si3)_(Na.667_K.333)_O8 //
SpacegroupNo=2 HermannMauguin=C-1 Setting=2 Lattice=Triclinic //
PARAM=A=0.829000_0.820710^0.837290 PARAM=B=1.296600_1.283634^1.309566 PARAM=C=0.715100_0.707949^0.722251 //
PARAM=ALPHA=91.180000_90.268200^92.091800 PARAM=BETA=116.310000_115.146900^117.473100 PARAM=GAMMA=90.140000_89.238600^91.041400 //
RP=4 k1=0 k2=0 PARAM=B1=0_0^0.01 GEWICHT=SPHAR0 //
GOAL:Anorthoclase=GEWICHT*ifthenelse(ifdef(d),exp(my*d*3/4),1) //
E=(AL(0.2500),SI(0.7500)) Wyckoff=i x=0.008500 y=0.175300 z=0.220700 TDS=0.010460
E=(AL(0.2500),SI(0.7500)) Wyckoff=i x=0.006900 y=0.818000 z=0.225200 TDS=0.009862
E=(AL(0.2500),SI(0.7500)) Wyckoff=i x=0.695400 y=0.114000 z=0.335400 TDS=0.009739
E=(AL(0.2500),SI(0.7500)) Wyckoff=i x=0.694100 y=0.881500 z=0.346500 TDS=0.009810
E=(K(0.3330),NA(0.6670)) Wyckoff=i x=0.275000 y=0.001300 z=0.136600 TDS=0.023519
E=O Wyckoff=i x=0.001600 y=0.138800 z=0.994700 TDS=0.020400
E=O Wyckoff=i x=0.605600 y=0.997200 z=0.282800 TDS=0.018118
E=O Wyckoff=i x=0.823300 y=0.127900 z=0.218000 TDS=0.023394
E=O Wyckoff=i x=0.822700 y=0.857400 z=0.232900 TDS=0.022679
E=O Wyckoff=i x=0.023300 y=0.301200 z=0.261800 TDS=0.018251
E=O Wyckoff=i x=0.024100 y=0.691600 z=0.242100 TDS=0.018101
E=O Wyckoff=i x=0.189700 y=0.120400 z=0.400400 TDS=0.018124
E=O Wyckoff=i x=0.188300 y=0.872500 z=0.412500 TDS=0.018905

File: autoXRD/dara/data/BGMN-Templates/Structures/MarsMineralCompendium/Anorthoclase_2.str
PHASE=Anorthoclase // amcsd_0000876
Reference=amcsd_0000876 //
Formula=(Al_Si3)_(Na.75_K.25)_O8 //
SpacegroupNo=2 HermannMauguin=C-1 Setting=2 Lattice=Triclinic //
PARAM=A=0.825200_0.816948^0.833452 PARAM=B=1.293600_1.280664^1.306536 PARAM=C=0.713900_0.706761^0.721039 //
PARAM=ALPHA=92.110000_91.188900^93.031100 PARAM=BETA=116.320000_115.156800^117.483200 PARAM=GAMMA=90.220000_89.317800^91.122200 //
RP=4 k1=0 k2=0 PARAM=B1=0_0^0.01 GEWICHT=SPHAR0 //
GOAL:Anorthoclase=GEWICHT*ifthenelse(ifdef(d),exp(my*d*3/4),1) //
E=(AL(0.2500),SI(0.7500)) Wyckoff=i x=0.008500 y=0.171100 z=0.218500 TDS=0.013328
E=(AL(0.2500),SI(0.7500)) Wyckoff=i x=0.006000 y=0.816400 z=0.227100 TDS=0.012353
E=(AL(0.2500),SI(0.7500)) Wyckoff=i x=0.693300 y=0.111500 z=0.328900 TDS=0.012755
E=(AL(0.2500),SI(0.7500)) Wyckoff=i x=0.690400 y=0.879800 z=0.349600 TDS=0.012834
E=(K(0.2500),NA(0.7500)) Wyckoff=i x=0.274300 y=0.003300 z=0.135300 TDS=0.020540
E=O Wyckoff=i x=0.003300 y=0.137700 z=0.990700 TDS=0.026680
E=O Wyckoff=i x=0.599400 y=0.994500 z=0.280200 TDS=0.025948
E=O Wyckoff=i x=0.821900 y=0.119400 z=0.209200 TDS=0.021398
E=O Wyckoff=i x=0.821200 y=0.853100 z=0.238100 TDS=0.021454
E=O Wyckoff=i x=0.020700 y=0.296400 z=0.268800 TDS=0.021869
E=O Wyckoff=i x=0.022700 y=0.689900 z=0.231200 TDS=0.022155
E=O Wyckoff=i x=0.191600 y=0.117100 z=0.394300 TDS=0.010000
E=O Wyckoff=i x=0.188100 y=0.870100 z=0.419100 TDS=0.010000

File: autoXRD/dara/data/BGMN-Templates/Structures/MarsMineralCompendium/Anorthoclase_3.str
PHASE=Anorthoclase // amcsd_0000878
Reference=amcsd_0000878 //
Formula=(Al_Si3)_(Na.85_K.15)_O8 //
SpacegroupNo=2 HermannMauguin=C-1 Setting=2 Lattice=Triclinic //
PARAM=A=0.821680_0.813463^0.829897 PARAM=B=1.291660_1.278743^1.304577 PARAM=C=0.712700_0.705573^0.719827 //
PARAM=ALPHA=92.754000_91.826460^93.681540 PARAM=BETA=116.357000_115.193430^117.520570 PARAM=GAMMA=90.239000_89.336610^91.141390 //
RP=4 k1=0 k2=0 PARAM=B1=0_0^0.01 GEWICHT=SPHAR0 //
GOAL:Anorthoclase=GEWICHT*ifthenelse(ifdef(d),exp(my*d*3/4),1) //
E=(AL(0.2500),SI(0.7500)) Wyckoff=i x=0.008700 y=0.168600 z=0.216800 TDS=0.011448
E=(AL(0.2500),SI(0.7500)) Wyckoff=i x=0.005400 y=0.815300 z=0.227500 TDS=0.010719
E=(AL(0.2500),SI(0.7500)) Wyckoff=i x=0.692300 y=0.109900 z=0.325600 TDS=0.010922
E=(AL(0.2500),SI(0.7500)) Wyckoff=i x=0.688600 y=0.878900 z=0.351400 TDS=0.011093
E=(K(0.1500),NA(0.8500)) Wyckoff=i x=0.274300 y=0.005100 z=0.135000 TDS=0.042663
E=O Wyckoff=i x=0.004500 y=0.136900 z=0.988100 TDS=0.021107
E=O Wyckoff=i x=0.596900 y=0.992500 z=0.281800 TDS=0.017458
E=O Wyckoff=i x=0.822000 y=0.114500 z=0.205100 TDS=0.022148
E=O Wyckoff=i x=0.820300 y=0.849900 z=0.242200 TDS=0.023869
E=O Wyckoff=i x=0.018800 y=0.294000 z=0.272400 TDS=0.019616
E=O Wyckoff=i x=0.022500 y=0.688200 z=0.226700 TDS=0.018688
E=O Wyckoff=i x=0.193200 y=0.114600 z=0.391100 TDS=0.019122
E=O Wyckoff=i x=0.188200 y=0.868500 z=0.423200 TDS=0.020850

File: autoXRD/dara/data/BGMN-Templates/Structures/MarsMineralCompendium/Anorthoclase_4.str
PHASE=Anorthoclase // cod_9000681
Reference=cod_9000681 //
Formula=Al_K0.2_Na0.8_O8_Si3 //
SpacegroupNo=2 HermannMauguin=C-1 Setting=2 Lattice=Triclinic //
PARAM=A=0.814400_0.806256^0.822544 PARAM=B=1.298900_1.285911^1.311889 PARAM=C=0.716000_0.708840^0.723160 //
PARAM=ALPHA=92.100000_91.179000^93.021000 PARAM=BETA=116.560000_115.394400^117.725600 PARAM=GAMMA=90.210000_89.307900^91.112100 //
RP=4 k1=0 k2=0 PARAM=B1=0_0^0.01 GEWICHT=SPHAR0 //
GOAL:Anorthoclase=GEWICHT*ifthenelse(ifdef(d),exp(my*d*3/4),1) //
E=(AL(0.2500),SI(0.7500)) Wyckoff=i x=0.005700 y=0.817500 z=0.226100 TDS=0.013193
E=(AL(0.2500),SI(0.7500)) Wyckoff=i x=0.007800 y=0.169400 z=0.218200 TDS=0.013184
E=(AL(0.2500),SI(0.7500)) Wyckoff=i x=0.685700 y=0.880200 z=0.348400 TDS=0.013173
E=(AL(0.2500),SI(0.7500)) Wyckoff=i x=0.689300 y=0.110400 z=0.328700 TDS=0.013500
E=(K(0.2000),NA(0.8000)) Wyckoff=i x=0.269000 y=0.004800 z=0.131900 TDS=0.064714
E=O Wyckoff=i x=0.003500 y=0.135900 z=0.991400 TDS=0.022443
E=O Wyckoff=i x=0.591300 y=0.994300 z=0.282100 TDS=0.018557
E=O Wyckoff=i x=0.818400 y=0.855200 z=0.237800 TDS=0.026588
E=O Wyckoff=i x=0.821600 y=0.114500 z=0.210800 TDS=0.024729
E=O Wyckoff=i x=0.020200 y=0.689300 z=0.232900 TDS=0.020973
E=O Wyckoff=i x=0.015200 y=0.295900 z=0.265800 TDS=0.021411
E=O Wyckoff=i x=0.191800 y=0.871000 z=0.419000 TDS=0.023086
E=O Wyckoff=i x=0.196500 y=0.116800 z=0.395000 TDS=0.020976

File: autoXRD/dara/data/BGMN-Templates/Structures/MarsMineralCompendium/AntarcticiteSr.str
PHASE=AntarcticiteSr // amcsd_0018193
Reference=amcsd_0018193 //
Formula=Sr_Cl2_O6 //
SpacegroupNo=150 HermannMauguin=P321 Setting=1 UniqueAxis=c Lattice=Trigonal //
PARAM=A=0.794000_0.786060^0.801940 PARAM=C=0.410800_0.406692^0.414908 //
RP=4 k1=0 k2=0 PARAM=B1=0_0^0.01 GEWICHT=SPHAR0 //
GOAL:AntarcticiteSr=GEWICHT*ifthenelse(ifdef(d),exp(my*d*3/4),1) //
E=CL Wyckoff=d x=0.333333 y=0.666667 z=0.420000 TDS=0.010000
E=O Wyckoff=e x=0.333333 y=0.000000 z=0.000000 TDS=0.010000
E=O Wyckoff=f x=0.240000 y=0.000000 z=0.500000 TDS=0.010000
E=SR Wyckoff=a x=0.000000 y=0.000000 z=0.000000 TDS=0.010000

File: autoXRD/dara/data/BGMN-Templates/Structures/MarsMineralCompendium/Archerite_1.str
PHASE=Archerite // amcsd_0013165
Reference=amcsd_0013165 //
Formula=K_H2_P_O4 //
SpacegroupNo=122 HermannMauguin=I-42d Setting=1 UniqueAxis=c Lattice=Tetragonal //
PARAM=A=0.745210_0.737758^0.752662 PARAM=C=0.697400_0.690426^0.704374 //
RP=4 k1=0 k2=0 PARAM=B1=0_0^0.01 GEWICHT=SPHAR0 //
GOAL:Archerite=GEWICHT*ifthenelse(ifdef(d),exp(my*d*3/4),1) //
E=H(0.5000) Wyckoff=e x=0.147570 y=0.225590 z=0.121610 TDS=0.019476
E=K Wyckoff=b x=0.000000 y=0.000000 z=0.500000 TDS=0.014449
E=O Wyckoff=e x=0.148390 y=0.082640 z=0.125840 TDS=0.012423
E=P Wyckoff=a x=0.000000 y=0.000000 z=0.000000 TDS=0.009212

File: autoXRD/dara/data/BGMN-Templates/Structures/MarsMineralCompendium/Archerite_2.str
PHASE=Archerite // amcsd_0017377
Reference=amcsd_0017377 //
Formula=K_P_O4_H2 //
SpacegroupNo=122 HermannMauguin=I-42d Setting=1 UniqueAxis=c Lattice=Tetragonal //
PARAM=A=0.743000_0.735570^0.750430 PARAM=C=0.697000_0.690030^0.703970 //
RP=4 k1=0 k2=0 PARAM=B1=0_0^0.01 GEWICHT=SPHAR0 //
GOAL:Archerite=GEWICHT*ifthenelse(ifdef(d),exp(my*d*3/4),1) //
E=H Wyckoff=d x=0.145000 y=0.250000 z=0.125000 TDS=0.010000
E=K Wyckoff=b x=0.000000 y=0.000000 z=0.500000 TDS=0.010000
E=O Wyckoff=e x=0.144000 y=0.081000 z=0.139000 TDS=0.010000
E=P Wyckoff=a x=0.000000 y=0.000000 z=0.000000 TDS=0.010000

File: autoXRD/dara/data/BGMN-Templates/Structures/MarsMineralCompendium/Augite_1.str
PHASE=Augite // amcsd_0012864
Reference=amcsd_0012864
Formula=Ca_Mg.74_Fe.25_Si2_O6 //
SpacegroupNo=15 HermannMauguin=C12/c1 Setting=1 CellChoice=1 UniqueAxis=b Lattice=Monoclinic //
PARAM=A=0.975040_0.965290^0.984790 PARAM=B=0.890150_0.881248^0.899052 PARAM=C=0.527444_0.522170^0.532718 //
PARAM=BETA=106.016000_104.955840^107.076160 //
RP=4 k1=0 k2=0 PARAM=B1=0_0^0.01 GEWICHT=SPHAR0 //
GOAL:Augite=GEWICHT*ifthenelse(ifdef(d),exp(my*d*3/4),1) //
E=CA Wyckoff=e x=0.000000 y=0.295800 z=0.250000 TDS=0.019739
E=(FE(0.2500),MG(0.7400)) Wyckoff=e x=0.000000 y=0.907500 z=0.250000 TDS=0.015791
E=O Wyckoff=f x=0.112800 y=0.090000 z=0.131900 TDS=0.022897
E=O Wyckoff=f x=0.372000 y=0.249300 z=0.337500 TDS=0.045005
E=O Wyckoff=f x=0.345100 y=0.022200 z=0.003200 TDS=0.011844
E=SI Wyckoff=f x=0.290100 y=0.085000 z=0.239300 TDS=0.018950
