Repository: njszym/XRD-AutoAnalyzer

# An automatic analysis tool for XRD

A package designed to automate the process of phase identification from XRD spectra using a probabilistic deep learning trained with physics-informed data augmentation.

The corresponding manuscript will be made available soon. Reproducing the published results can be accomplished using the data provided in [figshare](https://figshare.com/s/69030545b8020de35633).

## Usage example

A pre-trained model for the Li-Mn-Ti-O-F chemical space is available in the ```Example/``` directory. To classify the experimentally measured patterns tabulated in the ```Spectra/``` sub-folder, run the following:

```
python run_CNN.py
```

File: autoXRD/dara/data/BGMN-Templates/Structures/MarsMineralCompendium/Augite_2.str
PHASE=Augite // amcsd_0000001
Reference=amcsd_0000001 //
Formula=Na.09_Ca.616_Mg.902_Fe.21_Al.342_Ti.02_Si1.82_O6 //
SpacegroupNo=15 HermannMauguin=C12/c1 Setting=1 CellChoice=1 UniqueAxis=b Lattice=Monoclinic //
PARAM=A=0.969900_0.960201^0.979599 PARAM=B=0.884400_0.875556^0.893244 PARAM=C=0.527200_0.521928^0.532472 //
PARAM=BETA=106.970000_105.900300^108.039700 //
RP=4 k1=0 k2=0 PARAM=B1=0_0^0.01 GEWICHT=SPHAR0 //
GOAL:Augite=GEWICHT*ifthenelse(ifdef(d),exp(my*d*3/4),1) //
E=(AL(0.1820),FE(0.1030),MG(0.7150)) Wyckoff=e x=0.000000 y=0.906300 z=0.250000 TDS=0.010000
E=(AL(0.0800),SI(0.9100),TI(0.0100)) Wyckoff=f x=0.289600 y=0.092400 z=0.235300 TDS=0.010000
E=(CA(0.6160),FE(0.1070),MG(0.1870),NA(0.0900)) Wyckoff=e x=0.000000 y=0.295200 z=0.250000 TDS=0.010000
E=O Wyckoff=f x=0.115000 y=0.086500 z=0.140200 TDS=0.010000
E=O Wyckoff=f x=0.364700 y=0.253000 z=0.326000 TDS=0.010000
E=O Wyckoff=f x=0.325600 y=0.018500 z=0.001300 TDS=0.010000

File: autoXRD/dara/data/BGMN-Templates/Structures/MarsMineralCompendium/Barringerite.str
PHASE=Barringerite // amcsd_0013329
Reference=amcsd_0013329 //
Formula=Fe2_P //
SpacegroupNo=189 HermannMauguin=P-62m Setting=1 UniqueAxis=c Lattice=Hexagonal //
PARAM=A=0.586750_0.580882^0.592618 PARAM=C=0.345810_0.342352^0.349268 //
RP=4 k1=0 k2=0 PARAM=B1=0_0^0.01 GEWICHT=SPHAR0 //
GOAL:Barringerite=GEWICHT*ifthenelse(ifdef(d),exp(my*d*3/4),1) //
E=FE Wyckoff=f x=0.256830 y=0.000000 z=0.000000 TDS=0.004564
E=FE Wyckoff=g x=0.594610 y=0.000000 z=0.500000 TDS=0.006275
E=P Wyckoff=c x=0.333333 y=0.666667 z=0.000000 TDS=0.004638
E=P Wyckoff=b x=0.000000 y=0.000000 z=0.500000 TDS=0.004924

File: autoXRD/dara/data/BGMN-Templates/Structures/MarsMineralCompendium/Bassanite_1.str
PHASE=Bassanite // amcsd_0013867
Reference=amcsd_0013867
Formula=Ca2_S2_O9_H2 //
SpacegroupNo=5 HermannMauguin=I121 Setting=14 CellChoice=3 UniqueAxis=b Lattice=Monoclinic //
PARAM=A=1.203170_1.191138^1.215202 PARAM=B=0.692720_0.685793^0.699647 PARAM=C=1.267110_1.254439^1.279781 //
PARAM=BETA=90.270000_89.367300^91.172700 //
RP=4 k1=0 k2=0 PARAM=B1=0_0^0.01 GEWICHT=SPHAR0 //
GOAL:Bassanite=GEWICHT*ifthenelse(ifdef(d),exp(my*d*3/4),1) //
E=CA Wyckoff=b x=0.000000 y=0.003000 z=0.500000 TDS=0.004998
E=CA Wyckoff=c x=0.720000 y=0.164000 z=0.158000 TDS=0.004998
E=CA Wyckoff=c x=0.263000 y=0.206000 z=0.336000 TDS=0.004003
E=CA Wyckoff=a x=0.000000 y=0.000000 z=0.000000 TDS=0.003000
E=O Wyckoff=c x=0.076000 y=0.144000 z=0.309000 TDS=0.010004
E=O Wyckoff=c x=0.066000 y=0.870000 z=0.186000 TDS=0.009001
E=O Wyckoff=c x=0.931000 y=0.108000 z=0.176000 TDS=0.010004
E=O Wyckoff=c x=0.937000 y=0.889000 z=0.331000 TDS=0.009001
E=O Wyckoff=c x=0.737000 y=0.306000 z=0.330000 TDS=0.009001
E=O Wyckoff=c x=0.635000 y=0.227000 z=0.495000 TDS=0.010004
E=O Wyckoff=c x=0.824000 y=0.157000 z=0.485000 TDS=0.010004
E=O Wyckoff=c x=0.700000 y=0.984000 z=0.365000 TDS=0.010004
E=O Wyckoff=c x=0.236000 y=0.349000 z=0.147000 TDS=0.010999
E=O Wyckoff=c x=0.378000 y=0.241000 z=0.028000 TDS=0.006001
E=O Wyckoff=c x=0.196000 y=0.099000 z=0.009000 TDS=0.007003
E=O Wyckoff=c x=0.300000 y=0.043000 z=0.169000 TDS=0.007998
E=S Wyckoff=c x=0.001000 y=0.003000 z=0.254000 TDS=0.007998
E=S Wyckoff=c x=0.724000 y=0.172000 z=0.418000 TDS=0.007998
E=S Wyckoff=c x=0.275000 y=0.183000 z=0.086000 TDS=0.009001
E=O Wyckoff=a x=0.000000 y=0.347000 z=0.000000 TDS=0.021997 // Wat1
E=O Wyckoff=c x=0.044000 y=0.481000 z=0.650000 TDS=0.024998 // Wat2

File: autoXRD/dara/data/BGMN-Templates/Structures/MarsMineralCompendium/Bassanite_2.str
PHASE=Bassanite // amcsd_0006909
Reference=amcsd_0006909
Formula=Ca2_S2_O9_H2 //
SpacegroupNo=5 HermannMauguin=I121 Setting=14 CellChoice=3 UniqueAxis=b Lattice=Monoclinic //
PARAM=A=1.203500_1.191465^1.215535 PARAM=B=0.692940_0.686011^0.699869 PARAM=C=1.267050_1.254379^1.279721 //
PARAM=BETA=90.266000_89.363340^91.168660 //
RP=4 k1=0 k2=0 PARAM=B1=0_0^0.01 GEWICHT=SPHAR0 //
GOAL:Bassanite=GEWICHT*ifthenelse(ifdef(d),exp(my*d*3/4),1) //
E=CA Wyckoff=a x=0.000000 y=0.500000 z=0.000000 TDS=0.009104
E=CA Wyckoff=b x=0.000000 y=0.511000 z=0.500000 TDS=0.009104
E=CA Wyckoff=c x=0.238000 y=0.199000 z=0.167700 TDS=0.009104
E=CA Wyckoff=c x=0.221700 y=0.165000 z=0.664800 TDS=0.009104
E=O Wyckoff=c x=0.127000 y=0.211000 z=0.984000 TDS=0.009001
E=O Wyckoff=c x=0.238000 y=0.317000 z=0.838000 TDS=0.009001
E=O Wyckoff=c x=0.319000 y=0.161000 z=0.991000 TDS=0.009001
E=O Wyckoff=c x=0.308000 y=0.103000 z=0.491000 TDS=0.009001
E=O Wyckoff=c x=0.125000 y=0.230000 z=0.473000 TDS=0.009001
E=O Wyckoff=c x=0.074000 y=0.616000 z=0.315000 TDS=0.009001
E=O Wyckoff=c x=0.075000 y=0.620000 z=0.816000 TDS=0.009001
E=O Wyckoff=c x=0.196000 y=0.044000 z=0.332000 TDS=0.009001
E=O Wyckoff=c x=0.205000 y=0.985000 z=0.858000 TDS=0.009001
E=O Wyckoff=c x=0.057000 y=0.366000 z=0.178000 TDS=0.009001
E=O Wyckoff=c x=0.058000 y=0.376000 z=0.673000 TDS=0.009001
E=O Wyckoff=c x=0.272000 y=0.359000 z=0.361000 TDS=0.009001
E=S Wyckoff=c x=0.998400 y=0.499000 z=0.249300 TDS=0.007501
E=S Wyckoff=c x=0.224700 y=0.164000 z=0.918300 TDS=0.007501
E=S Wyckoff=c x=0.228200 y=0.185000 z=0.414600 TDS=0.007501
E=O Wyckoff=a x=0.000000 y=0.843000 z=0.000000 TDS=0.064002 // Wat1
E=O Wyckoff=c x=0.953000 y=0.004000 z=0.353000 TDS=0.064002 // Wat2

File: autoXRD/dara/data/BGMN-Templates/Structures/MarsMineralCompendium/Biotite_1.str
PHASE=Biotite // amcsd_0001380
Reference=amcsd_0001380
Formula=Si2.856_Al1.369_(K.955_Ca.03_Na.015)_Mg2.166_Cr.048_Fe.39_Mn.021_Ti.144_O12 //
SpacegroupNo=12 HermannMauguin=C12/m1 Setting=8 CellChoice=2 UniqueAxis=b Lattice=Monoclinic //
PARAM=A=0.531700_0.526383^0.537017 PARAM=B=0.920700_0.911493^0.929907 PARAM=C=1.023200_1.012968^1.033432 //
PARAM=BETA=99.980000_98.980200^100.979800 //
RP=4 k1=0 k2=0 PARAM=B1=0_0^0.01 GEWICHT=SPHAR0 //
GOAL:Biotite=GEWICHT*ifthenelse(ifdef(d),exp(my*d*3/4),1) //
E=(AL(0.2860),SI(0.7140)) Wyckoff=j x=0.075600 y=0.166800 z=0.226900 TDS=0.011190
E=(AL(0.0750),CR(0.0160),FE(0.1300),MG(0.7220),MN(0.0070),TI(0.0480)) Wyckoff=d x=0.500000 y=0.500000 z=0.500000 TDS=0.010276
E=(AL(0.0750),CR(0.0160),FE(0.1300),MG(0.7220),MN(0.0070),TI(0.0480)) Wyckoff=h x=0.500000 y=0.834700 z=0.500000 TDS=0.014155
E=(CA(0.0300),K(0.9550),NA(0.0150)) Wyckoff=b x=0.000000 y=0.500000 z=0.000000 TDS=0.030437
E=O Wyckoff=i x=0.017100 y=0.000000 z=0.169700 TDS=0.019327
E=O Wyckoff=j x=0.325600 y=0.231100 z=0.169200 TDS=0.018999
E=O Wyckoff=j x=0.131300 y=0.167300 z=0.391400 TDS=0.012620
E=O Wyckoff=i x=0.631100 y=0.000000 z=0.397900 TDS=0.013259

File: autoXRD/dara/data/BGMN-Templates/Structures/MarsMineralCompendium/Biotite_2.str
PHASE=Biotite // amcsd_0001381
Reference=amcsd_0001381
Formula=(Si2.908_Al1.092)_K.952_Ca.006_Na.024_Mg2.424_Cr.024_Fe.282_Mn.015_Ti.177_O12 //
SpacegroupNo=12 HermannMauguin=C12/m1 Setting=8 CellChoice=2 UniqueAxis=b Lattice=Monoclinic //
PARAM=A=0.530600_0.525294^0.535906 PARAM=B=0.919000_0.909810^0.928190 PARAM=C=1.016300_1.006137^1.026463 //
PARAM=BETA=100.110000_99.108900^101.111100 //
RP=4 k1=0 k2=0 PARAM=B1=0_0^0.01 GEWICHT=SPHAR0 //
GOAL:Biotite=GEWICHT*ifthenelse(ifdef(d),exp(my*d*3/4),1) //
E=(AL(0.2730),SI(0.7270)) Wyckoff=j x=0.075300 y=0.166800 z=0.225800 TDS=0.010135
E=(CA(0.0060),K(0.9520),NA(0.0240)) Wyckoff=b x=0.000000 y=0.500000 z=0.000000 TDS=0.028668
E=(CR(0.0080),FE(0.0940),MG(0.8080),MN(0.0050),TI(0.0590)) Wyckoff=d x=0.500000 y=0.500000 z=0.500000 TDS=0.013739
E=(CR(0.0080),FE(0.0940),MG(0.8080),MN(0.0050),TI(0.0590)) Wyckoff=h x=0.500000 y=0.835300 z=0.500000 TDS=0.012637
E=O Wyckoff=i x=0.022000 y=0.000000 z=0.168200 TDS=0.017931
E=O Wyckoff=j x=0.322200 y=0.233400 z=0.167200 TDS=0.018302
E=O Wyckoff=j x=0.130900 y=0.167200 z=0.391100 TDS=0.012026
E=O Wyckoff=i x=0.631700 y=0.000000 z=0.400600 TDS=0.011111

File: autoXRD/dara/data/BGMN-Templates/Structures/MarsMineralCompendium/Biotite_3.str
PHASE=Biotite // amcsd_0001294
Reference=amcsd_0001249
Formula=Fe_Mg2_K_(Al_Si3)_O12_H2 //
SpacegroupNo=12 HermannMauguin=C12/m1 Setting=8 CellChoice=2 UniqueAxis=b Lattice=Monoclinic //
PARAM=A=0.534300_0.528957^0.539643 PARAM=B=0.925800_0.916542^0.935058 PARAM=C=1.022700_1.012473^1.032927 //
PARAM=BETA=100.260000_99.257400^101.262600 //
RP=4 k1=0 k2=0 PARAM=B1=0_0^0.01 GEWICHT=SPHAR0 //
GOAL:Biotite=GEWICHT*ifthenelse(ifdef(d),exp(my*d*3/4),1) //
E=(AL(0.2500),SI(0.7500)) Wyckoff=j x=0.074900 y=0.166800 z=0.225800 TDS=0.013292
E=FE Wyckoff=d x=0.500000 y=0.500000 z=0.500000 TDS=0.013566
E=H Wyckoff=i x=0.590000 y=0.000000 z=0.315000 TDS=0.010000
E=K Wyckoff=b x=0.000000 y=0.500000 z=0.000000 TDS=0.033903
E=MG Wyckoff=h x=0.500000 y=0.834800 z=0.500000 TDS=0.014614
E=O Wyckoff=i x=0.026800 y=0.000000 z=0.169000 TDS=0.022974
E=O Wyckoff=j x=0.319200 y=0.235700 z=0.168200 TDS=0.021140
E=O Wyckoff=j x=0.131200 y=0.167800 z=0.391200 TDS=0.015896
E=O Wyckoff=i x=0.628600 y=0.000000 z=0.395700 TDS=0.017149

File: autoXRD/dara/data/BGMN-Templates/Structures/MarsMineralCompendium/Biotite_4.str
PHASE=Biotite // amcsd_ 0001295
Reference=amcsd_0001295
Formula=Fe_Mg2_K_(Al_Si3)_O12_H2 //
SpacegroupNo=12 HermannMauguin=C12/m1 Setting=8 CellChoice=2 UniqueAxis=b Lattice=Monoclinic //
PARAM=A=0.534600_0.529254^0.539946 PARAM=B=0.925200_0.915948^0.934452 PARAM=C=1.023800_1.013562^1.034038 //
PARAM=BETA=100.020000_99.019800^101.020200 //
RP=4 k1=0 k2=0 PARAM=B1=0_0^0.01 GEWICHT=SPHAR0 //
GOAL:Biotite=GEWICHT*ifthenelse(ifdef(d),exp(my*d*3/4),1) //
E=(AL(0.2500),SI(0.7500)) Wyckoff=j x=0.075200 y=0.167400 z=0.226200 TDS=0.008418
E=FE Wyckoff=d x=0.500000 y=0.500000 z=0.500000 TDS=0.009142
E=H Wyckoff=i x=0.510000 y=0.000000 z=0.315000 TDS=0.010000
E=K Wyckoff=b x=0.000000 y=0.500000 z=0.000000 TDS=0.027044
E=MG Wyckoff=h x=0.500000 y=0.834000 z=0.500000 TDS=0.009027
E=O Wyckoff=i x=0.023600 y=0.000000 z=0.168100 TDS=0.016201
E=O Wyckoff=j x=0.322100 y=0.233900 z=0.169500 TDS=0.016933
E=O Wyckoff=j x=0.130800 y=0.167300 z=0.391000 TDS=0.012314
E=O Wyckoff=i x=0.629300 y=0.000000 z=0.396000 TDS=0.013674

File: autoXRD/dara/data/BGMN-Templates/Structures/MarsMineralCompendium/Biotite_5.str
PHASE=Biotite // amcsd_0001296
Reference=amcsd_0001296
Formula=Fe_Mg2_K_(Al_Si3)_O12 //
SpacegroupNo=12 HermannMauguin=C12/m1 Setting=8 CellChoice=2 UniqueAxis=b Lattice=Monoclinic //
PARAM=A=0.535500_0.530145^0.540855 PARAM=B=0.925100_0.915849^0.934351 PARAM=C=1.024600_1.014354^1.034846 //
PARAM=BETA=100.150000_99.148500^101.151500 //
RP=4 k1=0 k2=0 PARAM=B1=0_0^0.01 GEWICHT=SPHAR0 //
GOAL:Biotite=GEWICHT*ifthenelse(ifdef(d),exp(my*d*3/4),1) //
E=(AL(0.2500),SI(0.7500)) Wyckoff=j x=0.075200 y=0.166667 z=0.225600 TDS=0.012745 // check Wyckoff
E=FE Wyckoff=d x=0.500000 y=0.500000 z=0.500000 TDS=0.015630
E=K Wyckoff=b x=0.000000 y=0.500000 z=0.000000 TDS=0.036400
E=MG Wyckoff=h x=0.500000 y=0.834200 z=0.500000 TDS=0.016124
E=O Wyckoff=i x=0.024100 y=0.000000 z=0.169400 TDS=0.025549
E=O Wyckoff=j x=0.320300 y=0.235500 z=0.166800 TDS=0.025184
E=O Wyckoff=j x=0.133000 y=0.167600 z=0.391600 TDS=0.014113
E=O Wyckoff=i x=0.630400 y=0.000000 z=0.394900 TDS=0.013941

File: autoXRD/dara/data/BGMN-Templates/Structures/MarsMineralCompendium/Bischofite.str
PHASE=Bischofite // amcsd_0010001
Reference=amcsd_0010001 //
Formula=Mg_Cl2_O6_H12 //
SpacegroupNo=12 HermannMauguin=C12/m1 Setting=8 CellChoice=2 UniqueAxis=b Lattice=Monoclinic //
PARAM=A=0.986070_0.976209^0.995931 PARAM=B=0.710710_0.703603^0.717817 PARAM=C=0.607370_0.601296^0.613444 //
PARAM=BETA=93.758000_92.820420^94.695580 //
RP=4 k1=0 k2=0 PARAM=B1=0_0^0.01 GEWICHT=SPHAR0 //
GOAL:Bischofite=GEWICHT*ifthenelse(ifdef(d),exp(my*d*3/4),1) //
E=CL Wyckoff=i x=0.317600 y=0.000000 z=0.612200 TDS=0.027998
E=H Wyckoff=i x=0.237200 y=0.000000 z=0.258300 TDS=0.050003
E=H Wyckoff=i x=0.269300 y=0.000000 z=0.008300 TDS=0.070003
E=H Wyckoff=j x=0.020900 y=0.299700 z=0.278400 TDS=0.044998
E=H Wyckoff=j x=0.883900 y=0.198400 z=0.315100 TDS=0.058997
E=MG Wyckoff=a x=0.000000 y=0.000000 z=0.000000 TDS=0.020000
E=O Wyckoff=i x=0.201900 y=0.000000 z=0.109500 TDS=0.035002
E=O Wyckoff=j x=0.957100 y=0.206700 z=0.223300 TDS=0.038997

File: autoXRD/dara/data/BGMN-Templates/Structures/MarsMineralCompendium/Celadonite_1.str
PHASE=Celadonite // amcsd_0005023
Reference=amcsd_0005023 //
Formula=K_Al2_Si4_O12_H2 //
SpacegroupNo=12 HermannMauguin=C12/m1 Setting=8 CellChoice=2 UniqueAxis=b Lattice=Monoclinic //
PARAM=A=0.522700_0.517473^0.527927 PARAM=B=0.905200_0.896148^0.914252 PARAM=C=1.015300_1.005147^1.025453 //
PARAM=BETA=100.530000_99.524700^101.535300 //
RP=4 k1=0 k2=0 PARAM=B1=0_0^0.01 GEWICHT=SPHAR0 //
GOAL:Celadonite=GEWICHT*ifthenelse(ifdef(d),exp(my*d*3/4),1) //
E=AL Wyckoff=g x=0.000000 y=0.666667 z=0.000000 TDS=0.010000
E=K Wyckoff=c x=0.500000 y=0.000000 z=0.500000 TDS=0.010000
E=O Wyckoff=i x=0.406200 y=0.000000 z=0.111400 TDS=0.010000 // O-H
E=O Wyckoff=j x=0.362900 y=0.325900 z=0.112900 TDS=0.010000
E=O Wyckoff=i x=0.953100 y=0.000000 z=0.331500 TDS=0.010000
E=O Wyckoff=j x=0.691200 y=0.249200 z=0.335400 TDS=0.010000
E=SI Wyckoff=j x=0.420500 y=0.332400 z=0.273800 TDS=0.010000

File: autoXRD/dara/data/BGMN-Templates/Structures/MarsMineralCompendium/Celadonite_2.str
PHASE=Celadonite // amcsd_0005025
Reference=amcsd_0005025 //
Formula=K_Al2_Si4_O12_H2 //
SpacegroupNo=12 HermannMauguin=C12/m1 Setting=8 CellChoice=2 UniqueAxis=b Lattice=Monoclinic //
PARAM=A=0.522910_0.517681^0.528139 PARAM=B=0.905100_0.896049^0.914151 PARAM=C=1.014400_1.004256^1.024544 //
PARAM=BETA=100.590000_99.584100^101.595900 //
RP=4 k1=0 k2=0 PARAM=B1=0_0^0.01 GEWICHT=SPHAR0 //
GOAL:Celadonite=GEWICHT*ifthenelse(ifdef(d),exp(my*d*3/4),1) //
E=AL Wyckoff=g x=0.000000 y=0.666667 z=0.000000 TDS=0.010000
E=K Wyckoff=c x=0.500000 y=0.000000 z=0.500000 TDS=0.010000
E=O Wyckoff=i x=0.408500 y=0.000000 z=0.112900 TDS=0.010000 // O-H
E=O Wyckoff=j x=0.364700 y=0.327600 z=0.112900 TDS=0.010000
E=O Wyckoff=i x=0.950500 y=0.000000 z=0.332400 TDS=0.010000
E=O Wyckoff=j x=0.695600 y=0.251900 z=0.335600 TDS=0.010000
E=SI Wyckoff=j x=0.422500 y=0.332600 z=0.273700 TDS=0.010000

File: autoXRD/dara/data/BGMN-Templates/Structures/MarsMineralCompendium/Celadonite_3.str
PHASE=Celadonite // amcsd_0014183
Reference=amcsd_0014183 //
Formula=K.78_Ca.04_Mg.61_Fe1.39_(Si3.67_Al.33)_O12_H2 //
SpacegroupNo=12 HermannMauguin=C12/m1 Setting=8 CellChoice=2 UniqueAxis=b Lattice=Monoclinic //
PARAM=A=0.520000_0.514800^0.525200 PARAM=B=0.900000_0.891000^0.909000 PARAM=C=1.025000_1.014750^1.035250 //
PARAM=BETA=100.100000_99.099000^101.101000 //
RP=4 k1=0 k2=0 PARAM=B1=0_0^0.01 GEWICHT=SPHAR0 //
GOAL:Celadonite=GEWICHT*ifthenelse(ifdef(d),exp(my*d*3/4),1) //
E=(AL(0.0825),SI(0.9175)) Wyckoff=j x=0.421000 y=0.332600 z=0.275000 TDS=0.010000
E=(CA(0.0400),K(0.7800)) Wyckoff=c x=0.500000 y=0.000000 z=0.500000 TDS=0.010000
E=(FE(0.1550),FE(0.5400),MG(0.3050)) Wyckoff=g x=0.000000 y=0.664800 z=0.000000 TDS=0.010000
E=O Wyckoff=i x=0.386000 y=0.000000 z=0.116000 TDS=0.010000 // O-H
E=O Wyckoff=j x=0.367000 y=0.324000 z=0.111000 TDS=0.010000
E=O Wyckoff=j x=0.187000 y=0.254000 z=0.338000 TDS=0.010000
E=O Wyckoff=i x=0.945000 y=0.000000 z=0.338000 TDS=0.010000

File: autoXRD/dara/data/BGMN-Templates/Structures/MarsMineralCompendium/Celadonite_4.str
PHASE=Celadonite // amcsd_0019223
Reference=amcsd_0019223 //
Formula=K_(Fe1.22_Mg.78)_Si4_O12_H2 //
SpacegroupNo=5 HermannMauguin=C121 Setting=8 CellChoice=2 UniqueAxis=b Lattice=Monoclinic //
PARAM=A=0.522300_0.517077^0.527523 PARAM=B=0.904700_0.895653^0.913747 PARAM=C=1.019700_1.009503^1.029897 //
PARAM=BETA=100.430000_99.425700^101.434300 //
RP=4 k1=0 k2=0 PARAM=B1=0_0^0.01 GEWICHT=SPHAR0 //
GOAL:Celadonite=GEWICHT*ifthenelse(ifdef(d),exp(my*d*3/4),1) //
E=(FE(0.8700),MG(0.1300)) Wyckoff=a x=0.000000 y=0.666140 z=0.000000 TDS=0.028318
E=(FE(0.3500),MG(0.6500)) Wyckoff=a x=0.000000 y=0.332280 z=0.000000 TDS=0.025414
E=H Wyckoff=c x=0.247000 y=0.002000 z=0.093000 TDS=0.010000
E=K Wyckoff=b x=0.000000 y=0.500000 z=0.500000 TDS=0.039939
E=O Wyckoff=c x=0.186590 y=0.250980 z=0.333333 TDS=0.041985 // check Wyckoff
E=O Wyckoff=c x=0.443050 y=0.500520 z=0.330740 TDS=0.041076
E=O Wyckoff=c x=0.688870 y=0.255030 z=0.334070 TDS=0.042532
E=O Wyckoff=c x=0.396450 y=0.001560 z=0.112570 TDS=0.043572
E=O Wyckoff=c x=0.378120 y=0.331720 z=0.112940 TDS=0.043048
E=O Wyckoff=c x=0.856040 y=0.179020 z=0.114190 TDS=0.042785
E=SI Wyckoff=c x=0.414320 y=0.332870 z=0.273310 TDS=0.039121
E=SI Wyckoff=c x=0.412810 y=0.667580 z=0.272670 TDS=0.036019

File: autoXRD/dara/data/BGMN-Templates/Structures/MarsMineralCompendium/Chamosite_2.str
PHASE=Chamosite // amcsd_0012235
Reference=amcsd_0012235 //
Formula=(Mg2.518_Fe2.482)_Al1.2_Si3.8_O18_H10 //
SpacegroupNo=2 HermannMauguin=C-1 Setting=2 Lattice=Triclinic //
PARAM=A=0.536982_0.531612^0.542352 PARAM=B=0.930310_0.921007^0.939613 PARAM=C=1.426100_1.411839^1.440361 //
PARAM=ALPHA=90.315000_89.411850^91.218150 PARAM=BETA=97.234000_96.261660^98.206340 PARAM=GAMMA=90.022000_89.121780^90.922220 //
RP=4 k1=0 k2=0 PARAM=B1=0_0^0.01 GEWICHT=SPHAR0 //
GOAL:Chamosite=GEWICHT*ifthenelse(ifdef(d),exp(my*d*3/4),1) //
E=AL Wyckoff=h x=0.500000 y=0.000000 z=0.500000 TDS=0.002369
E=(AL(0.0500),SI(0.9500)) Wyckoff=i x=0.240000 y=0.170000 z=0.194100 TDS=0.000790
E=(AL(0.0500),SI(0.9500)) Wyckoff=i x=0.730000 y=0.998000 z=0.194500 TDS=0.000790
E=(FE(0.4620),MG(0.5380)) Wyckoff=a x=0.000000 y=0.000000 z=0.000000 TDS=0.001579
E=(FE(0.5040),MG(0.4960)) Wyckoff=i x=0.014100 y=0.334800 z=0.002700 TDS=0.001579
E=(FE(0.5060),MG(0.4940)) Wyckoff=i x=0.003200 y=0.168300 z=0.500400 TDS=0.001579
E=O Wyckoff=i x=0.018000 y=0.061000 z=0.230600 TDS=0.008685 // O-H5
E=O Wyckoff=i x=0.689000 y=0.331200 z=0.074200 TDS=0.008685 // O-H6
E=O Wyckoff=i x=0.144000 y=0.999000 z=0.430000 TDS=0.008685 // O-H7
E=O Wyckoff=i x=0.143000 y=0.336100 z=0.428600 TDS=0.008685 // O-H8
E=O Wyckoff=i x=0.643000 y=0.162700 z=0.431100 TDS=0.008685 // O-H9
E=O Wyckoff=i x=0.191000 y=0.163500 z=0.078900 TDS=0.008685
E=O Wyckoff=i x=0.705000 y=0.998000 z=0.075600 TDS=0.008685
E=O Wyckoff=i x=0.231000 y=0.336000 z=0.237400 TDS=0.008685
E=O Wyckoff=i x=0.528000 y=0.118000 z=0.230200 TDS=0.008685

File: autoXRD/dara/data/BGMN-Templates/Structures/MarsMineralCompendium/Chlorapatite_1.str
PHASE=Chlorapatite // amcsd_0001291
Reference=amcsd_0001291 //
Formula=Ca5_P3_O12.24_Cl.47_F.29_H.24 //
SpacegroupNo=14 HermannMauguin=P112_1/b Setting=15 UniqueAxis=c Lattice=Monoclinic //
PARAM=A=0.948770_0.939282^0.958258 PARAM=B=1.896280_1.877317^1.915243 PARAM=C=0.682240_0.675418^0.689062 //
PARAM=GAMMA=119.973900_118.774161^121.173639 //
RP=4 k1=0 k2=0 PARAM=B1=0_0^0.01 GEWICHT=SPHAR0 //
GOAL:Chlorapatite=GEWICHT*ifthenelse(ifdef(d),exp(my*d*3/4),1) //
E=CA Wyckoff=e x=0.331300 y=0.582430 z=0.002000 TDS=0.011401
E=CA Wyckoff=e x=0.335600 y=0.584340 z=0.498000 TDS=0.015097
E=CA Wyckoff=e x=0.251100 y=0.248090 z=0.249800 TDS=0.014797
E=CA Wyckoff=e x=0.996200 y=0.622580 z=0.749200 TDS=0.014797
E=CA Wyckoff=e x=0.255000 y=0.375540 z=0.750300 TDS=0.014899
E=CL(0.2350) Wyckoff=e x=0.000000 y=0.249400 z=0.434500 TDS=0.012199 // check Wyckoff
E=CL(0.2350) Wyckoff=e x=0.000000 y=0.250700 z=0.130000 TDS=0.013896 // check Wyckoff
E=F(0.2900) Wyckoff=e x=0.000000 y=0.250200 z=0.237000 TDS=0.013999 // check Wyckoff
E=O(0.2400) Wyckoff=e x=0.000600 y=0.249800 z=0.340000 TDS=0.001398 // O-H
E=O Wyckoff=e x=0.334600 y=0.493900 z=0.251000 TDS=0.014102
E=O Wyckoff=e x=0.488000 y=0.326800 z=0.751100 TDS=0.014102
E=O Wyckoff=e x=0.153400 y=0.582900 z=0.249200 TDS=0.014102
E=O Wyckoff=e x=0.589400 y=0.482500 z=0.246500 TDS=0.016297
E=O Wyckoff=e x=0.534600 y=0.312100 z=0.249000 TDS=0.016202
E=O Wyckoff=e x=0.124200 y=0.544700 z=0.747600 TDS=0.015997
E=O Wyckoff=e x=0.344100 y=0.380000 z=0.070900 TDS=0.020000
E=O Wyckoff=e x=0.739900 y=0.292600 z=0.071000 TDS=0.018902
E=O Wyckoff=e x=0.084600 y=0.421700 z=0.571000 TDS=0.019297
E=O Wyckoff=e x=0.350800 y=0.381700 z=0.433100 TDS=0.020000
E=O Wyckoff=e x=0.736500 y=0.293200 z=0.432900 TDS=0.021003
E=O Wyckoff=e x=0.086500 y=0.425800 z=0.933800 TDS=0.020497
E=P Wyckoff=e x=0.401800 y=0.435340 z=0.250500 TDS=0.010099
E=P Wyckoff=e x=0.629200 y=0.265570 z=0.250800 TDS=0.010201
E=P Wyckoff=e x=0.031200 y=0.450930 z=0.750200 TDS=0.010201

File: autoXRD/dara/data/BGMN-Templates/Structures/MarsMineralCompendium/Chlorapatite_2.str
PHASE=Chlorapatite // amcsd_0001258
Reference=amcsd_0001258 //
Formula=Ca5_P3_O12_Cl.88_F.12 //
SpacegroupNo=176 HermannMauguin=P6_3/m Setting=1 UniqueAxis=c Lattice=Hexagonal //
PARAM=A=0.959800_0.950202^0.969398 PARAM=C=0.677600_0.670824^0.684376 //
RP=4 k1=0 k2=0 PARAM=B1=0_0^0.01 GEWICHT=SPHAR0 //
GOAL:Chlorapatite=GEWICHT*ifthenelse(ifdef(d),exp(my*d*3/4),1) //
E=CA Wyckoff=f x=0.333333 y=0.666667 z=0.502700 TDS=0.009918
E=CA Wyckoff=h x=0.001120 y=0.257630 z=0.250000 TDS=0.011443
E=CL(0.4400) Wyckoff=e x=0.000000 y=0.000000 z=0.432300 TDS=0.026845
E=F(0.1200) Wyckoff=a x=0.000000 y=0.000000 z=0.250000 TDS=0.010000
E=O Wyckoff=h x=0.490200 y=0.340300 z=0.250000 TDS=0.013500
E=O Wyckoff=h x=0.465400 y=0.590800 z=0.250000 TDS=0.014655
E=O Wyckoff=i x=0.265500 y=0.352200 z=0.068400 TDS=0.018837
E=P Wyckoff=h x=0.373590 y=0.405810 z=0.250000 TDS=0.007683

File: autoXRD/dara/data/BGMN-Templates/Structures/MarsMineralCompendium/ClinochloreIIb2.str
PHASE=ClinochloreIIb2 // amcsd_0002314
Reference=amcsd_0002314 //
Formula=Mg2.97_Al.99_Si3.04_O12_I12_H2 //
SpacegroupNo=12 HermannMauguin=C12/m1 Setting=8 CellChoice=2 UniqueAxis=b Lattice=Monoclinic //
PARAM=A=0.537200_0.531828^0.542572 PARAM=B=0.929100_0.919809^0.938391 PARAM=C=1.427000_1.412730^1.441270 //
PARAM=BETA=97.340000_96.366600^98.313400 //
RP=4 k1=0 k2=0 PARAM=B1=0_0^0.01 GEWICHT=SPHAR0 //
GOAL:ClinochloreIIb2=GEWICHT*ifthenelse(ifdef(d),exp(my*d*3/4),1) //
E=(AL(0.2400),SI(0.7600)) Wyckoff=j x=0.232300 y=0.167300 z=0.193400 TDS=0.035390
E=(AL(0.0100),MG(0.9900)) Wyckoff=a x=0.000000 y=0.000000 z=0.000000 TDS=0.030801
E=(AL(0.0100),MG(0.9900)) Wyckoff=g x=0.000000 y=0.333100 z=0.000000 TDS=0.032203
E=I Wyckoff=i x=0.129000 y=0.000000 z=0.388000 TDS=0.062740
E=I Wyckoff=j x=0.195000 y=0.664000 z=0.574700 TDS=0.076240
E=I Wyckoff=j x=0.133000 y=0.332100 z=0.409600 TDS=0.076787
E=I Wyckoff=i x=0.198000 y=0.000000 z=0.596000 TDS=0.079353
E=O Wyckoff=i x=0.690900 y=0.000000 z=0.075200 TDS=0.042742 // O-H4
E=O Wyckoff=j x=0.193700 y=0.166800 z=0.076800 TDS=0.037256
E=O Wyckoff=i x=0.208000 y=0.000000 z=0.235700 TDS=0.053097
E=O Wyckoff=j x=0.514500 y=0.230300 z=0.235100 TDS=0.060649

File: autoXRD/dara/data/BGMN-Templates/Structures/MarsMineralCompendium/ClinochloreIIb4.str
PHASE=ClinochloreIIb4 // amcsd_0002313
Reference=amcsd_0002313 //
Formula=Mg2.97_Al.99_Si3.04_O12_I12_H2 //
SpacegroupNo=2 HermannMauguin=C-1 Setting=2 Lattice=Triclinic //
PARAM=A=0.536800_0.531432^0.542168 PARAM=B=0.929700_0.920403^0.938997 PARAM=C=1.421500_1.407285^1.435715 //
PARAM=ALPHA=89.860000_88.961400^90.758600 PARAM=BETA=97.150000_96.178500^98.121500 PARAM=GAMMA=89.980000_89.080200^90.879800 //
RP=4 k1=0 k2=0 PARAM=B1=0_0^0.01 GEWICHT=SPHAR0 //
GOAL:ClinochloreIIb4=GEWICHT*ifthenelse(ifdef(d),exp(my*d*3/4),1) //
E=(AL(0.2400),SI(0.7600)) Wyckoff=i x=0.229700 y=0.166200 z=0.193300 TDS=0.028474
E=(AL(0.2400),SI(0.7600)) Wyckoff=i x=0.231100 y=0.498900 z=0.193400 TDS=0.027707
E=I Wyckoff=i x=0.186000 y=0.333000 z=0.575000 TDS=0.068563
E=I Wyckoff=i x=0.194000 y=0.995000 z=0.574000 TDS=0.063018
E=I Wyckoff=i x=0.198000 y=0.666000 z=0.597000 TDS=0.073867
E=I Wyckoff=i x=0.129000 y=0.666000 z=0.387400 TDS=0.048865
E=I Wyckoff=i x=0.138000 y=0.333800 z=0.410000 TDS=0.064183
E=I Wyckoff=i x=0.138000 y=0.001800 z=0.411000 TDS=0.066788
E=MG(0.9900) Wyckoff=a x=0.000000 y=0.000000 z=0.000000 TDS=0.024966
E=MG(0.9900) Wyckoff=i x=0.000500 y=0.333600 z=0.999800 TDS=0.026455
E=O Wyckoff=i x=0.691900 y=0.332600 z=0.075400 TDS=0.032889 // O-H6
E=O Wyckoff=i x=0.192000 y=0.166200 z=0.076700 TDS=0.188017
E=O Wyckoff=i x=0.692400 y=0.999500 z=0.077500 TDS=0.029615
E=O Wyckoff=i x=0.208000 y=0.332100 z=0.234800 TDS=0.050284
E=O Wyckoff=i x=0.513000 y=0.101000 z=0.234400 TDS=0.047944
E=O Wyckoff=i x=0.013000 y=0.065200 z=0.233800 TDS=0.043366

File: autoXRD/dara/data/BGMN-Templates/Structures/MarsMineralCompendium/Clinochlore_1.str
PHASE=Clinochlore // amcsd_0000119
Reference=amcsd_0000119 //
Formula=Mg5.1_Al1.2_Cr.7_Si3_O18_H8 //
SpacegroupNo=2 HermannMauguin=C-1 Setting=2 Lattice=Triclinic //
PARAM=A=0.533800_0.528462^0.539138 PARAM=B=0.924700_0.915453^0.933947 PARAM=C=1.443500_1.429065^1.457935 //
PARAM=ALPHA=90.000000_89.100000^90.900000 PARAM=BETA=97.080000_96.109200^98.050800 PARAM=GAMMA=90.000000_89.100000^90.900000 //
RP=4 k1=0 k2=0 PARAM=B1=0_0^0.01 GEWICHT=SPHAR0 //
GOAL:Clinochlore=GEWICHT*ifthenelse(ifdef(d),exp(my*d*3/4),1) //
E=(AL(0.4000),SI(0.6000)) Wyckoff=i x=0.400000 y=0.001000 z=0.191000 TDS=0.010000
E=(AL(0.1000),SI(0.9000)) Wyckoff=i x=0.894000 y=0.167000 z=0.191000 TDS=0.010000
E=(AL(0.2000),CR(0.7000),MG(0.1000)) Wyckoff=h x=0.500000 y=0.000000 z=0.500000 TDS=0.010000
E=MG Wyckoff=a x=0.000000 y=0.000000 z=0.000000 TDS=0.010000
E=MG Wyckoff=i x=0.999000 y=0.333000 z=0.002000 TDS=0.010000
E=MG Wyckoff=i x=0.003000 y=0.166000 z=0.504000 TDS=0.010000
E=O Wyckoff=i x=0.381000 y=0.333000 z=0.074000 TDS=0.010000 // O-H1
E=O Wyckoff=i x=0.154000 y=0.998000 z=0.432000 TDS=0.010000 // O-H2
E=O Wyckoff=i x=0.129000 y=0.339000 z=0.428000 TDS=0.010000 // O-H3
E=O Wyckoff=i x=0.653000 y=0.164000 z=0.428000 TDS=0.010000 // O-H4
E=O Wyckoff=i x=0.360000 y=0.996000 z=0.075000 TDS=0.010000
E=O Wyckoff=i x=0.860000 y=0.171000 z=0.076000 TDS=0.010000
E=O Wyckoff=i x=0.133000 y=0.065000 z=0.232000 TDS=0.010000
E=O Wyckoff=i x=0.645000 y=0.100000 z=0.232000 TDS=0.010000
E=O Wyckoff=i x=0.931000 y=0.328000 z=0.234000 TDS=0.010000

File: autoXRD/dara/data/BGMN-Templates/Structures/MarsMineralCompendium/Clinochlore_2.str
PHASE=Clinochlore // amcsd_0000771
Reference=amcsd_0000771 //
Formula=Mg5_Al1.75_Cr.25_Si3_O18_H8 //
SpacegroupNo=2 HermannMauguin=C-1 Setting=2 Lattice=Triclinic //
PARAM=A=0.533400_0.528066^0.538734 PARAM=B=0.922800_0.913572^0.932028 PARAM=C=1.437100_1.422729^1.451471 //
PARAM=ALPHA=90.530000_89.624700^91.435300 PARAM=BETA=97.430000_96.455700^98.404300 PARAM=GAMMA=89.900000_89.001000^90.799000 //
RP=4 k1=0 k2=0 PARAM=B1=0_0^0.01 GEWICHT=SPHAR0 //
GOAL:Clinochlore=GEWICHT*ifthenelse(ifdef(d),exp(my*d*3/4),1) //
E=MG Wyckoff=a x=0.000000 y=0.000000 z=0.000000 TDS=0.038448
E=MG Wyckoff=i x=0.001400 y=0.333700 z=0.000000 TDS=0.011690
E=MG Wyckoff=i x=0.999400 y=0.166667 z=0.500000 TDS=0.013881
E=(AL(0.7500),CR(0.2500)) Wyckoff=h x=0.500000 y=0.000000 z=0.500000 TDS=0.010943
E=(SI(0.7500),AL(0.2500)) Wyckoff=i x=0.232600 y=0.169200 z=0.192000 TDS=0.008398
E=(SI(0.7500),AL(0.2500)) Wyckoff=i x=0.733100 y=0.002300 z=0.191900 TDS=0.008567
E=O Wyckoff=i x=0.692300 y=0.333900 z=0.073100 TDS=0.010444
E=O Wyckoff=i x=0.157500 y=0.998900 z=0.430200 TDS=0.013748
E=O Wyckoff=i x=0.133400 y=0.340200 z=0.430100 TDS=0.013379
E=O Wyckoff=i x=0.633500 y=0.157000 z=0.430700 TDS=0.012782
E=O Wyckoff=i x=0.193200 y=0.167500 z=0.076600 TDS=0.009406
E=O Wyckoff=i x=0.693000 y=0.000900 z=0.076600 TDS=0.010035
E=O Wyckoff=i x=0.210800 y=0.336700 z=0.233100 TDS=0.015905
E=O Wyckoff=i x=0.516200 y=0.104500 z=0.234000 TDS=0.016253
E=O Wyckoff=i x=0.016400 y=0.068200 z=0.233000 TDS=0.015889
E=H Wyckoff=i x=0.705400 y=0.331800 z=0.137500 TDS=0.015000
E=H Wyckoff=i x=0.152100 y=0.002700 z=0.362500 TDS=0.015000
E=H Wyckoff=i x=0.132000 y=0.344500 z=0.363600 TDS=0.015000
E=H Wyckoff=i x=0.612500 y=0.152700 z=0.361700 TDS=0.015000

File: autoXRD/dara/data/BGMN-Templates/Structures/MarsMineralCompendium/Clinochlore_3.str
PHASE=Clinochlore // amcsd_0000770
Reference=amcsd_0000770 //
Formula=Mg5_Al1.67_Cr.28_Si3.04_O18_H8 //
SpacegroupNo=2 HermannMauguin=C-1 Setting=2 Lattice=Triclinic //
PARAM=A=0.532700_0.527373^0.538027 PARAM=B=0.922700_0.913473^0.931927 PARAM=C=1.435600_1.421244^1.449956 //
PARAM=ALPHA=90.450000_89.545500^91.354500 PARAM=BETA=97.350000_96.376500^98.323500 PARAM=GAMMA=89.980000_89.080200^90.879800 //
RP=4 k1=0 k2=0 PARAM=B1=0_0^0.01 GEWICHT=SPHAR0 //
GOAL:Clinochlore=GEWICHT*ifthenelse(ifdef(d),exp(my*d*3/4),1) //
E=MG Wyckoff=a x=0.000000 y=0.000000 z=0.000000 TDS=0.016011
E=MG Wyckoff=i x=0.001500 y=0.333600 z=0.999900 TDS=0.016046
E=MG Wyckoff=i x=0.999200 y=0.166667 z=0.499900 TDS=0.018072
E=(AL(0.7100),CR(0.2800)) Wyckoff=h x=0.500000 y=0.000000 z=0.500000 TDS=0.010758
E=(SI(0.7600),AL(0.2400)) Wyckoff=i x=0.232800 y=0.168800 z=0.192000 TDS=0.009497
E=(SI(0.7600),AL(0.2400)) Wyckoff=i x=0.733200 y=0.002200 z=0.191900 TDS=0.009470
E=O Wyckoff=i x=0.691500 y=0.333800 z=0.072700 TDS=0.012381
E=O Wyckoff=i x=0.158200 y=0.999100 z=0.430500 TDS=0.014802
E=O Wyckoff=i x=0.134900 y=0.339600 z=0.430300 TDS=0.014988
E=O Wyckoff=i x=0.635100 y=0.158200 z=0.430800 TDS=0.013872
E=O Wyckoff=i x=0.193500 y=0.167300 z=0.076900 TDS=0.011588
E=O Wyckoff=i x=0.693800 y=0.001100 z=0.076700 TDS=0.011471
E=O Wyckoff=i x=0.210700 y=0.336400 z=0.233300 TDS=0.016769
E=O Wyckoff=i x=0.515100 y=0.104500 z=0.233400 TDS=0.016455
E=O Wyckoff=i x=0.014800 y=0.067400 z=0.233000 TDS=0.017423
E=H Wyckoff=i x=0.687000 y=0.343000 z=0.142000 TDS=0.015000
E=H Wyckoff=i x=0.127000 y=0.012000 z=0.371000 TDS=0.015000
E=H Wyckoff=i x=0.129000 y=0.351000 z=0.367000 TDS=0.015000
E=H Wyckoff=i x=0.608000 y=0.157000 z=0.368000 TDS=0.015000

File: autoXRD/dara/data/BGMN-Templates/Structures/MarsMineralCompendium/Clinoferrosilite.str
PHASE=Clinoferrosilite // amcsd_0000459
Reference=amcsd_0000459
Formula=Fe1.6_Ca.4_Si2_O6 //
SpacegroupNo=15 HermannMauguin=C12/c1 Setting=1 CellChoice=1 UniqueAxis=b Lattice=Monoclinic //
PARAM=A=0.976000_0.966240^0.985760 PARAM=B=0.905700_0.896643^0.914757 PARAM=C=0.523400_0.518166^0.528634 //
PARAM=BETA=106.300000_105.237000^107.363000 //
RP=4 k1=0 k2=0 PARAM=B1=0_0^0.01 GEWICHT=SPHAR0 //
GOAL:Clinoferrosilite=GEWICHT*ifthenelse(ifdef(d),exp(my*d*3/4),1) //
E=(CA(0.4000),FE(0.6000)) Wyckoff=e x=0.000000 y=0.275100 z=0.250000 TDS=0.017797
E=FE Wyckoff=e x=0.000000 y=0.905000 z=0.250000 TDS=0.006403
E=O Wyckoff=f x=0.121400 y=0.089300 z=0.153500 TDS=0.007801
E=O Wyckoff=f x=0.371200 y=0.241700 z=0.348000 TDS=0.015302
E=O Wyckoff=f x=0.351700 y=0.026100 z=0.998000 TDS=0.011401
E=SI Wyckoff=f x=0.293700 y=0.089100 z=0.244000 TDS=0.006498

File: autoXRD/dara/data/BGMN-Templates/Structures/MarsMineralCompendium/Clinohypersthene.str
PHASE=Clinohypersthene // amcsd_0000420
Reference=amcsd_0000420 //
Formula=Fe1.337_Mg.631_Ca.032_Si2_O6 //
SpacegroupNo=14 HermannMauguin=P12_1/c1 Setting=14 CellChoice=3 UniqueAxis=b Lattice=Monoclinic //
PARAM=A=0.969100_0.959409^0.978791 PARAM=B=0.899300_0.890307^0.908293 PARAM=C=0.523100_0.517869^0.528331 //
PARAM=BETA=108.610000_107.523900^109.696100 //
RP=4 k1=0 k2=0 PARAM=B1=0_0^0.01 GEWICHT=SPHAR0 //
GOAL:Clinohypersthene=GEWICHT*ifthenelse(ifdef(d),exp(my*d*3/4),1) //
E=(CA(0.0320),FE(0.8340),MG(0.1340)) Wyckoff=e x=0.256900 y=0.015400 z=0.223000 TDS=0.005401
E=(FE(0.5030),MG(0.4970)) Wyckoff=e x=0.250600 y=0.653900 z=0.226300 TDS=0.003403
E=O Wyckoff=e x=0.867900 y=0.337800 z=0.181200 TDS=0.003900
E=O Wyckoff=e x=0.376200 y=0.836300 z=0.133200 TDS=0.004801
E=O Wyckoff=e x=0.123500 y=0.497600 z=0.335400 TDS=0.004603
E=O Wyckoff=e x=0.631300 y=0.983800 z=0.382200 TDS=0.005898
E=O Wyckoff=e x=0.103900 y=0.270300 z=0.592900 TDS=0.004903
E=O Wyckoff=e x=0.605400 y=0.700700 z=0.472400 TDS=0.003900
E=SI Wyckoff=e x=0.043900 y=0.339600 z=0.289400 TDS=0.002503
E=SI Wyckoff=e x=0.552400 y=0.835500 z=0.237700 TDS=0.002298

File: autoXRD/dara/data/BGMN-Templates/Structures/MarsMineralCompendium/ClinoptiloliteNa.str
PHASE=ClinoptiloliteNa // amcsd_0015652
Reference=amcsd_0015652 //
Formula=Na2.06_Si16.4_Al1.6_O47.56_H23.12 //
SpacegroupNo=12 HermannMauguin=C12/m1 Setting=8 CellChoice=2 UniqueAxis=b Lattice=Monoclinic //
PARAM=A=1.764100_1.746459^1.781741 PARAM=B=1.803100_1.785069^1.821131 PARAM=C=0.740200_0.732798^0.747602 //
PARAM=BETA=116.430000_115.265700^117.594300 //
RP=4 k1=0 k2=0 PARAM=B1=0_0^0.01 GEWICHT=SPHAR0 //
GOAL:ClinoptiloliteNa=GEWICHT*ifthenelse(ifdef(d),exp(my*d*3/4),1) //
E=(AL(0.4000),SI(0.6000)) Wyckoff=j x=0.214300 y=0.410200 z=0.503900 TDS=0.010000
E=NA(0.5400) Wyckoff=i x=0.147500 y=0.000000 z=0.664800 TDS=0.010000
E=NA(0.4400) Wyckoff=i x=0.540000 y=0.000000 z=0.221500 TDS=0.010000
E=NA(0.1000) Wyckoff=a x=0.000000 y=0.000000 z=0.000000 TDS=0.285997
E=O Wyckoff=i x=0.700100 y=0.000000 z=0.462200 TDS=0.010000
E=O Wyckoff=j x=0.117200 y=0.372300 z=0.406700 TDS=0.010000
E=O Wyckoff=j x=0.230700 y=0.121900 z=0.613100 TDS=0.010000
E=O Wyckoff=j x=0.183600 y=0.156800 z=0.885800 TDS=0.010000
E=O Wyckoff=j x=0.234200 y=0.108100 z=0.249500 TDS=0.010000
E=O Wyckoff=h x=0.500000 y=0.825900 z=0.500000 TDS=0.010000
E=O Wyckoff=j x=0.080800 y=0.162700 z=0.058600 TDS=0.010000
E=O Wyckoff=j x=0.127500 y=0.234900 z=0.548500 TDS=0.010000
E=O Wyckoff=j x=0.011500 y=0.269900 z=0.185100 TDS=0.010000
E=O Wyckoff=j x=0.212000 y=0.252300 z=0.183600 TDS=0.010000
E=SI Wyckoff=j x=0.178900 y=0.171100 z=0.096100 TDS=0.010000
E=SI Wyckoff=j x=0.207600 y=0.191200 z=0.714400 TDS=0.010000
E=SI Wyckoff=j x=0.065600 y=0.300200 z=0.413000 TDS=0.010000
E=SI Wyckoff=g x=0.000000 y=0.217000 z=0.000000 TDS=0.010000
E=O Wyckoff=i x=0.735000 y=0.000000 z=0.029300 TDS=0.030998 // Wat1
E=O(0.6100) Wyckoff=i x=0.082600 y=0.000000 z=0.834100 TDS=0.202998 // Wat2
E=O Wyckoff=j x=0.078600 y=0.416500 z=0.968600 TDS=0.090998 // Wat3
E=O Wyckoff=c x=0.500000 y=0.000000 z=0.500000 TDS=0.069000 // Wat4
E=O(0.5200) Wyckoff=j x=0.015500 y=0.096200 z=0.457200 TDS=0.211999 // Wat5
E=O(0.6300) Wyckoff=i x=0.083333 y=0.000000 z=0.255800 TDS=0.098001 // Wat6

File: autoXRD/dara/data/BGMN-Templates/Structures/MarsMineralCompendium/Clinopyroxene.str
PHASE=Clinopyroxene // amcsd_0000153
Reference=amcsd_0000153
Formula=Mg.57_Fe.22_Al.64_Ti.07_(Ca.98_Mn.01_Na.01)_Si1.5_O6 //
SpacegroupNo=15 HermannMauguin=C12/c1 Setting=1 CellChoice=1 UniqueAxis=b Lattice=Monoclinic //
PARAM=A=0.979400_0.969606^0.989194 PARAM=B=0.890600_0.881694^0.899506 PARAM=C=0.531900_0.526581^0.537219 //
PARAM=BETA=105.900000_104.841000^106.959000 //
RP=4 k1=0 k2=0 PARAM=B1=0_0^0.01 GEWICHT=SPHAR0 //
GOAL:Clinopyroxene=GEWICHT*ifthenelse(ifdef(d),exp(my*d*3/4),1) //
E=(AL(0.2500),SI(0.7500)) Wyckoff=f x=0.212900 y=0.407200 z=0.772800 TDS=0.002481
E=(AL(0.1400),FE(0.2200),MG(0.5700),TI(0.0700)) Wyckoff=e x=0.000000 y=0.906800 z=0.250000 TDS=0.005474
E=(CA(0.9800),MN(0.0100),NA(0.0100)) Wyckoff=e x=0.000000 y=0.304300 z=0.250000 TDS=0.006717
E=O Wyckoff=f x=0.387000 y=0.412200 z=0.862300 TDS=0.004185
E=O Wyckoff=f x=0.137900 y=0.245400 z=0.681100 TDS=0.007650
E=O Wyckoff=f x=0.148200 y=0.481100 z=0.008300 TDS=0.005977

File: autoXRD/dara/data/BGMN-Templates/Structures/MarsMineralCompendium/Cookeite.str
PHASE=Cookeite // amcsd_0001949
Reference=amcsd_0001949 //
Formula=Al4.99_Li.86_Si3.04_H8_O18 //
SpacegroupNo=9 HermannMauguin=C1c1 Setting=1 CellChoice=1 UniqueAxis=b Lattice=Monoclinic //
PARAM=A=0.515800_0.510642^0.520958 PARAM=B=0.894000_0.885060^0.902940 PARAM=C=2.849800_2.821302^2.878298 //
PARAM=BETA=96.600000_95.634000^97.566000 //
RP=4 k1=0 k2=0 PARAM=B1=0_0^0.01 GEWICHT=SPHAR0 //
GOAL:Cookeite=GEWICHT*ifthenelse(ifdef(d),exp(my*d*3/4),1) //
E=(AL(0.2100),LI(0.6800)) Wyckoff=a x=0.500500 y=0.668100 z=0.250900 TDS=0.005480
E=(AL(0.1500),SI(0.8500)) Wyckoff=a x=0.388500 y=0.988600 z=0.095900 TDS=0.012193
E=(AL(0.1500),SI(0.8500)) Wyckoff=a x=0.400100 y=0.657000 z=0.095600 TDS=0.009265
E=(AL(0.1500),SI(0.8500)) Wyckoff=a x=0.586800 y=0.328200 z=0.404800 TDS=0.023594
E=(AL(0.5100),SI(0.4900)) Wyckoff=a x=0.595400 y=0.658000 z=0.404100 TDS=0.003677
E=H Wyckoff=a x=0.386500 y=0.317400 z=0.067500 TDS=0.029412
E=H Wyckoff=a x=0.535400 y=0.998500 z=0.435500 TDS=0.017552
E=H Wyckoff=a x=0.130500 y=0.989200 z=0.181600 TDS=0.018490
E=H Wyckoff=a x=0.139800 y=0.338300 z=0.178700 TDS=0.013939
E=H Wyckoff=a x=0.105600 y=0.657800 z=0.181000 TDS=0.017599
E=H Wyckoff=a x=0.377600 y=0.183900 z=0.319800 TDS=0.018177
E=H Wyckoff=a x=0.376100 y=0.488500 z=0.318600 TDS=0.022508
E=H Wyckoff=a x=0.366100 y=0.838700 z=0.322000 TDS=0.020882
E=LI(0.0900) Wyckoff=a x=0.501700 y=0.994900 z=0.250200 TDS=0.013569
E=LI(0.0900) Wyckoff=a x=0.502300 y=0.324300 z=0.250200 TDS=0.009202
E=O Wyckoff=a x=0.324300 y=0.358600 z=0.037300 TDS=0.010000 // O-h1
E=O Wyckoff=a x=0.656700 y=0.019700 z=0.462800 TDS=0.010000 // O-h2
E=O Wyckoff=a x=0.152800 y=0.985000 z=0.215700 TDS=0.010000 // O-h3
E=O Wyckoff=a x=0.160400 y=0.342900 z=0.214200 TDS=0.010000 // O-h4
E=O Wyckoff=a x=0.123000 y=0.659500 z=0.213800 TDS=0.010000 // O-h5
E=O Wyckoff=a x=0.382000 y=0.159400 z=0.286800 TDS=0.010000 // O-h6
E=O Wyckoff=a x=0.349700 y=0.482700 z=0.284900 TDS=0.010000 // O-h7
E=O Wyckoff=a x=0.340900 y=0.845200 z=0.287200 TDS=0.010000 // O-h8
E=O Wyckoff=a x=0.112700 y=0.615800 z=0.113000 TDS=0.003206
E=O Wyckoff=a x=0.655500 y=0.642400 z=0.463100 TDS=0.022369
E=O Wyckoff=a x=0.481800 y=0.823400 z=0.118400 TDS=0.007875
E=O Wyckoff=a x=0.627700 y=0.541700 z=0.120300 TDS=0.005942
E=O Wyckoff=a x=0.320300 y=0.973900 z=0.038100 TDS=0.004554
E=O Wyckoff=a x=0.405000 y=0.668400 z=0.037800 TDS=0.016169
E=O Wyckoff=a x=0.364900 y=0.209500 z=0.379900 TDS=0.006743
E=O Wyckoff=a x=0.511200 y=0.491000 z=0.379100 TDS=0.006985
E=O Wyckoff=a x=0.863200 y=0.282200 z=0.383900 TDS=0.013069
E=O Wyckoff=a x=0.584000 y=0.331900 z=0.463100 TDS=0.027312

File: autoXRD/dara/data/BGMN-Templates/Structures/MarsMineralCompendium/Coquimbite_1.str
PHASE=Coquimbite // amcsd_0006336
Reference=amcsd_0006336 //
Formula=Al_Fe3_S6_O42_H36 //
SpacegroupNo=163 HermannMauguin=P-312/c Setting=1 UniqueAxis=c Lattice=Trigonal //
PARAM=A=1.091000_1.080090^1.101910 PARAM=C=1.706250_1.689188^1.723313 //
RP=4 k1=0 k2=0 PARAM=B1=0_0^0.01 GEWICHT=SPHAR0 //
GOAL:Coquimbite=GEWICHT*ifthenelse(ifdef(d),exp(my*d*3/4),1) //
E=AL Wyckoff=b x=0.000000 y=0.000000 z=0.000000 TDS=0.010075
E=FE Wyckoff=c x=0.333333 y=0.666667 z=0.250000 TDS=0.008433
E=FE Wyckoff=f x=0.333333 y=0.666667 z=0.997500 TDS=0.013604
E=H Wyckoff=i x=0.182800 y=0.014300 z=0.086600 TDS=0.049743
E=H Wyckoff=i x=0.218200 y=0.155100 z=0.074900 TDS=0.045795
E=H Wyckoff=i x=0.372100 y=0.037900 z=0.208100 TDS=0.033162
E=H(0.5000) Wyckoff=i x=0.517000 y=0.112500 z=0.231900 TDS=0.032372
E=H(0.5000) Wyckoff=i x=0.420300 y=0.162100 z=0.236200 TDS=0.071061
E=H Wyckoff=i x=0.596400 y=0.100300 z=0.073200 TDS=0.041058
E=H Wyckoff=i x=0.529800 y=0.144800 z=0.114500 TDS=0.052901
E=O Wyckoff=i x=0.318310 y=0.345280 z=0.090690 TDS=0.018065
E=O Wyckoff=i x=0.107840 y=0.310420 z=0.154720 TDS=0.016794
E=O Wyckoff=i x=0.219520 y=0.494280 z=0.060100 TDS=0.016241
E=O Wyckoff=i x=0.335610 y=0.515570 z=0.184400 TDS=0.013020
E=O Wyckoff=i x=0.164330 y=0.069860 z=0.061580 TDS=0.016613
E=O Wyckoff=i x=0.449340 y=0.116250 z=0.209760 TDS=0.024240
E=O Wyckoff=i x=0.571970 y=0.162490 z=0.070960 TDS=0.022969
E=S Wyckoff=i x=0.244620 y=0.414810 z=0.122880 TDS=0.010485

File: autoXRD/dara/data/BGMN-Templates/Structures/MarsMineralCompendium/Coquimbite_2.str
PHASE=Coquimbite // amcsd_0006335
Reference=amcsd_0006335 //
Formula=Al_Fe3_S6_O42_H36 //
SpacegroupNo=163 HermannMauguin=P-312/c Setting=1 UniqueAxis=c Lattice=Trigonal //
PARAM=A=1.091700_1.080783^1.102617 PARAM=C=1.708290_1.691207^1.725373 //
RP=4 k1=0 k2=0 PARAM=B1=0_0^0.01 GEWICHT=SPHAR0 //
GOAL:Coquimbite=GEWICHT*ifthenelse(ifdef(d),exp(my*d*3/4),1) //
E=AL Wyckoff=b x=0.000000 y=0.000000 z=0.000000 TDS=0.010391
E=FE Wyckoff=c x=0.333333 y=0.666667 z=0.250000 TDS=0.009033
E=FE Wyckoff=f x=0.333333 y=0.666667 z=0.997480 TDS=0.013470
E=H Wyckoff=i x=0.183100 y=0.015000 z=0.086900 TDS=0.049743
E=H Wyckoff=i x=0.219400 y=0.155100 z=0.074500 TDS=0.039478
E=H Wyckoff=i x=0.373500 y=0.037900 z=0.206300 TDS=0.031583
E=H(0.5000) Wyckoff=i x=0.516200 y=0.110400 z=0.231400 TDS=0.044216
E=H(0.5000) Wyckoff=i x=0.420200 y=0.162300 z=0.235600 TDS=0.059218
E=H Wyckoff=i x=0.596800 y=0.101100 z=0.072800 TDS=0.043426
E=H Wyckoff=i x=0.531800 y=0.147100 z=0.115200 TDS=0.049743
E=O Wyckoff=i x=0.318210 y=0.345250 z=0.090710 TDS=0.018405
E=O Wyckoff=i x=0.108200 y=0.310580 z=0.154870 TDS=0.016928
E=O Wyckoff=i x=0.219310 y=0.494040 z=0.060110 TDS=0.016218
E=O Wyckoff=i x=0.335460 y=0.515680 z=0.184510 TDS=0.013438
E=O Wyckoff=i x=0.164380 y=0.069980 z=0.061510 TDS=0.016936
E=O Wyckoff=i x=0.449230 y=0.116350 z=0.209750 TDS=0.024319
E=O Wyckoff=i x=0.571720 y=0.162370 z=0.071020 TDS=0.023150
E=S Wyckoff=i x=0.244520 y=0.414760 z=0.122980 TDS=0.011007

File: autoXRD/dara/data/BGMN-Templates/Structures/MarsMineralCompendium/Coquimbite_3.str
PHASE=Coquimbite // amcsd_0006334
Reference=amcsd_0006334 //
Formula=Al.761_Fe3.239_S6_O42_H36 //
SpacegroupNo=163 HermannMauguin=P-312/c Setting=1 UniqueAxis=c Lattice=Trigonal //
PARAM=A=1.093700_1.082763^1.104637 PARAM=C=1.708130_1.691049^1.725211 //
RP=4 k1=0 k2=0 PARAM=B1=0_0^0.01 GEWICHT=SPHAR0 //
GOAL:Coquimbite=GEWICHT*ifthenelse(ifdef(d),exp(my*d*3/4),1) //
E=(AL(0.7610),FE(0.2390)) Wyckoff=b x=0.000000 y=0.000000 z=0.000000 TDS=0.010659
E=FE Wyckoff=c x=0.333333 y=0.666667 z=0.250000 TDS=0.009056
E=FE Wyckoff=f x=0.333333 y=0.666667 z=0.997500 TDS=0.013446
E=H Wyckoff=i x=0.185100 y=0.020500 z=0.092400 TDS=0.067113
E=H Wyckoff=i x=0.226400 y=0.154500 z=0.076000 TDS=0.057638
E=H Wyckoff=i x=0.372200 y=0.038400 z=0.209100 TDS=0.031583
E=H(0.5000) Wyckoff=i x=0.506800 y=0.102000 z=0.236300 TDS=0.034741
E=H(0.5000) Wyckoff=i x=0.434200 y=0.172900 z=0.236200 TDS=0.026845
E=H Wyckoff=i x=0.593000 y=0.098700 z=0.075100 TDS=0.047374
E=H Wyckoff=i x=0.531700 y=0.152800 z=0.114200 TDS=0.032372
E=O Wyckoff=i x=0.318470 y=0.345630 z=0.091100 TDS=0.018760
E=O Wyckoff=i x=0.108580 y=0.311360 z=0.155070 TDS=0.017552
E=O Wyckoff=i x=0.219760 y=0.494180 z=0.060200 TDS=0.016944
E=O Wyckoff=i x=0.335790 y=0.516240 z=0.184510 TDS=0.013675
E=O Wyckoff=i x=0.166667 y=0.070660 z=0.062250 TDS=0.018689 // check Wyckoff
E=O Wyckoff=i x=0.449220 y=0.116350 z=0.209940 TDS=0.025069
E=O Wyckoff=i x=0.572000 y=0.162210 z=0.071230 TDS=0.023284
E=S Wyckoff=i x=0.244810 y=0.415170 z=0.123070 TDS=0.011149
