Repository: njszym/XRD-AutoAnalyzer

# An automatic analysis tool for XRD

A package designed to automate the process of phase identification from XRD spectra using a probabilistic deep learning trained with physics-informed data augmentation.

The corresponding manuscript will be made available soon. Reproducing the published results can be accomplished using the data provided in [figshare](https://figshare.com/s/69030545b8020de35633).

## Usage example

A pre-trained model for the Li-Mn-Ti-O-F chemical space is available in the ```Example/``` directory. To classify the experimentally measured patterns tabulated in the ```Spectra/``` sub-folder, run the following:

```
python run_CNN.py
```

File: autoXRD/dara/data/BGMN-Templates/Structures/MarsMineralCompendium/Coquimbite_4.str
PHASE=Coquimbite // amcsd_0000211
Reference=amcsd_0000211 //
Formula=Al.9_Fe3.1_S6_O42_H36 //
SpacegroupNo=163 HermannMauguin=P-312/c Setting=1 UniqueAxis=c Lattice=Trigonal //
PARAM=A=1.092200_1.081278^1.103122 PARAM=C=1.708400_1.691316^1.725484 //
RP=4 k1=0 k2=0 PARAM=B1=0_0^0.01 GEWICHT=SPHAR0 //
GOAL:Coquimbite=GEWICHT*ifthenelse(ifdef(d),exp(my*d*3/4),1) //
E=(AL(0.9000),FE(0.1000)) Wyckoff=b x=0.000000 y=0.000000 z=0.000000 TDS=0.010699
E=FE Wyckoff=c x=0.333333 y=0.666667 z=0.250000 TDS=0.017102
E=FE Wyckoff=f x=0.333333 y=0.666667 z=0.997500 TDS=0.021903
E=O Wyckoff=i x=0.318700 y=0.345100 z=0.090900 TDS=0.014196
E=O Wyckoff=i x=0.108100 y=0.310600 z=0.154800 TDS=0.010304
E=O Wyckoff=i x=0.219700 y=0.494600 z=0.059700 TDS=0.012096
E=O Wyckoff=i x=0.334900 y=0.515800 z=0.183800 TDS=0.007398
E=S Wyckoff=i x=0.244400 y=0.414600 z=0.123200 TDS=0.004903
E=O Wyckoff=i x=0.164500 y=0.069800 z=0.062200 TDS=0.011796 // Wat1
E=O Wyckoff=i x=0.448500 y=0.115300 z=0.210100 TDS=0.017102 // Wat2
E=O Wyckoff=i x=0.572000 y=0.161600 z=0.072000 TDS=0.016999 // Wat3

File: autoXRD/dara/data/BGMN-Templates/Structures/MarsMineralCompendium/Dickite_1.str
PHASE=Dickite // amcsd_0000126
Reference=amcsd_0000126 //
Formula=Si2_Al2_O9_H4 //
SpacegroupNo=9 HermannMauguin=C1c1 Setting=1 CellChoice=1 UniqueAxis=b Lattice=Monoclinic //
PARAM=A=0.515000_0.509850^0.520150 PARAM=B=0.894000_0.885060^0.902940 PARAM=C=1.473600_1.458864^1.488336 //
PARAM=BETA=103.580000_102.544200^104.615800 //
RP=4 k1=0 k2=0 PARAM=B1=0_0^0.01 GEWICHT=SPHAR0 //
GOAL:Dickite=GEWICHT*ifthenelse(ifdef(d),exp(my*d*3/4),1) //
E=AL Wyckoff=a x=0.316600 y=0.496600 z=0.232000 TDS=0.010000
E=AL Wyckoff=a x=0.811600 y=0.333000 z=0.230600 TDS=0.010000
E=O Wyckoff=a x=0.575600 y=0.474200 z=0.157400 TDS=0.010000 // O-H1
E=O Wyckoff=a x=0.050900 y=0.476700 z=0.294800 TDS=0.010000 // O-H2
E=O Wyckoff=a x=0.550900 y=0.355100 z=0.298100 TDS=0.010000 // O-H3
E=O Wyckoff=a x=0.963500 y=0.166800 z=0.296300 TDS=0.010000 // O-H4
E=O Wyckoff=a x=0.038500 y=0.512700 z=0.993900 TDS=0.010000
E=O Wyckoff=a x=0.735500 y=0.277600 z=0.994200 TDS=0.010000
E=O Wyckoff=a x=0.241200 y=0.239500 z=0.005800 TDS=0.010000
E=O Wyckoff=a x=0.072000 y=0.362400 z=0.152300 TDS=0.010000
E=O Wyckoff=a x=0.641600 y=0.168700 z=0.152600 TDS=0.010000
E=SI Wyckoff=a x=0.028800 y=0.349900 z=0.040500 TDS=0.010000
E=SI Wyckoff=a x=0.540000 y=0.176800 z=0.040200 TDS=0.010000

File: autoXRD/dara/data/BGMN-Templates/Structures/MarsMineralCompendium/Dickite_2.str
PHASE=Dickite // amcsd_0014797
Reference=amcsd_0014797 //
Formula=Si2_Al2_O9_H4 //
SpacegroupNo=9 HermannMauguin=C1c1 Setting=1 CellChoice=1 UniqueAxis=b Lattice=Monoclinic //
PARAM=A=0.513750_0.508613^0.518888 PARAM=B=0.891780_0.882862^0.900698 PARAM=C=1.438900_1.424511^1.453289 //
PARAM=BETA=96.740000_95.772600^97.707400 //
RP=4 k1=0 k2=0 PARAM=B1=0_0^0.01 GEWICHT=SPHAR0 //
GOAL:Dickite=GEWICHT*ifthenelse(ifdef(d),exp(my*d*3/4),1) //
E=AL Wyckoff=a x=0.914600 y=0.252570 z=0.231620 TDS=0.010000
E=AL Wyckoff=a x=0.419300 y=0.417600 z=0.230920 TDS=0.010000
E=H Wyckoff=a x=0.522000 y=0.200000 z=0.157000 TDS=0.009475
E=H Wyckoff=a x=0.294000 y=0.267000 z=0.349000 TDS=0.008685
E=H Wyckoff=a x=0.283000 y=0.951000 z=0.346000 TDS=0.033951
E=H Wyckoff=a x=0.289000 y=0.569000 z=0.348000 TDS=0.010000
E=O Wyckoff=a x=0.957500 y=0.238100 z=0.993800 TDS=0.010000
E=O Wyckoff=a x=0.256400 y=0.472000 z=0.993600 TDS=0.010000
E=O Wyckoff=a x=0.764500 y=0.506900 z=0.007000 TDS=0.010000
E=O Wyckoff=a x=0.078600 y=0.390900 z=0.152000 TDS=0.010000
E=O Wyckoff=a x=0.005300 y=0.081700 z=0.151600 TDS=0.010000
E=O Wyckoff=a x=0.583333 y=0.275700 z=0.156800 TDS=0.010000 // check Wyckoff
E=O Wyckoff=a x=0.244600 y=0.277000 z=0.295500 TDS=0.010000
E=O Wyckoff=a x=0.248700 y=0.894200 z=0.297900 TDS=0.010000
E=O Wyckoff=a x=0.322700 y=0.584200 z=0.295300 TDS=0.010000
E=SI Wyckoff=a x=0.012300 y=0.401600 z=0.040700 TDS=0.010000
E=SI Wyckoff=a x=0.998700 y=0.072960 z=0.040130 TDS=0.010000

File: autoXRD/dara/data/BGMN-Templates/Structures/MarsMineralCompendium/Donpeacorite_1.str
PHASE=Donpeacorite // amcsd_0000937
Reference=amcsd_0000937 //
Formula=Mg1.47_Mn.53_Si2_O6 //
SpacegroupNo=61 HermannMauguin=P2_1/b2_1/c2_1/a Setting=5 Lattice=Orthorhombic //
PARAM=A=1.838400_1.820016^1.856784 PARAM=B=0.887800_0.878922^0.896678 PARAM=C=0.522600_0.517374^0.527826 //
RP=4 k1=0 k2=0 PARAM=B1=0_0^0.01 GEWICHT=SPHAR0 //
GOAL:Donpeacorite=GEWICHT*ifthenelse(ifdef(d),exp(my*d*3/4),1) //
E=MG Wyckoff=c x=0.375100 y=0.654300 z=0.872100 TDS=0.006927
E=(MG(0.4700),MN(0.5300)) Wyckoff=c x=0.377600 y=0.480100 z=0.368400 TDS=0.008843
E=O Wyckoff=c x=0.183300 y=0.337900 z=0.040700 TDS=0.008438
E=O Wyckoff=c x=0.563200 y=0.340200 z=0.798100 TDS=0.007888
E=O Wyckoff=c x=0.309900 y=0.502200 z=0.046700 TDS=0.008275
E=O Wyckoff=c x=0.447500 y=0.205000 z=0.590200 TDS=0.010391
E=O Wyckoff=c x=0.301700 y=0.229200 z=0.822200 TDS=0.010138
E=SI Wyckoff=c x=0.271200 y=0.341300 z=0.048400 TDS=0.006727
E=SI Wyckoff=c x=0.474900 y=0.338200 z=0.794900 TDS=0.006522

File: autoXRD/dara/data/BGMN-Templates/Structures/MarsMineralCompendium/Donpeacorite_2.str
PHASE=Donpeacorite // amcsd_0003667
Reference=amcsd_0003667 //
Formula=Mg1.433_Mn.541_Ti.002_Ca.024_Si1.997_Al.003_O6 //
SpacegroupNo=61 HermannMauguin=P2_1/b2_1/c2_1/a Setting=5 Lattice=Orthorhombic //
PARAM=A=1.836680_1.818313^1.855047 PARAM=B=0.887250_0.878378^0.896123 PARAM=C=0.522890_0.517661^0.528119 //
RP=4 k1=0 k2=0 PARAM=B1=0_0^0.01 GEWICHT=SPHAR0 //
GOAL:Donpeacorite=GEWICHT*ifthenelse(ifdef(d),exp(my*d*3/4),1) //
E=(AL(0.0031),SI(0.9969)) Wyckoff=c x=0.474940 y=0.337940 z=0.795570 TDS=0.004335
E=(CA(0.0245),MG(0.4443),MN(0.5312)) Wyckoff=c x=0.377620 y=0.479890 z=0.368520 TDS=0.007517
E=(MG(0.9882),MN(0.0103),TI(0.0015)) Wyckoff=c x=0.375300 y=0.654080 z=0.872300 TDS=0.005219
E=O Wyckoff=c x=0.183220 y=0.338350 z=0.040920 TDS=0.004469
E=O Wyckoff=c x=0.563050 y=0.338500 z=0.797520 TDS=0.005495
E=O Wyckoff=c x=0.309740 y=0.501960 z=0.045480 TDS=0.006245
E=O Wyckoff=c x=0.435290 y=0.487600 z=0.701730 TDS=0.007596
E=O Wyckoff=c x=0.302220 y=0.229330 z=0.821660 TDS=0.007019
E=O Wyckoff=c x=0.447580 y=0.203990 z=0.591390 TDS=0.007019
E=SI Wyckoff=c x=0.271020 y=0.341200 z=0.047630 TDS=0.004224

File: autoXRD/dara/data/BGMN-Templates/Structures/MarsMineralCompendium/Enstatite_1.str
PHASE=Enstatite //  amcsd_0007919
Reference=amcsd_0007919
Formula=Mg_Si_O3 //
SpacegroupNo=61 HermannMauguin=P2_1/b2_1/c2_1/a Setting=5 Lattice=Orthorhombic //
PARAM=A=1.825100_1.806849^1.843351 PARAM=B=0.881400_0.872586^0.890214 PARAM=C=0.518100_0.512919^0.523281 //
RP=4 k1=0 k2=0 PARAM=B1=0_0^0.01 GEWICHT=SPHAR0 //
GOAL:Enstatite=GEWICHT*ifthenelse(ifdef(d),exp(my*d*3/4),1) //
E=MG Wyckoff=c x=0.375800 y=0.653700 z=0.866000 TDS=0.004232
E=MG Wyckoff=c x=0.376800 y=0.486900 z=0.359000 TDS=0.006048
E=O Wyckoff=c x=0.183400 y=0.340000 z=0.035600 TDS=0.004627
E=O Wyckoff=c x=0.562500 y=0.340300 z=0.800200 TDS=0.004587
E=O Wyckoff=c x=0.310800 y=0.502700 z=0.043200 TDS=0.005416
E=O Wyckoff=c x=0.432700 y=0.483300 z=0.689600 TDS=0.005282
E=O Wyckoff=c x=0.303200 y=0.222600 z=0.832100 TDS=0.005337
E=O Wyckoff=c x=0.447500 y=0.195500 z=0.604000 TDS=0.005116
E=SI Wyckoff=c x=0.271700 y=0.341500 z=0.050500 TDS=0.003300
E=SI Wyckoff=c x=0.473500 y=0.337400 z=0.798300 TDS=0.003198

File: autoXRD/dara/data/BGMN-Templates/Structures/MarsMineralCompendium/Enstatite_2.str
PHASE=Enstatite //  amcsd_0008018
Reference=amcsd_0008018
Formula=Mg1.66_Fe.24_Ca.012_Al.14_Si1.94_O6 //
SpacegroupNo=61 HermannMauguin=P2_1/b2_1/c2_1/a Setting=5 Lattice=Orthorhombic //
PARAM=A=1.823100_1.804869^1.841331 PARAM=B=0.880950_0.872140^0.889760 PARAM=C=0.518730_0.513543^0.523917 //
RP=4 k1=0 k2=0 PARAM=B1=0_0^0.01 GEWICHT=SPHAR0 //
GOAL:Enstatite=GEWICHT*ifthenelse(ifdef(d),exp(my*d*3/4),1) //
E=(AL(0.0800),CA(0.0120),FE(0.2400),MG(0.6600)) Wyckoff=c x=0.378500 y=0.484200 z=0.358200 TDS=0.000797
E=(AL(0.0300),SI(0.9700)) Wyckoff=c x=0.270100 y=0.342400 z=0.049100 TDS=0.010000
E=(AL(0.0300),SI(0.9700)) Wyckoff=c x=0.474000 y=0.337700 z=0.801300 TDS=0.001603
E=MG Wyckoff=c x=0.375700 y=0.652900 z=0.865200 TDS=0.000797
E=O Wyckoff=c x=0.182000 y=0.340000 z=0.031000 TDS=0.001998
E=O Wyckoff=c x=0.565000 y=0.338000 z=0.806000 TDS=0.001998
E=O Wyckoff=c x=0.312000 y=0.502000 z=0.050000 TDS=0.001998
E=O Wyckoff=c x=0.435000 y=0.485600 z=0.691000 TDS=0.001998
E=O Wyckoff=c x=0.303000 y=0.225400 z=0.826000 TDS=0.001998
E=O Wyckoff=c x=0.446000 y=0.194300 z=0.605000 TDS=0.001998

File: autoXRD/dara/data/BGMN-Templates/Structures/MarsMineralCompendium/Enstatite_3.str
PHASE=Enstatite //  amcsd_0010680
Reference=amcsd_0010680
Formula=Mg_Si_O3 //
SpacegroupNo=61 HermannMauguin=P2_1/b2_1/c2_1/a Setting=5 Lattice=Orthorhombic //
PARAM=A=1.821000_1.802790^1.839210 PARAM=B=0.881200_0.872388^0.890012 PARAM=C=0.517800_0.512622^0.522978 //
RP=4 k1=0 k2=0 PARAM=B1=0_0^0.01 GEWICHT=SPHAR0 //
GOAL:Enstatite=GEWICHT*ifthenelse(ifdef(d),exp(my*d*3/4),1) //
E=MG Wyckoff=c x=0.376000 y=0.654400 z=0.866300 TDS=0.006901
E=MG Wyckoff=c x=0.376900 y=0.485400 z=0.360900 TDS=0.007698
E=O Wyckoff=c x=0.183200 y=0.338600 z=0.034900 TDS=0.006901
E=O Wyckoff=c x=0.562800 y=0.338200 z=0.800900 TDS=0.006703
E=O Wyckoff=c x=0.311800 y=0.502200 z=0.043000 TDS=0.009704
E=O Wyckoff=c x=0.433700 y=0.484100 z=0.688000 TDS=0.007098
E=O Wyckoff=c x=0.303600 y=0.225200 z=0.830200 TDS=0.011401
E=O Wyckoff=c x=0.447000 y=0.196100 z=0.600400 TDS=0.009704
E=SI Wyckoff=c x=0.271600 y=0.341100 z=0.049400 TDS=0.005598
E=SI Wyckoff=c x=0.474000 y=0.337300 z=0.798800 TDS=0.006403

File: autoXRD/dara/data/BGMN-Templates/Structures/MarsMineralCompendium/Epsomite_1.str
PHASE=Epsomite // amcsd_0007157
Reference=amcsd_0007157 //
Formula=Mg_S_O11_D14 //
SpacegroupNo=19 HermannMauguin=P2_12_12_1 Setting=5 Lattice=Orthorhombic //
PARAM=A=1.189713_1.177816^1.201610 PARAM=B=1.190851_1.178942^1.202760 PARAM=C=0.678729_0.671942^0.685516 //
RP=4 k1=0 k2=0 PARAM=B1=0_0^0.01 GEWICHT=SPHAR0 //
GOAL:Epsomite=GEWICHT*ifthenelse(ifdef(d),exp(my*d*3/4),1) //
E=O Wyckoff=a x=0.230990 y=0.220290 z=0.102800 TDS=0.014686 // D11
E=O Wyckoff=a x=0.234450 y=0.196870 z=0.874600 TDS=0.015160 // D12
E=O Wyckoff=a x=0.420400 y=0.273240 z=0.305100 TDS=0.015160 // D21
E=O Wyckoff=a x=0.545850 y=0.253740 z=0.255800 TDS=0.015160 // D22
E=O Wyckoff=a x=0.420600 y=0.223820 z=0.691100 TDS=0.013975 // D31
E=O Wyckoff=a x=0.545900 y=0.182090 z=0.742700 TDS=0.012554 // D32
E=O Wyckoff=a x=0.622920 y=0.053790 z=0.194900 TDS=0.013028 // D41
E=O Wyckoff=a x=0.606170 y=0.975230 z=0.018900 TDS=0.014449 // D42
E=O Wyckoff=a x=0.362050 y=0.891440 z=0.972400 TDS=0.016818 // D51
E=O Wyckoff=a x=0.420260 y=0.940560 z=0.776400 TDS=0.015397 // D52
E=O Wyckoff=a x=0.282030 y=0.027650 z=0.328900 TDS=0.016186 // D61
E=O Wyckoff=a x=0.402300 y=0.998090 z=0.397200 TDS=0.016186 // D62
E=O Wyckoff=a x=0.431790 y=0.482850 z=0.953800 TDS=0.018792 // D71
E=O Wyckoff=a x=0.476950 y=0.366510 z=0.003800 TDS=0.015554 // D72
E=MG Wyckoff=a x=0.419310 y=0.105620 z=0.039300 TDS=0.004185
E=O Wyckoff=a x=0.678590 y=0.070700 z=0.431000 TDS=0.001895
E=O Wyckoff=a x=0.262010 y=0.173150 z=0.000400 TDS=0.009080
E=O Wyckoff=a x=0.846510 y=0.179220 z=0.478200 TDS=0.003948
E=O Wyckoff=a x=0.469350 y=0.248810 z=0.196100 TDS=0.003316
E=O Wyckoff=a x=0.685820 y=0.204340 z=0.697500 TDS=0.001184
E=O Wyckoff=a x=0.463530 y=0.174430 z=0.774900 TDS=0.004027
E=O Wyckoff=a x=0.678090 y=0.271870 z=0.364600 TDS=0.003553
E=O Wyckoff=a x=0.574800 y=0.044480 z=0.075400 TDS=0.007422
E=O Wyckoff=a x=0.371480 y=0.958600 z=0.889000 TDS=0.005448
E=O Wyckoff=a x=0.359370 y=0.038150 z=0.293900 TDS=0.006001
E=O Wyckoff=a x=0.499610 y=0.435030 z=0.934500 TDS=0.001579
E=S Wyckoff=a x=0.723100 y=0.181740 z=0.497800 TDS=0.001342

File: autoXRD/dara/data/BGMN-Templates/Structures/MarsMineralCompendium/Epsomite_2.str
PHASE=Epsomite // amcsd_0009290
Reference=amcsd_0009290 //
Formula=Mg_S_O11_H14 //
SpacegroupNo=19 HermannMauguin=P2_12_12_1 Setting=5 Lattice=Orthorhombic //
PARAM=A=1.186800_1.174932^1.198668 PARAM=B=1.199600_1.187604^1.211596 PARAM=C=0.685700_0.678843^0.692557 //
RP=4 k1=0 k2=0 PARAM=B1=0_0^0.01 GEWICHT=SPHAR0 //
GOAL:Epsomite=GEWICHT*ifthenelse(ifdef(d),exp(my*d*3/4),1) //
E=H Wyckoff=a x=0.244000 y=0.229000 z=0.105000 TDS=0.010000
E=H Wyckoff=a x=0.428000 y=0.946000 z=0.768000 TDS=0.010000
E=H Wyckoff=a x=0.281000 y=0.033000 z=0.320000 TDS=0.010000
E=H Wyckoff=a x=0.385000 y=0.008000 z=0.414000 TDS=0.010000
E=H Wyckoff=a x=0.431000 y=0.492000 z=0.975000 TDS=0.010000
E=H Wyckoff=a x=0.465000 y=0.370000 z=0.008000 TDS=0.010000
E=H Wyckoff=a x=0.234000 y=0.206000 z=0.888000 TDS=0.010000
E=H Wyckoff=a x=0.435000 y=0.270000 z=0.330000 TDS=0.010000
E=H Wyckoff=a x=0.533000 y=0.246000 z=0.268000 TDS=0.010000
E=H Wyckoff=a x=0.419000 y=0.234000 z=0.664000 TDS=0.010000
E=H Wyckoff=a x=0.549000 y=0.188000 z=0.755000 TDS=0.010000
E=H Wyckoff=a x=0.632000 y=0.055000 z=0.212000 TDS=0.010000
E=H Wyckoff=a x=0.600000 y=0.983000 z=0.025000 TDS=0.010000
E=H Wyckoff=a x=0.356000 y=0.906000 z=0.961000 TDS=0.010000
E=MG Wyckoff=a x=0.422900 y=0.106300 z=0.040300 TDS=0.010106
E=O Wyckoff=a x=0.685300 y=0.075000 z=0.427900 TDS=0.026222
E=O Wyckoff=a x=0.850600 y=0.186800 z=0.482100 TDS=0.020897
E=O Wyckoff=a x=0.688400 y=0.206300 z=0.690400 TDS=0.021921
E=O Wyckoff=a x=0.680800 y=0.271600 z=0.360500 TDS=0.019229
E=O Wyckoff=a x=0.265500 y=0.174600 z=0.003800 TDS=0.019997
E=O Wyckoff=a x=0.471600 y=0.247800 z=0.199200 TDS=0.015170
E=O Wyckoff=a x=0.469100 y=0.175800 z=0.779600 TDS=0.019605
E=O Wyckoff=a x=0.582800 y=0.046300 z=0.077300 TDS=0.022561
E=O Wyckoff=a x=0.376100 y=0.962000 z=0.888900 TDS=0.017715
E=O Wyckoff=a x=0.362200 y=0.034200 z=0.290700 TDS=0.020542
E=O Wyckoff=a x=0.491600 y=0.437700 z=0.938400 TDS=0.024695
E=S Wyckoff=a x=0.726600 y=0.183900 z=0.490500 TDS=0.010299

File: autoXRD/dara/data/BGMN-Templates/Structures/MarsMineralCompendium/Fayalite.str
PHASE=Fayalite // amcsd_0000480
Reference=amcsd_0000480 //
Formula=Fe2_Si_O4 //
SpacegroupNo=62 HermannMauguin=P2_1/b2_1/n2_1/m Setting=3 Lattice=Orthorhombic //
PARAM=A=0.481800_0.476982^0.486618 PARAM=B=1.047100_1.036629^1.057571 PARAM=C=0.608600_0.602514^0.614686 //
RP=4 k1=0 k2=0 PARAM=B1=0_0^0.01 GEWICHT=SPHAR0 //
GOAL:Fayalite=GEWICHT*ifthenelse(ifdef(d),exp(my*d*3/4),1) //
E=FE Wyckoff=a x=0.000000 y=0.000000 z=0.000000 TDS=0.005590
E=FE Wyckoff=c x=0.985300 y=0.280000 z=0.250000 TDS=0.004972
E=O Wyckoff=c x=0.768700 y=0.092800 z=0.250000 TDS=0.005272
E=O Wyckoff=c x=0.207600 y=0.452900 z=0.250000 TDS=0.004251
E=O Wyckoff=d x=0.288400 y=0.163700 z=0.038300 TDS=0.004914
E=SI Wyckoff=c x=0.429200 y=0.097500 z=0.250000 TDS=0.004022

File: autoXRD/dara/data/BGMN-Templates/Structures/MarsMineralCompendium/Fe-perchlorate.str
PHASE=FePerchlorate // 
Formula=Cl3_Fe_H18_O21 //
SpacegroupNo=167 HermannMauguin=R-32/c Setting=1 UniqueAxis=c Lattice=Trigonal //
PARAM=A=1.604700_1.588653^1.620747 PARAM=C=1.135610_1.124254^1.146966 //
RP=4 k1=0 k2=0 PARAM=B1=0_0^0.01 GEWICHT=SPHAR0 //
GOAL:FePerchlorate=GEWICHT*ifthenelse(ifdef(d),exp(my*d*3/4),1) //
E=CL Wyckoff=e x=0.414637 y=0.000000 z=0.250000 TDS=0.034978
E=FE Wyckoff=b x=0.000000 y=0.000000 z=0.000000 TDS=0.019029
E=H Wyckoff=f x=0.162500 y=0.132800 z=0.089000 TDS=0.032372
E=H Wyckoff=f x=0.140600 y=0.049900 z=0.141400 TDS=0.032372
E=H Wyckoff=f x=0.242000 y=0.047700 z=0.293100 TDS=0.031583
E=O Wyckoff=f x=0.116250 y=0.073580 z=0.099700 TDS=0.026766
E=O Wyckoff=f x=0.187300 y=0.302100 z=0.179700 TDS=0.090958
E=O Wyckoff=f x=0.265300 y=0.256500 z=0.045300 TDS=0.053296
E=O Wyckoff=e x=0.186800 y=0.000000 z=0.250000 TDS=0.026529

File: autoXRD/dara/data/BGMN-Templates/Structures/MarsMineralCompendium/Ferricopiapite_1.str
PHASE=Ferricopiapite // amcsd_0000315
Reference=amcsd_0000315 //
Formula=Fe4.69_S6_O46_H42 //
SpacegroupNo=2 HermannMauguin=P-1 Setting=1 Lattice=Triclinic //
PARAM=A=0.739000_0.731610^0.746390 PARAM=B=1.821300_1.803087^1.839513 PARAM=C=0.729000_0.721710^0.736290 //
PARAM=ALPHA=93.670000_92.733300^94.606700 PARAM=BETA=102.050000_101.029500^103.070500 PARAM=GAMMA=99.270000_98.277300^100.262700 //
RP=4 k1=0 k2=0 PARAM=B1=0_0^0.01 GEWICHT=SPHAR0 //
GOAL:Ferricopiapite=GEWICHT*ifthenelse(ifdef(d),exp(my*d*3/4),1) //
E=FE(0.6900) Wyckoff=a x=0.000000 y=0.000000 z=0.000000 TDS=0.035450
E=FE Wyckoff=i x=0.784800 y=0.313500 z=0.552400 TDS=0.024080
E=FE Wyckoff=i x=0.599000 y=0.671800 z=0.805800 TDS=0.024057
E=O Wyckoff=i x=0.462600 y=0.660400 z=0.545400 TDS=0.026236 // O-H13
E=O Wyckoff=i x=0.736700 y=0.675000 z=0.071400 TDS=0.026701
E=O Wyckoff=i x=0.509900 y=0.763700 z=0.863500 TDS=0.025489
E=O Wyckoff=i x=0.792100 y=0.213100 z=0.098000 TDS=0.029185
E=O Wyckoff=i x=0.718500 y=0.212800 z=0.405300 TDS=0.023731
E=O Wyckoff=i x=0.693000 y=0.769800 z=0.296300 TDS=0.031216
E=O Wyckoff=i x=0.048300 y=0.292100 z=0.632200 TDS=0.031174
E=O Wyckoff=i x=0.052700 y=0.202200 z=0.854700 TDS=0.033723
E=O Wyckoff=i x=0.620100 y=0.391000 z=0.108500 TDS=0.024541
E=O Wyckoff=i x=0.829600 y=0.488600 z=0.320800 TDS=0.024398
E=O Wyckoff=i x=0.877400 y=0.362600 z=0.347400 TDS=0.022183
E=O Wyckoff=i x=0.935000 y=0.422800 z=0.084200 TDS=0.025513
E=O Wyckoff=i x=0.565500 y=0.115900 z=0.168700 TDS=0.036354
E=S Wyckoff=i x=0.832500 y=0.739800 z=0.219500 TDS=0.019747
E=S Wyckoff=i x=0.817000 y=0.417500 z=0.218800 TDS=0.019293
E=S Wyckoff=i x=0.640200 y=0.192700 z=0.195300 TDS=0.019637
E=O Wyckoff=i x=0.685900 y=0.269900 z=0.767300 TDS=0.026566 // Wat14
E=O Wyckoff=i x=0.868600 y=0.414200 z=0.713800 TDS=0.032018 // Wat15
E=O Wyckoff=i x=0.207600 y=0.947400 z=0.066500 TDS=0.083446 // Wat16
E=O Wyckoff=i x=0.693300 y=0.574000 z=0.759800 TDS=0.027448 // Wat17
E=O Wyckoff=i x=0.015800 y=0.986600 z=0.733800 TDS=0.089889 // Wat18
E=O Wyckoff=i x=0.830100 y=0.728200 z=0.730900 TDS=0.027950 // Wat19
E=O Wyckoff=i x=0.171300 y=0.092600 z=0.047300 TDS=0.080985 // Wat20
E=O Wyckoff=i x=0.766000 y=0.919600 z=0.438100 TDS=0.065438 // Wat21
E=O Wyckoff=i x=0.528000 y=0.560800 z=0.276700 TDS=0.029278 // Wat22
E=O Wyckoff=i x=0.635600 y=0.074300 z=0.594900 TDS=0.089740 // Wat23

File: autoXRD/dara/data/BGMN-Templates/Structures/MarsMineralCompendium/Ferricopiapite_2.str
PHASE=Ferricopiapite // amcsd_0006121
Reference=amcsd_0006121 //
Formula=Fe4.633_S6_O46_D42 //
SpacegroupNo=2 HermannMauguin=P-1 Setting=1 Lattice=Triclinic //
PARAM=A=0.739260_0.731867^0.746653 PARAM=B=1.838060_1.819679^1.856441 PARAM=C=0.733610_0.726274^0.740946 //
PARAM=ALPHA=93.933000_92.993670^94.872330 PARAM=BETA=102.212000_101.189880^103.234120 PARAM=GAMMA=98.900000_97.911000^99.889000 //
RP=4 k1=0 k2=0 PARAM=B1=0_0^0.01 GEWICHT=SPHAR0 //
GOAL:Ferricopiapite=GEWICHT*ifthenelse(ifdef(d),exp(my*d*3/4),1) //
E=O Wyckoff=i x=0.495000 y=0.626300 z=0.458000 TDS=0.000790 // D1
E=O Wyckoff=i x=0.113000 y=0.025200 z=0.681000 TDS=0.177653 // D10
E=O Wyckoff=i x=0.926000 y=0.957600 z=0.646000 TDS=0.078167 // D11
E=O Wyckoff=i x=0.838000 y=0.720000 z=0.611000 TDS=0.042637 // D12
E=O Wyckoff=i x=0.952000 y=0.749200 z=0.817000 TDS=0.027635 // D13
E=O Wyckoff=i x=0.314000 y=0.098300 z=0.107000 TDS=0.129489 // D14
E=O Wyckoff=i x=0.152000 y=0.136600 z=0.989000 TDS=0.065534 // D15
E=O Wyckoff=i x=0.675000 y=0.938300 z=0.401000 TDS=0.086063 // D16
E=O Wyckoff=i x=0.750000 y=0.860900 z=0.377000 TDS=0.050532 // D17, check Wyckoff
E=O Wyckoff=i x=0.659000 y=0.545300 z=0.309000 TDS=0.068692 // D18
E=O Wyckoff=i x=0.506000 y=0.582800 z=0.168000 TDS=0.028424 // D19
E=O Wyckoff=i x=0.746000 y=0.253700 z=0.873000 TDS=0.011844 // D2
E=O Wyckoff=i x=0.506000 y=0.072700 z=0.542000 TDS=0.161072 // D20
E=O Wyckoff=i x=0.714000 y=0.122800 z=0.551000 TDS=0.114487 // D21
E=O Wyckoff=i x=0.557000 y=0.261200 z=0.743000 TDS=0.007106 // D3
E=O Wyckoff=i x=0.900000 y=0.414700 z=0.864000 TDS=0.048164 // D4
E=O Wyckoff=i x=0.953000 y=0.447000 z=0.683000 TDS=0.014212 // D5
E=O Wyckoff=i x=0.293000 y=0.935700 z=0.216000 TDS=0.097906 // D6
E=O Wyckoff=i x=0.302000 y=0.944200 z=0.982000 TDS=0.125541 // D7
E=O Wyckoff=i x=0.828000 y=0.571000 z=0.809000 TDS=0.009475 // D8
E=O Wyckoff=i x=0.622000 y=0.521800 z=0.750000 TDS=0.013423 // D9, check Wyckoff
E=FE Wyckoff=i x=0.787100 y=0.315400 z=0.550700 TDS=0.011054
E=FE Wyckoff=i x=0.595000 y=0.669500 z=0.805200 TDS=0.011844
E=FE(0.6330) Wyckoff=a x=0.000000 y=0.000000 z=0.000000 TDS=0.011844
E=O Wyckoff=i x=0.459000 y=0.662300 z=0.539000 TDS=0.011054 // O-h13
E=O Wyckoff=i x=0.736000 y=0.669800 z=0.081000 TDS=0.022897
E=O Wyckoff=i x=0.510000 y=0.760200 z=0.866000 TDS=0.003158
E=O Wyckoff=i x=0.788000 y=0.213000 z=0.093000 TDS=0.018950
E=O Wyckoff=i x=0.726000 y=0.219000 z=0.400000 TDS=0.024477
E=O Wyckoff=i x=0.691000 y=0.767100 z=0.305000 TDS=0.005527
E=O Wyckoff=i x=0.047000 y=0.293900 z=0.625000 TDS=0.033951 // check Wyckoff
E=O Wyckoff=i x=0.056000 y=0.206200 z=0.852000 TDS=0.012633
E=O Wyckoff=i x=0.628000 y=0.392100 z=0.110000 TDS=0.006317
E=O Wyckoff=i x=0.846000 y=0.492300 z=0.335000 TDS=0.021318
E=O Wyckoff=i x=0.880000 y=0.361400 z=0.336000 TDS=0.006317
E=O Wyckoff=i x=0.936000 y=0.421500 z=0.084000 TDS=0.019739
E=O Wyckoff=i x=0.560000 y=0.115600 z=0.174000 TDS=0.011054
E=O Wyckoff=i x=0.695000 y=0.272500 z=0.757000 TDS=0.029214
E=O Wyckoff=i x=0.859000 y=0.411300 z=0.726000 TDS=0.009475
E=O Wyckoff=i x=0.232000 y=0.947800 z=0.085000 TDS=0.105802
E=O Wyckoff=i x=0.692000 y=0.572300 z=0.760000 TDS=0.015791
E=O Wyckoff=i x=0.050000 y=0.983900 z=0.735000 TDS=0.121594
E=O Wyckoff=i x=0.830000 y=0.729800 z=0.742000 TDS=0.026056
E=O Wyckoff=i x=0.178000 y=0.091700 z=0.049000 TDS=0.083694
E=O Wyckoff=i x=0.770000 y=0.910000 z=0.446000 TDS=0.060007
E=O Wyckoff=i x=0.534000 y=0.559700 z=0.286000 TDS=0.018950
E=O Wyckoff=i x=0.643000 y=0.074000 z=0.565000 TDS=0.086853
E=S Wyckoff=i x=0.829100 y=0.735100 z=0.218900 TDS=0.023687
E=S Wyckoff=i x=0.819700 y=0.418900 z=0.223200 TDS=0.014212
E=S Wyckoff=i x=0.640500 y=0.194800 z=0.198800 TDS=0.024477

File: autoXRD/dara/data/BGMN-Templates/Structures/MarsMineralCompendium/Ferricopiapite_3.str
PHASE=Ferricopiapite // amcsd_0007143
Reference=amcsd_0007143 //
Formula=Fe4.619_S6_O46 //
SpacegroupNo=2 HermannMauguin=P-1 Setting=1 Lattice=Triclinic //
PARAM=A=0.738670_0.731283^0.746057 PARAM=B=1.836300_1.817937^1.854663 PARAM=C=0.732750_0.725422^0.740078 //
PARAM=ALPHA=93.940000_93.000600^94.879400 PARAM=BETA=102.201000_101.178990^103.223010 PARAM=GAMMA=98.916000_97.926840^99.905160 //
RP=4 k1=0 k2=0 PARAM=B1=0_0^0.01 GEWICHT=SPHAR0 //
GOAL:Ferricopiapite=GEWICHT*ifthenelse(ifdef(d),exp(my*d*3/4),1) //
E=FE(0.6190) Wyckoff=a x=0.000000 y=0.000000 z=0.000000 TDS=0.023608
E=FE Wyckoff=i x=0.785200 y=0.315260 z=0.552200 TDS=0.023608
E=FE Wyckoff=i x=0.597500 y=0.670100 z=0.806300 TDS=0.023608
E=O Wyckoff=i x=0.741000 y=0.675500 z=0.076000 TDS=0.036162
E=O Wyckoff=i x=0.510000 y=0.761300 z=0.869000 TDS=0.036162
E=O Wyckoff=i x=0.791000 y=0.216300 z=0.091000 TDS=0.036162
E=O Wyckoff=i x=0.723000 y=0.216900 z=0.402000 TDS=0.036162
E=O Wyckoff=i x=0.468000 y=0.659400 z=0.543000 TDS=0.036162
E=O Wyckoff=i x=0.692000 y=0.272500 z=0.764000 TDS=0.036162
E=O Wyckoff=i x=0.866000 y=0.414400 z=0.722000 TDS=0.036162
E=O Wyckoff=i x=0.225000 y=0.951600 z=0.080000 TDS=0.036162
E=O Wyckoff=i x=0.696000 y=0.572300 z=0.758000 TDS=0.036162
E=O Wyckoff=i x=0.041000 y=0.988500 z=0.737000 TDS=0.036162
E=O Wyckoff=i x=0.834000 y=0.726600 z=0.731000 TDS=0.036162
E=O Wyckoff=i x=0.685000 y=0.764400 z=0.302000 TDS=0.036162
E=O Wyckoff=i x=0.173000 y=0.093800 z=0.061000 TDS=0.036162
E=O Wyckoff=i x=0.768000 y=0.916000 z=0.444000 TDS=0.036162
E=O Wyckoff=i x=0.536000 y=0.562100 z=0.284000 TDS=0.036162
E=O Wyckoff=i x=0.642000 y=0.073200 z=0.593000 TDS=0.036162
E=O Wyckoff=i x=0.053000 y=0.296100 z=0.626000 TDS=0.036162
E=O Wyckoff=i x=0.055000 y=0.205300 z=0.856000 TDS=0.036162
E=O Wyckoff=i x=0.621000 y=0.391500 z=0.114000 TDS=0.036162
E=O Wyckoff=i x=0.836000 y=0.489600 z=0.323000 TDS=0.036162
E=O Wyckoff=i x=0.883000 y=0.360900 z=0.342000 TDS=0.036162
E=O Wyckoff=i x=0.937000 y=0.424500 z=0.081000 TDS=0.036162
E=O Wyckoff=i x=0.560000 y=0.115600 z=0.167000 TDS=0.036162
E=S Wyckoff=i x=0.834700 y=0.737700 z=0.222100 TDS=0.027398
E=S Wyckoff=i x=0.820200 y=0.416100 z=0.217300 TDS=0.027398
E=S Wyckoff=i x=0.641700 y=0.194300 z=0.194800 TDS=0.027398

File: autoXRD/dara/data/BGMN-Templates/Structures/MarsMineralCompendium/Ferrihydrite_1.str
PHASE=Ferrihydrite // amcsd_0012028
Reference=amcsd_0012028 //
Formula=Fe.48_O //
SpacegroupNo=143 HermannMauguin=P3 Setting=1 UniqueAxis=c Lattice=Trigonal //
PARAM=A=0.295500_0.292545^0.298455 PARAM=C=0.937000_0.927630^0.946370 //
RP=4 k1=0 k2=0 PARAM=B1=0_0^0.01 GEWICHT=SPHAR0 //
GOAL:Ferrihydrite=GEWICHT*ifthenelse(ifdef(d),exp(my*d*3/4),1) //
E=FE(0.2400) Wyckoff=b x=0.333333 y=0.666667 z=0.163000 TDS=0.010000
E=FE(0.2400) Wyckoff=b x=0.333333 y=0.666667 z=0.337000 TDS=0.010000
E=FE(0.2400) Wyckoff=b x=0.333333 y=0.666667 z=0.663000 TDS=0.010000
E=FE(0.2400) Wyckoff=b x=0.333333 y=0.666667 z=0.837000 TDS=0.010000
E=O Wyckoff=a x=0.000000 y=0.000000 z=0.000000 TDS=0.010000
E=O Wyckoff=c x=0.666667 y=0.333333 z=0.500000 TDS=0.010000

File: autoXRD/dara/data/BGMN-Templates/Structures/MarsMineralCompendium/Ferrihydrite_2.str
PHASE=Ferrihydrite // amcsd_0012029
Reference=amcsd_0012029 //
Formula=Fe.39_O.595 //
SpacegroupNo=163 HermannMauguin=P-312/c Setting=1 UniqueAxis=c Lattice=Trigonal //
PARAM=A=0.295500_0.292545^0.298455 PARAM=C=0.937000_0.927630^0.946370 //
RP=4 k1=0 k2=0 PARAM=B1=0_0^0.01 GEWICHT=SPHAR0 //
GOAL:Ferrihydrite=GEWICHT*ifthenelse(ifdef(d),exp(my*d*3/4),1) //
E=FE(0.3900) Wyckoff=f x=0.333333 y=0.666667 z=0.136000 TDS=0.010000
E=O(0.1900) Wyckoff=b x=0.000000 y=0.000000 z=0.000000 TDS=0.010000
E=O Wyckoff=d x=0.666667 y=0.333333 z=0.250000 TDS=0.010000

File: autoXRD/dara/data/BGMN-Templates/Structures/MarsMineralCompendium/Ferrihydrite_3.str
PHASE=Ferrihydrite // amcsd_0015439
Reference=amcsd_0015439 //
Formula=Fe4.93_(O8_H) //
SpacegroupNo=186 HermannMauguin=P6_3mc Setting=1 UniqueAxis=c Lattice=Hexagonal //
PARAM=A=0.592800_0.586872^0.598728 PARAM=C=0.912600_0.903474^0.921726 //
RP=4 k1=0 k2=0 PARAM=B1=0_0^0.01 GEWICHT=SPHAR0 //
GOAL:Ferrihydrite=GEWICHT*ifthenelse(ifdef(d),exp(my*d*3/4),1) //
E=FE Wyckoff=c x=0.169500 y=0.830500 z=0.636500 TDS=0.008685
E=FE(0.9700) Wyckoff=b x=0.333333 y=0.666667 z=0.337900 TDS=0.008685
E=FE(0.9600) Wyckoff=b x=0.333333 y=0.666667 z=0.959500 TDS=0.008685
E=O Wyckoff=a x=0.000000 y=0.000000 z=0.044600 TDS=0.005527 // O-H1
E=O Wyckoff=b x=0.333333 y=0.666667 z=0.763400 TDS=0.005527
E=O Wyckoff=c x=0.169700 y=0.830300 z=0.246700 TDS=0.005527
E=O Wyckoff=c x=0.522700 y=0.477300 z=0.979600 TDS=0.005527

File: autoXRD/dara/data/BGMN-Templates/Structures/MarsMineralCompendium/Ferrihydrite_4.str
PHASE=Ferrihydrite // amcsd_0015441
Reference=amcsd_0015441 //
Formula=Fe4.75_(O8_H) //
SpacegroupNo=186 HermannMauguin=P6_3mc Setting=1 UniqueAxis=c Lattice=Hexagonal //
PARAM=A=0.595800_0.589842^0.601758 PARAM=C=0.896500_0.887535^0.905465 //
RP=4 k1=0 k2=0 PARAM=B1=0_0^0.01 GEWICHT=SPHAR0 //
GOAL:Ferrihydrite=GEWICHT*ifthenelse(ifdef(d),exp(my*d*3/4),1) //
E=FE(1.0100) Wyckoff=c x=0.168800 y=0.831200 z=0.635600 TDS=0.006317
E=FE(0.9000) Wyckoff=b x=0.333333 y=0.666667 z=0.341400 TDS=0.006317
E=FE(0.8500) Wyckoff=b x=0.333333 y=0.666667 z=0.953800 TDS=0.006317
E=O Wyckoff=a x=0.000000 y=0.000000 z=0.014700 TDS=0.011054 // O-H1
E=O Wyckoff=b x=0.333333 y=0.666667 z=0.735300 TDS=0.011054
E=O Wyckoff=c x=0.167100 y=0.832900 z=0.254700 TDS=0.011054
E=O Wyckoff=c x=0.523800 y=0.476200 z=0.005300 TDS=0.011054

File: autoXRD/dara/data/BGMN-Templates/Structures/MarsMineralCompendium/Ferrosilite_3.str
PHASE=Ferrosilite // cod_9000240
Reference=cod_9000240 //
Formula=Ca0.04_Fe1.71_Mg0.25_O6_Si2 //
SpacegroupNo=61 HermannMauguin=P2_1/b2_1/c2_1/a Setting=5 Lattice=Orthorhombic //
PARAM=A=1.840500_1.822095^1.858905 PARAM=B=0.903380_0.894346^0.912414 PARAM=C=0.523900_0.518661^0.529139 //
RP=4 k1=0 k2=0 PARAM=B1=0_0^0.01 GEWICHT=SPHAR0 //
GOAL:Ferrosilite=GEWICHT*ifthenelse(ifdef(d),exp(my*d*3/4),1) //
E=(CA(0.0400),FE(0.9600)) Wyckoff=c x=0.377950 y=0.484560 z=0.366820 TDS=0.008209
E=(FE(0.7500),MG(0.2500)) Wyckoff=c x=0.375660 y=0.654240 z=0.874510 TDS=0.005885
E=O Wyckoff=c x=0.184270 y=0.338890 z=0.038990 TDS=0.005180
E=O Wyckoff=c x=0.561540 y=0.336200 z=0.789910 TDS=0.005980
E=O Wyckoff=c x=0.311300 y=0.496610 z=0.057550 TDS=0.005709
E=O Wyckoff=c x=0.433350 y=0.482020 z=0.694590 TDS=0.006843
E=O Wyckoff=c x=0.302290 y=0.235750 z=0.815860 TDS=0.006385
E=O Wyckoff=c x=0.447350 y=0.202740 z=0.587370 TDS=0.006572
E=SI Wyckoff=c x=0.271940 y=0.339440 z=0.049050 TDS=0.004053
E=SI Wyckoff=c x=0.473430 y=0.334900 z=0.791130 TDS=0.004235

File: autoXRD/dara/data/BGMN-Templates/Structures/MarsMineralCompendium/Forsterite_1.str
PHASE=Forsterite // amcsd_0000171
Reference=amcsd_0000171 //
Formula=(Mg1.8_Fe.2)_Si_O4 //
SpacegroupNo=62 HermannMauguin=P2_1/b2_1/n2_1/m Setting=3 Lattice=Orthorhombic //
PARAM=A=0.476200_0.471438^0.480962 PARAM=B=1.022500_1.012275^1.032725 PARAM=C=0.599400_0.593406^0.605394 //
RP=4 k1=0 k2=0 PARAM=B1=0_0^0.01 GEWICHT=SPHAR0 //
GOAL:Forsterite=GEWICHT*ifthenelse(ifdef(d),exp(my*d*3/4),1) //
E=(FE(0.1000),MG(0.9000)) Wyckoff=a x=0.000000 y=0.000000 z=0.000000 TDS=0.003300
E=(FE(0.1000),MG(0.9000)) Wyckoff=c x=0.989750 y=0.277430 z=0.250000 TDS=0.003600
E=O Wyckoff=c x=0.765800 y=0.091860 z=0.250000 TDS=0.003498
E=O Wyckoff=c x=0.220120 y=0.447790 z=0.250000 TDS=0.004201
E=O Wyckoff=d x=0.278100 y=0.163460 z=0.034310 TDS=0.004098
E=SI Wyckoff=c x=0.426930 y=0.094340 z=0.250000 TDS=0.001998

File: autoXRD/dara/data/BGMN-Templates/Structures/MarsMineralCompendium/Forsterite_2.str
PHASE=Forsterite // amcsd_0000801
Reference=amcsd_0000801 //
Formula=Mg1.03_Mn.97_Si_O4 //
SpacegroupNo=62 HermannMauguin=P2_1/b2_1/n2_1/m Setting=3 Lattice=Orthorhombic //
PARAM=A=0.479400_0.474606^0.484194 PARAM=B=1.049100_1.038609^1.059591 PARAM=C=0.612300_0.606177^0.618423 //
RP=4 k1=0 k2=0 PARAM=B1=0_0^0.01 GEWICHT=SPHAR0 //
GOAL:Forsterite=GEWICHT*ifthenelse(ifdef(d),exp(my*d*3/4),1) //
E=MG Wyckoff=a x=0.000000 y=0.000000 z=0.000000 TDS=0.004182
E=(MG(0.0300),MN(0.9700)) Wyckoff=c x=0.987000 y=0.279000 z=0.250000 TDS=0.005401
E=O Wyckoff=c x=0.758500 y=0.086700 z=0.250000 TDS=0.005019
E=O Wyckoff=c x=0.230100 y=0.448900 z=0.250000 TDS=0.004740
E=O Wyckoff=d x=0.278200 y=0.159000 z=0.037400 TDS=0.004903
E=SI Wyckoff=c x=0.422600 y=0.091000 z=0.250000 TDS=0.003608

File: autoXRD/dara/data/BGMN-Templates/Structures/MarsMineralCompendium/Forsterite_3.str
PHASE=Forsterite // amcsd_0005395
Reference=amcsd_0005395 //
Formula=Si_(Mg1.816_Fe.184)_O4 //
SpacegroupNo=62 HermannMauguin=P2_1/b2_1/n2_1/m Setting=3 Lattice=Orthorhombic //
PARAM=A=0.476420_0.471656^0.481184 PARAM=B=1.022580_1.012354^1.032806 PARAM=C=0.600450_0.594446^0.606455 //
RP=4 k1=0 k2=0 PARAM=B1=0_0^0.01 GEWICHT=SPHAR0 //
GOAL:Forsterite=GEWICHT*ifthenelse(ifdef(d),exp(my*d*3/4),1) //
E=(FE(0.0880),MG(0.9120)) Wyckoff=c x=0.989780 y=0.277740 z=0.250000 TDS=0.004098
E=O Wyckoff=c x=0.766600 y=0.091700 z=0.250000 TDS=0.004998
E=O Wyckoff=c x=0.219900 y=0.447860 z=0.250000 TDS=0.004801
E=O Wyckoff=d x=0.278830 y=0.163320 z=0.033700 TDS=0.005203
E=SI Wyckoff=c x=0.426570 y=0.094410 z=0.250000 TDS=0.003900

File: autoXRD/dara/data/BGMN-Templates/Structures/MarsMineralCompendium/Forsterite_4.str
PHASE=Forsterite // amcsd_0000172
Reference=amcsd_0000172
Formula=Mg1.07_Fe.912_Mn.012_Ca.004_Si_O4 //
SpacegroupNo=62 HermannMauguin=P2_1/b2_1/n2_1/m Setting=3 Lattice=Orthorhombic //
PARAM=A=0.478500_0.473715^0.483285 PARAM=B=1.032500_1.022175^1.042825 PARAM=C=0.603800_0.597762^0.609838 //
RP=4 k1=0 k2=0 PARAM=B1=0_0^0.01 GEWICHT=SPHAR0 //
GOAL:Forsterite=GEWICHT*ifthenelse(ifdef(d),exp(my*d*3/4),1) //
E=(CA(0.0020),FE(0.4560),MG(0.5350),MN(0.0060)) Wyckoff=a x=0.000000 y=0.000000 z=0.000000 TDS=0.003198
E=(CA(0.0020),FE(0.4560),MG(0.5350),MN(0.0060)) Wyckoff=c x=0.985980 y=0.278800 z=0.250000 TDS=0.003703
E=O Wyckoff=c x=0.765660 y=0.094300 z=0.250000 TDS=0.004003
E=O Wyckoff=c x=0.216420 y=0.450840 z=0.250000 TDS=0.005598
E=O Wyckoff=d x=0.282640 y=0.163700 z=0.034350 TDS=0.004998
E=SI Wyckoff=c x=0.428430 y=0.095870 z=0.250000 TDS=0.001903

File: autoXRD/dara/data/BGMN-Templates/Structures/MarsMineralCompendium/Forsterite_5.str
PHASE=Forsterite // amcsd_0001118
Reference=amcsd_0001118 //
Formula=Mg2_Si_O4 //
SpacegroupNo=62 HermannMauguin=P2_1/b2_1/n2_1/m Setting=3 Lattice=Orthorhombic //
PARAM=A=0.474900_0.470151^0.479649 PARAM=B=1.019850_1.009651^1.030048 PARAM=C=0.597920_0.591941^0.603899 //
RP=4 k1=0 k2=0 PARAM=B1=0_0^0.01 GEWICHT=SPHAR0 //
GOAL:Forsterite=GEWICHT*ifthenelse(ifdef(d),exp(my*d*3/4),1) //
E=MG Wyckoff=a x=0.000000 y=0.000000 z=0.000000 TDS=0.022074
E=MG Wyckoff=c x=0.991300 y=0.277300 z=0.250000 TDS=0.051169
E=O Wyckoff=c x=0.765800 y=0.091900 z=0.250000 TDS=0.050361
E=O Wyckoff=c x=0.221000 y=0.447000 z=0.250000 TDS=0.049203
E=O Wyckoff=d x=0.277400 y=0.163000 z=0.032900 TDS=0.052148
E=SI Wyckoff=c x=0.426100 y=0.094000 z=0.250000 TDS=0.037378

File: autoXRD/dara/data/BGMN-Templates/Structures/MarsMineralCompendium/Giniite_2.str
PHASE=Giniite // cod_9012513
Reference=cod_9012513 //
Formula=Fe5_H6_O20_P4 //
SpacegroupNo=15 HermannMauguin=C12/c1 Setting=1 CellChoice=1 UniqueAxis=b Lattice=Monoclinic //
PARAM=A=1.749200_1.731708^1.766692 PARAM=B=0.903800_0.894762^0.912838 PARAM=C=0.934900_0.925551^0.944249 //
PARAM=BETA=96.230000_95.267700^97.192300 //
RP=4 k1=0 k2=0 PARAM=B1=0_0^0.01 GEWICHT=SPHAR0 //
GOAL:Giniite=GEWICHT*ifthenelse(ifdef(d),exp(my*d*3/4),1) //
E=FE Wyckoff=e x=0.000000 y=0.098400 z=0.250000 TDS=0.010000
E=FE Wyckoff=f x=0.316400 y=0.088460 z=0.187160 TDS=0.010000
E=FE Wyckoff=f x=0.325790 y=0.473150 z=0.129580 TDS=0.010000
E=H Wyckoff=f x=0.460800 y=0.050000 z=0.136000 TDS=0.055001
E=H Wyckoff=f x=0.442600 y=0.916000 z=0.226000 TDS=0.069000
E=H Wyckoff=f x=0.234000 y=0.684000 z=0.004000 TDS=0.167002
E=O Wyckoff=f x=0.424800 y=0.763300 z=0.338000 TDS=0.010000
E=O Wyckoff=f x=0.298400 y=0.904500 z=0.326100 TDS=0.010000
E=O Wyckoff=f x=0.422400 y=0.432100 z=0.289700 TDS=0.010000
E=O Wyckoff=f x=0.489800 y=0.215700 z=0.419900 TDS=0.010000
E=O Wyckoff=f x=0.416500 y=0.393300 z=0.557500 TDS=0.010000
E=O Wyckoff=f x=0.345800 y=0.224400 z=0.368900 TDS=0.010000
E=O Wyckoff=f x=0.335500 y=0.729600 z=0.532000 TDS=0.010000
E=O Wyckoff=f x=0.420100 y=0.994500 z=0.151700 TDS=0.010000
E=O Wyckoff=f x=0.297400 y=0.631900 z=0.280900 TDS=0.010000
E=O Wyckoff=f x=0.240800 y=0.575000 z=0.967800 TDS=0.010000
E=P Wyckoff=f x=0.417500 y=0.319800 z=0.410000 TDS=0.010000
E=P Wyckoff=f x=0.339200 y=0.758200 z=0.368800 TDS=0.010000

File: autoXRD/dara/data/BGMN-Templates/Structures/MarsMineralCompendium/Glauconite_1.str
PHASE=Glauconite // amcsd_0005026
Reference=amcsd_0005026 //
Formula=K_Al2_Si4_O12_H2 //
SpacegroupNo=12 HermannMauguin=C12/m1 Setting=8 CellChoice=2 UniqueAxis=b Lattice=Monoclinic //
PARAM=A=0.524600_0.519354^0.529846 PARAM=B=0.907600_0.898524^0.916676 PARAM=C=1.018400_1.008216^1.028584 //
PARAM=BETA=101.100000_100.089000^102.111000 //
RP=4 k1=0 k2=0 PARAM=B1=0_0^0.01 GEWICHT=SPHAR0 //
GOAL:Glauconite=GEWICHT*ifthenelse(ifdef(d),exp(my*d*3/4),1) //
E=AL Wyckoff=g x=0.000000 y=0.666667 z=0.000000 TDS=0.010000
E=K Wyckoff=c x=0.500000 y=0.000000 z=0.500000 TDS=0.010000
E=O Wyckoff=i x=0.411900 y=0.000000 z=0.109200 TDS=0.010000 // O-H
E=O Wyckoff=j x=0.360000 y=0.321400 z=0.111300 TDS=0.010000
E=O Wyckoff=i x=0.954200 y=0.000000 z=0.327800 TDS=0.010000
E=O Wyckoff=j x=0.692900 y=0.249000 z=0.335200 TDS=0.010000
E=SI Wyckoff=j x=0.420900 y=0.331400 z=0.272800 TDS=0.010000

File: autoXRD/dara/data/BGMN-Templates/Structures/MarsMineralCompendium/Glauconite_3.str
PHASE=Glauconite // amcsd_0005028
Reference=amcsd_0005028 //
Formula=K_Al2_Si4_O12_H2 //
SpacegroupNo=12 HermannMauguin=C12/m1 Setting=8 CellChoice=2 UniqueAxis=b Lattice=Monoclinic //
PARAM=A=0.524600_0.519354^0.529846 PARAM=B=0.906600_0.897534^0.915666 PARAM=C=1.018200_1.008018^1.028382 //
PARAM=BETA=101.200000_100.188000^102.212000 //
RP=4 k1=0 k2=0 PARAM=B1=0_0^0.01 GEWICHT=SPHAR0 //
GOAL:Glauconite=GEWICHT*ifthenelse(ifdef(d),exp(my*d*3/4),1) //
E=AL Wyckoff=g x=0.000000 y=0.666667 z=0.000000 TDS=0.010000
E=K Wyckoff=c x=0.500000 y=0.000000 z=0.500000 TDS=0.010000
E=O Wyckoff=i x=0.412700 y=0.000000 z=0.107800 TDS=0.010000 // O-H
E=O Wyckoff=j x=0.358500 y=0.319200 z=0.110600 TDS=0.010000
E=O Wyckoff=i x=0.973100 y=0.000000 z=0.326500 TDS=0.010000
E=O Wyckoff=j x=0.686300 y=0.240200 z=0.335000 TDS=0.010000
E=SI Wyckoff=j x=0.422100 y=0.331200 z=0.272600 TDS=0.010000

File: autoXRD/dara/data/BGMN-Templates/Structures/MarsMineralCompendium/Goethite.str
PHASE=Goethite // amcsd_0016645
Reference=amcsd_0016645 //
MineralName=Goethite //
Formula=Fe_O_(OH) //
SpacegroupNo=62 HermannMauguin=P2_1/b2_1/n2_1/m Setting=3 Lattice=Orthorhombic //
PARAM=A=0.4605_0.4505^0.4705 PARAM=B=0.9960_0.9860^1.0060 PARAM=C=0.3023_0.2923^0.3123 // 
RP=4 k1=0 k2=0 PARAM=B1=0_0^0.01 GEWICHT=SPHAR0 //
GOAL=GrainSize(1,1,1) //
GOAL:Goethite=GEWICHT*ifthenelse(ifdef(d),exp(my*d*3/4),1)
E=FE+3 Wyckoff=c x=0.0477 y=0.8539
E=O-2 Wyckoff=c x=0.708 y=0.1996
E=O-2 Wyckoff=c x=0.204 y=0.0531

File: autoXRD/dara/data/BGMN-Templates/Structures/MarsMineralCompendium/Gypsum_1.str
PHASE=Gypsum // amcsd_0011093
Reference=amcsd_0011093
Formula=Ca_S_O6_H4 //
SpacegroupNo=15 HermannMauguin=C12/c1 Setting=1 CellChoice=1 UniqueAxis=b Lattice=Monoclinic //
PARAM=A=0.628400_0.622116^0.634684 PARAM=B=1.520000_1.504800^1.535200 PARAM=C=0.652300_0.645777^0.658823 //
PARAM=BETA=127.410000_126.135900^128.684100 //
RP=4 k1=0 k2=0 PARAM=B1=0_0^0.01 GEWICHT=SPHAR0 //
GOAL:Gypsum=GEWICHT*ifthenelse(ifdef(d),exp(my*d*3/4),1) //
E=CA Wyckoff=e x=0.000000 y=0.420440 z=0.250000 TDS=0.010000
E=H Wyckoff=f x=0.749000 y=0.162000 z=0.251000 TDS=0.024477
E=H Wyckoff=f x=0.584000 y=0.235000 z=0.073000 TDS=0.045005
E=O Wyckoff=f x=0.037200 y=0.131980 z=0.587200 TDS=0.010000
E=O Wyckoff=f x=0.242400 y=0.022110 z=0.909200 TDS=0.010000
E=O Wyckoff=f x=0.620200 y=0.181970 z=0.078400 TDS=0.010000
E=S Wyckoff=e x=0.000000 y=0.922760 z=0.250000 TDS=0.010000

File: autoXRD/dara/data/BGMN-Templates/Structures/MarsMineralCompendium/Gypsum_2.str
PHASE=Gypsum // amcsd_0004651
Reference=amcsd_0004651
Formula=Ca_S_O6_H4 //
SpacegroupNo=15 HermannMauguin=C12/c1 Setting=1 CellChoice=1 UniqueAxis=b Lattice=Monoclinic //
PARAM=A=0.627700_0.621423^0.633977 PARAM=B=1.518100_1.502919^1.533281 PARAM=C=0.567200_0.561528^0.572872 //
PARAM=BETA=114.110000_112.968900^115.251100 //
RP=4 k1=0 k2=0 PARAM=B1=0_0^0.01 GEWICHT=SPHAR0 //
GOAL:Gypsum=GEWICHT*ifthenelse(ifdef(d),exp(my*d*3/4),1) //
E=CA Wyckoff=e x=0.000000 y=0.170500 z=0.250000 TDS=0.009238
E=H Wyckoff=f x=0.742000 y=0.087000 z=0.766000 TDS=0.026056
E=H Wyckoff=f x=0.756000 y=0.020000 z=0.923000 TDS=0.034741
E=O Wyckoff=f x=0.083190 y=0.272180 z=0.591030 TDS=0.013344
E=O Wyckoff=f x=0.199970 y=0.381950 z=0.912980 TDS=0.013344
E=O Wyckoff=f x=0.791770 y=0.068260 z=0.921690 TDS=0.019029
E=S Wyckoff=e x=0.000000 y=0.672730 z=0.250000 TDS=0.007817

File: autoXRD/dara/data/BGMN-Templates/Structures/MarsMineralCompendium/Halloysite10A.str
PHASE=Halloysite10A // amcsd_0018094
Reference=amcsd_0018094 //
Formula=Al2_Si2_(O11_H8) //
SpacegroupNo=8 HermannMauguin=C1m1 Setting=8 CellChoice=2 UniqueAxis=b Lattice=Monoclinic //
PARAM=A=0.520000_0.514800^0.525200 PARAM=B=0.892000_0.883080^0.900920 PARAM=C=1.025000_1.014750^1.035250 //
PARAM=BETA=100.000000_99.000000^101.000000 //
RP=4 k1=0 k2=0 PARAM=B1=0_0^0.01 GEWICHT=SPHAR0 //
GOAL:Halloysite10A=GEWICHT*ifthenelse(ifdef(d),exp(my*d*3/4),1) //
E=AL Wyckoff=b x=0.250000 y=0.166667 z=0.000000 TDS=0.010000 // check Wyckoff
E=O Wyckoff=b x=0.954200 y=0.833333 z=0.118100 TDS=0.010000 // O-H1, check Wyckoff
E=O Wyckoff=a x=0.045800 y=0.000000 z=0.881900 TDS=0.010000 // O-H2
E=O Wyckoff=b x=0.008300 y=0.166667 z=0.397200 TDS=0.010000 // O-H3, check Wyckoff
E=O Wyckoff=b x=0.000000 y=0.333333 z=0.881900 TDS=0.010000 // O-H4, check Wyckoff
E=O Wyckoff=a x=0.500000 y=0.000000 z=0.118100 TDS=0.010000 // O-H5
E=O Wyckoff=a x=0.033300 y=0.000000 z=0.625000 TDS=0.010000
E=O Wyckoff=b x=0.283300 y=0.250000 z=0.625000 TDS=0.010000 // check Wyckoff
E=SI Wyckoff=b x=0.008300 y=0.166667 z=0.555600 TDS=0.010000 // check Wyckoff
