Repository: njszym/XRD-AutoAnalyzer

# An automatic analysis tool for XRD

A package designed to automate the process of phase identification from XRD spectra using a probabilistic deep learning trained with physics-informed data augmentation.

The corresponding manuscript will be made available soon. Reproducing the published results can be accomplished using the data provided in [figshare](https://figshare.com/s/69030545b8020de35633).

## Usage example

A pre-trained model for the Li-Mn-Ti-O-F chemical space is available in the ```Example/``` directory. To classify the experimentally measured patterns tabulated in the ```Spectra/``` sub-folder, run the following:

```
python run_CNN.py
```

File: autoXRD/dara/data/BGMN-Templates/Structures/MarsMineralCompendium/Halloysite7A.str
PHASE=Halloysite7A // amcsd_0018093
Reference=amcsd_0018093 //
Formula=Al2_Si2_(O9_H4) //
SpacegroupNo=8 HermannMauguin=C1m1 Setting=8 CellChoice=2 UniqueAxis=b Lattice=Monoclinic //
PARAM=A=0.515000_0.509850^0.520150 PARAM=B=0.890000_0.881100^0.898900 PARAM=C=0.757000_0.749430^0.764570 //
PARAM=BETA=100.000000_99.000000^101.000000 //
RP=4 k1=0 k2=0 PARAM=B1=0_0^0.01 GEWICHT=SPHAR0 //
GOAL:Halloysite7A=GEWICHT*ifthenelse(ifdef(d),exp(my*d*3/4),1) //
E=AL Wyckoff=b x=0.250000 y=0.166667 z=0.000000 TDS=0.010000 // check Wyckoff
E=O Wyckoff=a x=0.454000 y=0.000000 z=0.159000 TDS=0.010000 // O-H1
E=O Wyckoff=a x=0.046000 y=0.000000 z=0.841000 TDS=0.010000 // O-H2
E=O Wyckoff=b x=0.046000 y=0.333000 z=0.841000 TDS=0.010000 // O-H3
E=O Wyckoff=a x=0.008000 y=0.000000 z=0.542000 TDS=0.010000
E=O Wyckoff=b x=0.283000 y=0.250000 z=0.542000 TDS=0.010000 // check Wyckoff
E=O Wyckoff=b x=0.954000 y=0.833000 z=0.159000 TDS=0.010000
E=SI Wyckoff=b x=0.008000 y=0.166667 z=0.433000 TDS=0.010000 // check Wyckoff

File: autoXRD/dara/data/BGMN-Templates/Structures/MarsMineralCompendium/HectoriteCs.str
PHASE=HectoriteCs // cod_9012351
Reference=cod_9012351 //
Formula=Cs0.601_F2_Li0.602_Mg2.398_O10_Si4 //
SpacegroupNo=12 HermannMauguin=C12/m1 Setting=8 CellChoice=2 UniqueAxis=b Lattice=Monoclinic //
PARAM=A=0.524010_0.518770^0.529250 PARAM=B=0.909420_0.900326^0.918514 PARAM=C=1.079710_1.068913^1.090507 //
PARAM=BETA=99.210000_98.217900^100.202100 //
RP=4 k1=0 k2=0 PARAM=B1=0_0^0.01 GEWICHT=SPHAR0 //
GOAL:HectoriteCs=GEWICHT*ifthenelse(ifdef(d),exp(my*d*3/4),1) //
E=CS(0.6015) Wyckoff=a x=0.000000 y=0.000000 z=0.000000 TDS=0.015791
E=F Wyckoff=i x=0.137300 y=0.000000 z=0.406400 TDS=0.009949
E=(LI(0.1950),MG(0.8050)) Wyckoff=h x=0.500000 y=0.666500 z=0.500000 TDS=0.007580
E=(LI(0.2120),MG(0.7880)) Wyckoff=c x=0.500000 y=0.000000 z=0.500000 TDS=0.006553
E=O Wyckoff=j x=0.131200 y=0.332900 z=0.394720 TDS=0.007738
E=O Wyckoff=i x=0.558700 y=0.000000 z=0.188700 TDS=0.010817
E=O Wyckoff=j x=0.185600 y=0.248400 z=0.811550 TDS=0.011054
E=SI Wyckoff=j x=0.081100 y=0.333180 z=0.244430 TDS=0.006632

File: autoXRD/dara/data/BGMN-Templates/Structures/MarsMineralCompendium/Hedenbergite_1.str
PHASE=Hedenbergite //  amcsd_0000458
Reference=amcsd_0000458
Formula=Fe1.5_Ca.5_Si2_O6 //
SpacegroupNo=15 HermannMauguin=C12/c1 Setting=1 CellChoice=1 UniqueAxis=b Lattice=Monoclinic //
PARAM=A=0.978100_0.968319^0.987881 PARAM=B=0.907200_0.898128^0.916272 PARAM=C=0.524600_0.519354^0.529846 //
PARAM=BETA=106.600000_105.534000^107.666000 //
RP=4 k1=0 k2=0 PARAM=B1=0_0^0.01 GEWICHT=SPHAR0 //
GOAL:Hedenbergite=GEWICHT*ifthenelse(ifdef(d),exp(my*d*3/4),1) //
E=(CA(0.5000),FE(0.5000)) Wyckoff=e x=0.000000 y=0.274700 z=0.250000 TDS=0.018500
E=FE Wyckoff=e x=0.000000 y=0.904700 z=0.250000 TDS=0.007998
E=O Wyckoff=f x=0.120700 y=0.089300 z=0.151700 TDS=0.008204
E=O Wyckoff=f x=0.370600 y=0.242600 z=0.349600 TDS=0.017497
E=O Wyckoff=f x=0.352000 y=0.025500 z=0.995700 TDS=0.012602
E=SI Wyckoff=f x=0.293600 y=0.089800 z=0.243400 TDS=0.007501

File: autoXRD/dara/data/BGMN-Templates/Structures/MarsMineralCompendium/Hydrohalite.str
PHASE=Hydrohalite // amcsd_0009517
Reference=amcsd_0009517 //
Formula=Na_Cl_O2_H4 //
SpacegroupNo=14 HermannMauguin=P12_1/c1 Setting=14 CellChoice=3 UniqueAxis=b Lattice=Monoclinic //
PARAM=A=0.633130_0.626799^0.639461 PARAM=B=1.011780_1.001662^1.021898 PARAM=C=0.650290_0.643787^0.656793 //
PARAM=BETA=114.407000_113.262930^115.551070 //
RP=4 k1=0 k2=0 PARAM=B1=0_0^0.01 GEWICHT=SPHAR0 //
GOAL:Hydrohalite=GEWICHT*ifthenelse(ifdef(d),exp(my*d*3/4),1) //
E=CL Wyckoff=e x=0.292100 y=0.121900 z=0.213540 TDS=0.010000
E=H Wyckoff=e x=0.784000 y=0.393000 z=0.220000 TDS=0.012996
E=H Wyckoff=e x=0.361000 y=0.520000 z=0.251000 TDS=0.018997
E=H Wyckoff=e x=0.651000 y=0.296000 z=0.075000 TDS=0.024998
E=H Wyckoff=e x=0.262000 y=0.464000 z=0.361000 TDS=0.035996
E=NA Wyckoff=e x=0.023740 y=0.170020 z=0.455030 TDS=0.010000
E=O Wyckoff=e x=0.786000 y=0.320530 z=0.172840 TDS=0.010000
E=O Wyckoff=e x=0.227800 y=0.491460 z=0.232020 TDS=0.010000

File: autoXRD/dara/data/BGMN-Templates/Structures/MarsMineralCompendium/Hydroniumjarosite_1.str
PHASE=Hydroniumjarosite // amcsd_0004429
Reference=amcsd_0004429 //
Formula=H6.92_Fe3_S2_O14 //
SpacegroupNo=166 HermannMauguin=R-32/m Setting=1 UniqueAxis=c Lattice=Trigonal //
PARAM=A=0.735520_0.728165^0.742875 PARAM=C=1.699450_1.682455^1.716444 //
RP=4 k1=0 k2=0 PARAM=B1=0_0^0.01 GEWICHT=SPHAR0 //
GOAL:Hydroniumjarosite=GEWICHT*ifthenelse(ifdef(d),exp(my*d*3/4),1) //
E=FE Wyckoff=d x=0.500000 y=0.000000 z=0.500000 TDS=0.019897
E=H Wyckoff=h x=0.163000 y=0.837000 z=0.100000 TDS=0.020000
E=H(0.9200) Wyckoff=a x=0.000000 y=0.000000 z=0.000000 TDS=0.033999
E=O Wyckoff=c x=0.000000 y=0.000000 z=0.394600 TDS=0.026000
E=O Wyckoff=h x=0.225300 y=0.774700 z=0.943500 TDS=0.015002
E=O Wyckoff=h x=0.127900 y=0.872100 z=0.136800 TDS=0.004998
E=S Wyckoff=c x=0.000000 y=0.000000 z=0.309500 TDS=0.009001

File: autoXRD/dara/data/BGMN-Templates/Structures/MarsMineralCompendium/Hydroniumjarosite_2.str
PHASE=Hydroniumjarosite // amcsd_0004430
Reference=amcsd_0004430 //
Formula=K.1_H6.86_Fe3_S2_O14 //
SpacegroupNo=166 HermannMauguin=R-32/m Setting=1 UniqueAxis=c Lattice=Trigonal //
PARAM=A=0.735210_0.727858^0.742562 PARAM=C=1.701080_1.684069^1.718091 //
RP=4 k1=0 k2=0 PARAM=B1=0_0^0.01 GEWICHT=SPHAR0 //
GOAL:Hydroniumjarosite=GEWICHT*ifthenelse(ifdef(d),exp(my*d*3/4),1) //
E=FE Wyckoff=d x=0.500000 y=0.000000 z=0.500000 TDS=0.025503
E=H Wyckoff=h x=0.186000 y=0.814000 z=0.125000 TDS=0.020000
E=(H(0.8600),K(0.1000)) Wyckoff=a x=0.000000 y=0.000000 z=0.000000 TDS=0.041002
E=O Wyckoff=c x=0.000000 y=0.000000 z=0.395500 TDS=0.070003
E=O Wyckoff=h x=0.225500 y=0.774500 z=0.942600 TDS=0.024998
E=O Wyckoff=h x=0.126500 y=0.873500 z=0.135000 TDS=0.001903
E=S Wyckoff=c x=0.000000 y=0.000000 z=0.309800 TDS=0.020000

File: autoXRD/dara/data/BGMN-Templates/Structures/MarsMineralCompendium/Hydroniumjarosite_3.str
PHASE=Hydroniumjarosite // amcsd_0004431
Reference=amcsd_0004431 //
Formula=K.2_H6.81_Fe3_S2_O14 //
SpacegroupNo=166 HermannMauguin=R-32/m Setting=1 UniqueAxis=c Lattice=Trigonal //
PARAM=A=0.734280_0.726937^0.741623 PARAM=C=1.703160_1.686128^1.720192 //
RP=4 k1=0 k2=0 PARAM=B1=0_0^0.01 GEWICHT=SPHAR0 //
GOAL:Hydroniumjarosite=GEWICHT*ifthenelse(ifdef(d),exp(my*d*3/4),1) //
E=FE Wyckoff=d x=0.500000 y=0.000000 z=0.500000 TDS=0.030004
E=H Wyckoff=h x=0.155000 y=0.845000 z=0.092000 TDS=0.020000
E=(H(0.8100),K(0.2000)) Wyckoff=a x=0.000000 y=0.000000 z=0.000000 TDS=0.027998
E=O Wyckoff=c x=0.000000 y=0.000000 z=0.396200 TDS=0.063000
E=O Wyckoff=h x=0.226400 y=0.773600 z=0.941100 TDS=0.024003
E=O Wyckoff=h x=0.130900 y=0.869100 z=0.133400 TDS=0.018997
E=S Wyckoff=c x=0.000000 y=0.000000 z=0.310900 TDS=0.021997

File: autoXRD/dara/data/BGMN-Templates/Structures/MarsMineralCompendium/Hydroxyapatite.str
PHASE=Hydroxylapatite // amcsd_0001257
Reference=amcsd_0001257 //
Formula=Ca5_P3_O13_H //
SpacegroupNo=176 HermannMauguin=P6_3/m Setting=1 UniqueAxis=c Lattice=Hexagonal //
PARAM=A=0.941660_0.932243^0.951077 PARAM=C=0.687450_0.680575^0.694325 //
RP=4 k1=0 k2=0 PARAM=B1=0_0^0.01 GEWICHT=SPHAR0 //
GOAL:Hydroxylapatite=GEWICHT*ifthenelse(ifdef(d),exp(my*d*3/4),1) //
E=CA Wyckoff=f x=0.333333 y=0.666667 z=0.501440 TDS=0.010000
E=CA Wyckoff=h x=0.993430 y=0.247060 z=0.250000 TDS=0.010000
E=H(0.5000) Wyckoff=e x=0.000000 y=0.000000 z=0.040000 TDS=0.032996
E=O(0.5000) Wyckoff=e x=0.000000 y=0.000000 z=0.197900 TDS=0.010000
E=O Wyckoff=h x=0.485000 y=0.328900 z=0.250000 TDS=0.010000
E=O Wyckoff=h x=0.464900 y=0.587100 z=0.250000 TDS=0.010000
E=O Wyckoff=i x=0.258000 y=0.343500 z=0.070300 TDS=0.010000
E=P Wyckoff=h x=0.368600 y=0.398660 z=0.250000 TDS=0.010000

File: autoXRD/dara/data/BGMN-Templates/Structures/MarsMineralCompendium/Hypersthene.str
PHASE=Hypersthene // amcsd_0018104
Reference=amcsd_0018104 //
Formula=(Mg.7_Fe.3)_Si_O3 //
SpacegroupNo=61 HermannMauguin=P2_1/b2_1/c2_1/a Setting=5 Lattice=Orthorhombic //
PARAM=A=1.820000_1.801800^1.838200 PARAM=B=0.886000_0.877140^0.894860 PARAM=C=0.520000_0.514800^0.525200 //
RP=4 k1=0 k2=0 PARAM=B1=0_0^0.01 GEWICHT=SPHAR0 //
GOAL:Hypersthene=GEWICHT*ifthenelse(ifdef(d),exp(my*d*3/4),1) //
E=(FE(0.3000),MG(0.7000)) Wyckoff=c x=0.130000 y=0.330000 z=0.370000 TDS=0.010000
E=(FE(0.3000),MG(0.7000)) Wyckoff=c x=0.130000 y=0.960000 z=0.370000 TDS=0.010000
E=O Wyckoff=c x=0.060000 y=0.140000 z=0.200000 TDS=0.010000
E=O Wyckoff=c x=0.060000 y=0.500000 z=0.200000 TDS=0.010000 // check Wyckoff
E=O Wyckoff=c x=0.050000 y=0.750000 z=0.050000 TDS=0.010000 // check Wyckoff
E=O Wyckoff=c x=0.190000 y=0.350000 z=0.060000 TDS=0.010000
E=O Wyckoff=c x=0.190000 y=0.010000 z=0.050000 TDS=0.010000
E=O Wyckoff=c x=0.200000 y=0.750000 z=0.300000 TDS=0.010000 // check Wyckoff
E=SI Wyckoff=c x=0.030000 y=0.650000 z=0.290000 TDS=0.010000
E=SI Wyckoff=c x=0.220000 y=0.850000 z=0.040000 TDS=0.010000

File: autoXRD/dara/data/BGMN-Templates/Structures/MarsMineralCompendium/Illite_2.str
PHASE=Illite // amcsd_0012865
Reference=amcsd_0012865 //
Formula=K_Al4_Si2_O12 //
SpacegroupNo=15 HermannMauguin=C12/c1 Setting=1 CellChoice=1 UniqueAxis=b Lattice=Monoclinic //
PARAM=A=0.522260_0.517037^0.527483 PARAM=B=0.901830_0.892812^0.910848 PARAM=C=2.014300_1.994157^2.034443 //
PARAM=BETA=95.665000_94.708350^96.621650 //
RP=4 k1=0 k2=0 PARAM=B1=0_0^0.01 GEWICHT=SPHAR0 //
GOAL:Illite=GEWICHT*ifthenelse(ifdef(d),exp(my*d*3/4),1) //
E=AL Wyckoff=f x=0.443200 y=0.263500 z=0.136500 TDS=0.008685
E=AL Wyckoff=f x=0.258600 y=0.082800 z=0.006800 TDS=0.021318
E=K Wyckoff=e x=0.000000 y=0.090100 z=0.250000 TDS=0.059218
E=O Wyckoff=f x=0.462300 y=0.919400 z=0.050500 TDS=0.011844
E=O Wyckoff=f x=0.383500 y=0.266500 z=0.066300 TDS=0.037110
E=O Wyckoff=f x=0.425900 y=0.103900 z=0.153000 TDS=0.009475
E=O Wyckoff=f x=0.222600 y=0.836800 z=0.168500 TDS=0.032372
E=O Wyckoff=f x=0.273500 y=0.372200 z=0.167800 TDS=0.063165
E=O Wyckoff=f x=0.408000 y=0.567100 z=0.045400 TDS=0.041847
E=SI Wyckoff=f x=0.482500 y=0.929700 z=0.137000 TDS=0.017371

File: autoXRD/dara/data/BGMN-Templates/Structures/MarsMineralCompendium/Illite_3.str
PHASE=Illite // amcsd_0005029
Reference=amcsd_0005029 //
Formula=K_Al2_Si4_O12_H2 //
SpacegroupNo=5 HermannMauguin=C121 Setting=8 CellChoice=2 UniqueAxis=b Lattice=Monoclinic //
PARAM=A=0.519730_0.514533^0.524927 PARAM=B=0.899900_0.890901^0.908899 PARAM=C=1.014700_1.004553^1.024847 //
PARAM=BETA=99.000000_98.010000^99.990000 //
RP=4 k1=0 k2=0 PARAM=B1=0_0^0.01 GEWICHT=SPHAR0 //
GOAL:Illite=GEWICHT*ifthenelse(ifdef(d),exp(my*d*3/4),1) //
E=AL Wyckoff=a x=0.000000 y=0.666667 z=0.000000 TDS=0.010000
E=AL Wyckoff=a x=0.000000 y=0.333333 z=0.000000 TDS=0.010000
E=K Wyckoff=b x=0.000000 y=0.152800 z=0.500000 TDS=0.010000
E=O Wyckoff=c x=0.840800 y=0.190000 z=0.100800 TDS=0.010000 // O-H
E=O Wyckoff=c x=0.415200 y=0.998600 z=0.106300 TDS=0.010000
E=O Wyckoff=c x=0.343200 y=0.307900 z=0.106300 TDS=0.010000
E=O Wyckoff=c x=0.995800 y=0.657100 z=0.334300 TDS=0.010000
E=O Wyckoff=c x=0.158500 y=0.937100 z=0.312900 TDS=0.010000
E=O Wyckoff=c x=0.669600 y=0.881700 z=0.334300 TDS=0.010000
E=SI Wyckoff=c x=0.433300 y=0.992100 z=0.269200 TDS=0.010000
E=SI Wyckoff=c x=0.918500 y=0.820500 z=0.269200 TDS=0.010000

File: autoXRD/dara/data/BGMN-Templates/Structures/MarsMineralCompendium/Illite_4.str
PHASE=Illite // amcsd_0005020
Reference=amcsd_0005020 //
Formula=K_Al2_Si4_O12_H2 //
SpacegroupNo=12 HermannMauguin=C12/m1 Setting=8 CellChoice=2 UniqueAxis=b Lattice=Monoclinic //
PARAM=A=0.520420_0.515216^0.525624 PARAM=B=0.898520_0.889535^0.907505 PARAM=C=1.020500_1.010295^1.030705 //
PARAM=BETA=101.490000_100.475100^102.504900 //
RP=4 k1=0 k2=0 PARAM=B1=0_0^0.01 GEWICHT=SPHAR0 //
GOAL:Illite=GEWICHT*ifthenelse(ifdef(d),exp(my*d*3/4),1) //
E=AL Wyckoff=g x=0.000000 y=0.666667 z=0.000000 TDS=0.010000
E=K Wyckoff=c x=0.500000 y=0.000000 z=0.500000 TDS=0.010000
E=O Wyckoff=i x=0.419800 y=0.000000 z=0.101300 TDS=0.010000 // O-H
E=O Wyckoff=j x=0.349300 y=0.310800 z=0.106600 TDS=0.010000
E=O Wyckoff=i x=0.993500 y=0.000000 z=0.313700 TDS=0.010000
E=O Wyckoff=j x=0.672200 y=0.226700 z=0.335000 TDS=0.010000
E=SI Wyckoff=j x=0.418400 y=0.328100 z=0.269200 TDS=0.010000

File: autoXRD/dara/data/BGMN-Templates/Structures/MarsMineralCompendium/Illite_5.str
PHASE=Illite // amcsd_0005019
Reference=amcsd_0005019 //
Formula=K_Al2_Si4_O12_H2 //
SpacegroupNo=12 HermannMauguin=C12/m1 Setting=8 CellChoice=2 UniqueAxis=b Lattice=Monoclinic //
PARAM=A=0.523500_0.518265^0.528735 PARAM=B=0.903200_0.894168^0.912232 PARAM=C=1.014000_1.003860^1.024140 //
PARAM=BETA=101.520000_100.504800^102.535200 //
RP=4 k1=0 k2=0 PARAM=B1=0_0^0.01 GEWICHT=SPHAR0 //
GOAL:Illite=GEWICHT*ifthenelse(ifdef(d),exp(my*d*3/4),1) //
E=AL Wyckoff=g x=0.000000 y=0.666667 z=0.000000 TDS=0.010000
E=K Wyckoff=c x=0.500000 y=0.000000 z=0.500000 TDS=0.010000
E=O Wyckoff=i x=0.420900 y=0.000000 z=0.105500 TDS=0.010000 // O-H
E=O Wyckoff=j x=0.354400 y=0.315600 z=0.108900 TDS=0.010000
E=O Wyckoff=i x=0.975000 y=0.000000 z=0.320300 TDS=0.010000
E=O Wyckoff=j x=0.682800 y=0.237400 z=0.336600 TDS=0.010000
E=SI Wyckoff=j x=0.419800 y=0.329100 z=0.271500 TDS=0.010000

File: autoXRD/dara/data/BGMN-Templates/Structures/MarsMineralCompendium/Illite_6.str
PHASE=Illite // amcsd_0005018
Reference=amcsd_0005018 //
Formula=K_Al2_Si4_O12_H2 //
SpacegroupNo=12 HermannMauguin=C12/m1 Setting=8 CellChoice=2 UniqueAxis=b Lattice=Monoclinic //
PARAM=A=0.521000_0.515790^0.526210 PARAM=B=0.902000_0.892980^0.911020 PARAM=C=1.015900_1.005741^1.026059 //
PARAM=BETA=101.400000_100.386000^102.414000 //
RP=4 k1=0 k2=0 PARAM=B1=0_0^0.01 GEWICHT=SPHAR0 //
GOAL:Illite=GEWICHT*ifthenelse(ifdef(d),exp(my*d*3/4),1) //
E=AL Wyckoff=g x=0.000000 y=0.666667 z=0.000000 TDS=0.010000
E=K Wyckoff=c x=0.500000 y=0.000000 z=0.500000 TDS=0.010000
E=O Wyckoff=i x=0.419700 y=0.000000 z=0.104300 TDS=0.010000 // O-H
E=O Wyckoff=j x=0.352300 y=0.313500 z=0.108200 TDS=0.010000
E=O Wyckoff=i x=0.985900 y=0.000000 z=0.318400 TDS=0.010000
E=O Wyckoff=j x=0.675700 y=0.230900 z=0.335900 TDS=0.010000
E=SI Wyckoff=j x=0.419000 y=0.329200 z=0.271100 TDS=0.010000

File: autoXRD/dara/data/BGMN-Templates/Structures/MarsMineralCompendium/Illite_7.str
PHASE=Illite // amcsd_0005017
Reference=amcsd_0005017 //
Formula=K_Al2_Si4_O12_H2 //
SpacegroupNo=12 HermannMauguin=C12/m1 Setting=8 CellChoice=2 UniqueAxis=b Lattice=Monoclinic //
PARAM=A=0.520800_0.515592^0.526008 PARAM=B=0.902000_0.892980^0.911020 PARAM=C=1.016600_1.006434^1.026766 //
PARAM=BETA=101.500000_100.485000^102.515000 //
RP=4 k1=0 k2=0 PARAM=B1=0_0^0.01 GEWICHT=SPHAR0 //
GOAL:Illite=GEWICHT*ifthenelse(ifdef(d),exp(my*d*3/4),1) //
E=AL Wyckoff=g x=0.000000 y=0.666667 z=0.000000 TDS=0.010000
E=K Wyckoff=c x=0.500000 y=0.000000 z=0.500000 TDS=0.010000
E=O Wyckoff=i x=0.418600 y=0.000000 z=0.103500 TDS=0.010000 // O-H
E=O Wyckoff=j x=0.351600 y=0.312400 z=0.108200 TDS=0.010000
E=O Wyckoff=i x=0.988100 y=0.000000 z=0.318200 TDS=0.010000
E=O Wyckoff=j x=0.675100 y=0.229900 z=0.336100 TDS=0.010000
E=SI Wyckoff=j x=0.419100 y=0.329100 z=0.271000 TDS=0.010000

File: autoXRD/dara/data/BGMN-Templates/Structures/MarsMineralCompendium/Ilmenite_1.str
PHASE=Ilmenite // amcsd_0010536
Reference=amcsd_0010536
Formula=Fe_Ti_O3 //
SpacegroupNo=148 HermannMauguin=R-3 Setting=2 Lattice=Rhombohedral //
PARAM=A=0.552000_0.546480^0.557520 //
PARAM=GAMMA=54.830000_54.281700^55.378300 //
RP=4 k1=0 k2=0 PARAM=B1=0_0^0.01 GEWICHT=SPHAR0 //
GOAL:Ilmenite=GEWICHT*ifthenelse(ifdef(d),exp(my*d*3/4),1) //
E=FE Wyckoff=c x=0.358000 y=0.358000 z=0.358000 TDS=0.010000
E=O Wyckoff=f x=0.555000 y=0.945000 z=0.250000 TDS=0.010000 // check Wyckoff
E=TI Wyckoff=c x=0.142000 y=0.142000 z=0.142000 TDS=0.010000

File: autoXRD/dara/data/BGMN-Templates/Structures/MarsMineralCompendium/Ilmenite_2.str
PHASE=Ilmenite // amcsd_0000925
Reference=amcsd_0000925
Formula=Fe_Ti_O3 //
SpacegroupNo=148 HermannMauguin=R-3 Setting=1 UniqueAxis=c Lattice=Trigonal //
PARAM=A=0.508840_0.503752^0.513928 PARAM=C=1.408550_1.394464^1.422635 //
RP=4 k1=0 k2=0 PARAM=B1=0_0^0.01 GEWICHT=SPHAR0 //
GOAL:Ilmenite=GEWICHT*ifthenelse(ifdef(d),exp(my*d*3/4),1) //
E=FE Wyckoff=c x=0.000000 y=0.000000 z=0.355370 TDS=0.005819
E=O Wyckoff=f x=0.317430 y=0.023320 z=0.245060 TDS=0.005803
E=TI Wyckoff=c x=0.000000 y=0.000000 z=0.146400 TDS=0.004579

File: autoXRD/dara/data/BGMN-Templates/Structures/MarsMineralCompendium/Jadiete.str
PHASE=Jadeite // amcsd_0000147
Reference=amcsd_0000147 //
Formula=Na_Al_Si2_O6 //
SpacegroupNo=15 HermannMauguin=C12/c1 Setting=1 CellChoice=1 UniqueAxis=b Lattice=Monoclinic //
PARAM=A=0.941800_0.932382^0.951218 PARAM=B=0.856200_0.847638^0.864762 PARAM=C=0.521900_0.516681^0.527119 //
PARAM=BETA=107.580000_106.504200^108.655800 //
RP=4 k1=0 k2=0 PARAM=B1=0_0^0.01 GEWICHT=SPHAR0 //
GOAL:Jadeite=GEWICHT*ifthenelse(ifdef(d),exp(my*d*3/4),1) //
E=AL Wyckoff=e x=0.000000 y=0.906000 z=0.250000 TDS=0.004077
E=NA Wyckoff=e x=0.000000 y=0.300900 z=0.250000 TDS=0.009447
E=O Wyckoff=f x=0.109000 y=0.076300 z=0.127500 TDS=0.003589
E=O Wyckoff=f x=0.360800 y=0.263000 z=0.292900 TDS=0.004843
E=O Wyckoff=f x=0.353300 y=0.007000 z=0.005800 TDS=0.004820
E=SI Wyckoff=f x=0.290600 y=0.093400 z=0.227700 TDS=0.004029

File: autoXRD/dara/data/BGMN-Templates/Structures/MarsMineralCompendium/Jarosite-H3O.str
PHASE=Jarosite // amcsd_0004433
Reference=amcsd_0004433 //
Formula=K.51_H6.49_Fe3_S2_O14 //
SpacegroupNo=166 HermannMauguin=R-32/m Setting=1 UniqueAxis=c Lattice=Trigonal //
PARAM=A=0.733009_0.725679^0.740339 PARAM=C=1.713740_1.696603^1.730877 //
RP=4 k1=0 k2=0 PARAM=B1=0_0^0.01 GEWICHT=SPHAR0 //
GOAL:Jarosite=GEWICHT*ifthenelse(ifdef(d),exp(my*d*3/4),1) //
E=FE Wyckoff=d x=0.500000 y=0.000000 z=0.500000 TDS=0.019802
E=H Wyckoff=h x=0.177000 y=0.823000 z=0.110500 TDS=0.020000
E=(H(0.4900),K(0.5100)) Wyckoff=a x=0.000000 y=0.000000 z=0.000000 TDS=0.010999
E=O Wyckoff=c x=0.000000 y=0.000000 z=0.394000 TDS=0.032001
E=O Wyckoff=h x=0.222400 y=0.777600 z=0.944300 TDS=0.024998
E=O Wyckoff=h x=0.126600 y=0.873400 z=0.135800 TDS=0.009301
E=S Wyckoff=c x=0.000000 y=0.000000 z=0.308900 TDS=0.013896

File: autoXRD/dara/data/BGMN-Templates/Structures/MarsMineralCompendium/Jarosite_1.str
PHASE=Jarosite // amcsd_0004435
Reference=amcsd_0004435 //
Formula=K.7_H6.3_Fe3_S2_O14 //
SpacegroupNo=166 HermannMauguin=R-32/m Setting=1 UniqueAxis=c Lattice=Trigonal //
PARAM=A=0.731120_0.723809^0.738431 PARAM=C=1.717920_1.700741^1.735099 //
RP=4 k1=0 k2=0 PARAM=B1=0_0^0.01 GEWICHT=SPHAR0 //
GOAL:Jarosite=GEWICHT*ifthenelse(ifdef(d),exp(my*d*3/4),1) //
E=FE Wyckoff=d x=0.500000 y=0.000000 z=0.500000 TDS=0.012602
E=H Wyckoff=h x=0.173000 y=0.827000 z=0.107000 TDS=0.020000
E=(H(0.3000),K(0.7000)) Wyckoff=a x=0.000000 y=0.000000 z=0.000000 TDS=0.003000
E=O Wyckoff=c x=0.000000 y=0.000000 z=0.395800 TDS=0.023000
E=O Wyckoff=h x=0.221300 y=0.778700 z=0.944700 TDS=0.024998
E=O Wyckoff=h x=0.126700 y=0.873300 z=0.135000 TDS=0.004003
E=S Wyckoff=c x=0.000000 y=0.000000 z=0.309200 TDS=0.012001

File: autoXRD/dara/data/BGMN-Templates/Structures/MarsMineralCompendium/Jarosite_2.str
PHASE=Jarosite // amcsd_0017748
Reference=amcsd_0017748 //
Formula=Na.75_H6.73_Fe2.856_S2_O14 //
SpacegroupNo=12 HermannMauguin=C12/m1 Setting=8 CellChoice=2 UniqueAxis=b Lattice=Monoclinic //
PARAM=A=1.274852_1.262103^1.287601 PARAM=B=0.734697_0.727350^0.742044 PARAM=C=0.698243_0.691261^0.705225 //
PARAM=BETA=127.197400_125.925426^128.469374 //
RP=4 k1=0 k2=0 PARAM=B1=0_0^0.01 GEWICHT=SPHAR0 //
GOAL:Jarosite=GEWICHT*ifthenelse(ifdef(d),exp(my*d*3/4),1) //
E=FE(0.8560) Wyckoff=d x=0.500000 y=0.500000 z=0.500000 TDS=0.010801
E=FE Wyckoff=f x=0.750000 y=0.750000 z=0.500000 TDS=0.010801
E=(H(0.2500),NA(0.7500)) Wyckoff=a x=0.000000 y=0.000000 z=0.000000 TDS=0.010801
E=(O(0.9200),O(0.0800)) Wyckoff=i x=0.260300 y=0.000000 z=0.400000 TDS=0.011299 // O-H4
E=(O(0.9200),O(0.0800)) Wyckoff=j x=0.074300 y=0.202300 z=0.394300 TDS=0.011299 // O-H5
E=O Wyckoff=i x=0.409100 y=0.000000 z=0.198000 TDS=0.011299
E=O Wyckoff=i x=0.167900 y=0.000000 z=0.829000 TDS=0.011299
E=O Wyckoff=j x=0.342300 y=0.165600 z=0.846000 TDS=0.011299
E=S Wyckoff=i x=0.306600 y=0.000000 z=0.932900 TDS=0.010801

File: autoXRD/dara/data/BGMN-Templates/Structures/MarsMineralCompendium/Jarosite_3.str
PHASE=Jarosite // amcsd_0020094
Reference=amcsd_0020094 //
Formula=K_(Fe2.79_Al.21)_S2_O14_H6 //
SpacegroupNo=166 HermannMauguin=R-32/m Setting=1 UniqueAxis=c Lattice=Trigonal //
PARAM=A=0.729130_0.721839^0.736421 PARAM=C=1.717440_1.700266^1.734614 //
RP=4 k1=0 k2=0 PARAM=B1=0_0^0.01 GEWICHT=SPHAR0 //
GOAL:Jarosite=GEWICHT*ifthenelse(ifdef(d),exp(my*d*3/4),1) //
E=(AL(0.0700),FE(0.9300)) Wyckoff=d x=0.500000 y=0.000000 z=0.500000 TDS=0.004422
E=H Wyckoff=h x=0.188000 y=0.812000 z=0.112000 TDS=0.034741
E=K Wyckoff=a x=0.000000 y=0.000000 z=0.000000 TDS=0.012633
E=O Wyckoff=c x=0.000000 y=0.000000 z=0.606500 TDS=0.010028
E=O Wyckoff=h x=0.222870 y=0.777130 z=0.945970 TDS=0.009001
E=O Wyckoff=h x=0.127130 y=0.872870 z=0.135530 TDS=0.008054
E=S Wyckoff=c x=0.000000 y=0.000000 z=0.308620 TDS=0.005843

File: autoXRD/dara/data/BGMN-Templates/Structures/MarsMineralCompendium/Jarosite_4.str
PHASE=Jarosite // amcsd_0004434
Reference=amcsd_0004434 //
Formula=K.6_H6.4_Fe3_S2_O14 //
SpacegroupNo=166 HermannMauguin=R-32/m Setting=1 UniqueAxis=c Lattice=Trigonal //
PARAM=A=0.732070_0.724749^0.739391 PARAM=C=1.715170_1.698018^1.732322 //
RP=4 k1=0 k2=0 PARAM=B1=0_0^0.01 GEWICHT=SPHAR0 //
GOAL:Jarosite=GEWICHT*ifthenelse(ifdef(d),exp(my*d*3/4),1) //
E=FE Wyckoff=d x=0.500000 y=0.000000 z=0.500000 TDS=0.023000
E=H Wyckoff=h x=0.177000 y=0.823000 z=0.111000 TDS=0.020000
E=(H(0.4000),K(0.6000)) Wyckoff=a x=0.000000 y=0.000000 z=0.000000 TDS=0.010999
E=O Wyckoff=c x=0.000000 y=0.000000 z=0.395300 TDS=0.046000
E=O Wyckoff=h x=0.221300 y=0.778700 z=0.944400 TDS=0.027003
E=O Wyckoff=h x=0.127000 y=0.873000 z=0.136000 TDS=0.020000
E=S Wyckoff=c x=0.000000 y=0.000000 z=0.309600 TDS=0.018997

File: autoXRD/dara/data/BGMN-Templates/Structures/MarsMineralCompendium/K-chlorate.str
PHASE=KchlorateV // 00-014-0544
Reference=00-014-0544
Formula=Cl_K_O3 //
SpacegroupNo=11 HermannMauguin=P12_1/m1 Setting=2 UniqueAxis=b Lattice=Monoclinic //
PARAM=A=0.465690_0.461033^0.470347 PARAM=B=0.559089_0.553498^0.564680 PARAM=C=0.709910_0.702811^0.717009 //
PARAM=BETA=109.648000_108.551520^110.744480 //
RP=4 k1=0 k2=0 PARAM=B1=0_0^0.01 GEWICHT=SPHAR0 //
GOAL:KchlorateV=GEWICHT*ifthenelse(ifdef(d),exp(my*d*3/4),1) //
E=CL Wyckoff=e x=0.878400 y=0.750000 z=0.824400 TDS=0.019439
E=K Wyckoff=e x=0.646300 y=0.750000 z=0.290900 TDS=0.021279
E=O Wyckoff=f x=0.146500 y=0.461400 z=0.305000 TDS=0.030556
E=O Wyckoff=e x=0.603600 y=0.750000 z=0.884800 TDS=0.034409

File: autoXRD/dara/data/BGMN-Templates/Structures/MarsMineralCompendium/K-perchlorate.str
PHASE=KPerchlorate // 04-007-6710
Reference=04-007-6710
Formula=Cl_K_O4 //
SpacegroupNo=62 HermannMauguin=P2_1/n2_1/m2_1/a Setting=1 Lattice=Orthorhombic //
PARAM=A=0.886600_0.877734^0.895466 PARAM=B=0.566600_0.560934^0.572266 PARAM=C=0.725400_0.718146^0.732654 //
RP=4 k1=0 k2=0 PARAM=B1=0_0^0.01 GEWICHT=SPHAR0 //
GOAL:KPerchlorate=GEWICHT*ifthenelse(ifdef(d),exp(my*d*3/4),1) //
E=CL Wyckoff=c x=0.067900 y=0.250000 z=0.810500 TDS=0.010000
E=K Wyckoff=c x=0.180900 y=0.250000 z=0.337400 TDS=0.010000
E=O Wyckoff=c x=0.188500 y=0.250000 z=0.941900 TDS=0.010000
E=O Wyckoff=d x=0.419700 y=0.543800 z=0.195200 TDS=0.010000
E=O Wyckoff=c x=0.425300 y=0.250000 z=0.598100 TDS=0.010000

File: autoXRD/dara/data/BGMN-Templates/Structures/MarsMineralCompendium/Kieserite_1.str
PHASE=Kieserite // amcsd_0018262
Reference=amcsd_0018262 //
Formula=Mg_S_O5_H2 //
SpacegroupNo=15 HermannMauguin=C12/c1 Setting=1 CellChoice=1 UniqueAxis=b Lattice=Monoclinic //
PARAM=A=0.689100_0.682209^0.695991 PARAM=B=0.762400_0.754776^0.770024 PARAM=C=0.764500_0.756855^0.772145 //
PARAM=BETA=117.683000_116.506170^118.859830 //
RP=4 k1=0 k2=0 PARAM=B1=0_0^0.01 GEWICHT=SPHAR0 //
GOAL:Kieserite=GEWICHT*ifthenelse(ifdef(d),exp(my*d*3/4),1) //
E=H Wyckoff=f x=0.125000 y=0.708000 z=0.298000 TDS=0.010000 // check Wyckoff
E=MG Wyckoff=b x=0.000000 y=0.500000 z=0.000000 TDS=0.010000
E=O Wyckoff=f x=0.175500 y=0.044500 z=0.394200 TDS=0.010000
E=O Wyckoff=f x=0.089500 y=0.266700 z=0.148500 TDS=0.010000
E=O Wyckoff=e x=0.000000 y=0.636600 z=0.250000 TDS=0.010000
E=S Wyckoff=e x=0.000000 y=0.154800 z=0.250000 TDS=0.010000

File: autoXRD/dara/data/BGMN-Templates/Structures/MarsMineralCompendium/Kieserite_2.str
PHASE=Kieserite // amcsd_0018263
Reference=amcsd_0018263 //
Formula=Mg_S_O5_H2 //
SpacegroupNo=15 HermannMauguin=C12/c1 Setting=1 CellChoice=1 UniqueAxis=b Lattice=Monoclinic //
PARAM=A=0.688600_0.681714^0.695486 PARAM=B=0.761000_0.753390^0.768610 PARAM=C=0.763000_0.755370^0.770630 //
PARAM=BETA=117.720000_116.542800^118.897200 //
RP=4 k1=0 k2=0 PARAM=B1=0_0^0.01 GEWICHT=SPHAR0 //
GOAL:Kieserite=GEWICHT*ifthenelse(ifdef(d),exp(my*d*3/4),1) //
E=MG Wyckoff=b x=0.000000 y=0.500000 z=0.000000 TDS=0.010000
E=O Wyckoff=f x=0.113000 y=0.273000 z=0.167000 TDS=0.010000
E=O Wyckoff=f x=0.167000 y=0.043000 z=0.413000 TDS=0.010000
E=S Wyckoff=e x=0.000000 y=0.158000 z=0.250000 TDS=0.010000
E=O Wyckoff=e x=0.000000 y=0.640000 z=0.250000 TDS=0.010000 // Wat1

File: autoXRD/dara/data/BGMN-Templates/Structures/MarsMineralCompendium/Kieserite_3.str
PHASE=Kieserite // amcsd_0014714
Reference=amcsd_0014714 //
Formula=Mg_S_O5_H2 //
SpacegroupNo=15 HermannMauguin=C12/c1 Setting=1 CellChoice=1 UniqueAxis=b Lattice=Monoclinic //
PARAM=A=0.689100_0.682209^0.695991 PARAM=B=0.762400_0.754776^0.770024 PARAM=C=0.764500_0.756855^0.772145 //
PARAM=BETA=117.700000_116.523000^118.877000 //
RP=4 k1=0 k2=0 PARAM=B1=0_0^0.01 GEWICHT=SPHAR0 //
GOAL:Kieserite=GEWICHT*ifthenelse(ifdef(d),exp(my*d*3/4),1) //
E=H Wyckoff=f x=0.120000 y=0.693000 z=0.296000 TDS=0.007896
E=MG Wyckoff=b x=0.000000 y=0.500000 z=0.000000 TDS=0.007501
E=O Wyckoff=f x=0.176100 y=0.044700 z=0.394300 TDS=0.011528
E=O Wyckoff=f x=0.091600 y=0.267600 z=0.149100 TDS=0.010106
E=O Wyckoff=e x=0.000000 y=0.635300 z=0.250000 TDS=0.009475
E=S Wyckoff=e x=0.000000 y=0.154900 z=0.250000 TDS=0.006238

File: autoXRD/dara/data/BGMN-Templates/Structures/MarsMineralCompendium/Labradorite_1.str
PHASE=Labradorite // amcsd_0016634 01-085-0878
Reference=amcsd_0016634 //
Formula=Na0.48_Ca0.52_(_Al1.52_Si2.48_O8_) //
SpacegroupNo=2 HermannMauguin=I-1 Setting=5 Lattice=Triclinic //
PARAM=A=0.817600_0.809424^0.825776 PARAM=B=1.284100_1.271259^1.296941 PARAM=C=1.420700_1.406493^1.434907 //
PARAM=ALPHA=93.530000_92.594700^94.465300 PARAM=BETA=116.270000_115.107300^117.432700 PARAM=GAMMA=89.770000_88.872300^90.667700 //
RP=4 k1=0 k2=0 PARAM=B1=0_0^0.01 GEWICHT=SPHAR4 //
GOAL:Labradorite=GEWICHT*ifthenelse(ifdef(d),exp(my*d*3/4),1) //
E=NA(0.4800) Wyckoff=i x=0.267500 y=0.972800 z=0.086700 TDS=0.012450
E=NA(0.4800) Wyckoff=i x=0.267500 y=0.972800 z=0.586700 TDS=0.012450
E=CA(0.5200) Wyckoff=i x=0.269600 y=0.026800 z=0.052000 TDS=0.022757
E=CA(0.5200) Wyckoff=i x=0.269600 y=0.026800 z=0.552000 TDS=0.022757
E=(SI(0.6250),AL(0.3750)) Wyckoff=i x=0.682300 y=0.879700 z=0.173800 TDS=0.006170
E=(SI(0.6250),AL(0.3750)) Wyckoff=i x=0.682300 y=0.879700 z=0.673800 TDS=0.006170
E=(SI(0.6250),AL(0.3750)) Wyckoff=i x=0.686200 y=0.109500 z=0.158500 TDS=0.005833
E=(SI(0.6250),AL(0.3750)) Wyckoff=i x=0.686200 y=0.109500 z=0.658500 TDS=0.005833
E=(SI(0.6250),AL(0.3750)) Wyckoff=i x=0.003600 y=0.817700 z=0.115900 TDS=0.007528
E=(SI(0.6250),AL(0.3750)) Wyckoff=i x=0.003600 y=0.817700 z=0.615900 TDS=0.007528
E=(SI(0.6250),AL(0.3750)) Wyckoff=i x=0.006000 y=0.164700 z=0.106900 TDS=0.008447
E=(SI(0.6250),AL(0.3750)) Wyckoff=i x=0.006000 y=0.164700 z=0.606900 TDS=0.008447
E=O Wyckoff=i x=0.188400 y=0.867000 z=0.215800 TDS=0.018797
E=O Wyckoff=i x=0.188400 y=0.867000 z=0.715800 TDS=0.018797
E=O Wyckoff=i x=0.198700 y=0.107700 z=0.191800 TDS=0.016235
E=O Wyckoff=i x=0.198700 y=0.107700 z=0.691800 TDS=0.016235
E=O Wyckoff=i x=0.014900 y=0.688800 z=0.108500 TDS=0.022159
E=O Wyckoff=i x=0.014900 y=0.688800 z=0.608500 TDS=0.022159
E=O Wyckoff=i x=0.014000 y=0.291900 z=0.139000 TDS=0.018091
E=O Wyckoff=i x=0.014000 y=0.291900 z=0.639000 TDS=0.018091
E=O Wyckoff=i x=0.311100 y=0.353700 z=0.123200 TDS=0.022098
E=O Wyckoff=i x=0.311100 y=0.353700 z=0.623200 TDS=0.022098
E=O Wyckoff=i x=0.312100 y=0.606600 z=0.094900 TDS=0.016492
E=O Wyckoff=i x=0.312100 y=0.606600 z=0.594900 TDS=0.016492
E=O Wyckoff=i x=0.082100 y=0.493600 z=0.139000 TDS=0.011729
E=O Wyckoff=i x=0.082100 y=0.493600 z=0.639000 TDS=0.011729
E=O Wyckoff=i x=0.003700 y=0.129700 z=0.989600 TDS=0.018999
E=O Wyckoff=i x=0.003700 y=0.129700 z=0.489600 TDS=0.018999

File: autoXRD/dara/data/BGMN-Templates/Structures/MarsMineralCompendium/Labradorite_2.str
PHASE=Labradorite // amcsd_0019662
Reference=amcsd_0019662 //
Formula=Ca.325_Na.16_(Si1.19_Al.81)_O4 //
SpacegroupNo=2 HermannMauguin=C-1 Setting=2 Lattice=Triclinic //
PARAM=A=0.817360_0.809186^0.825534 PARAM=B=1.287360_1.274486^1.300234 PARAM=C=0.710220_0.703118^0.717322 //
PARAM=ALPHA=93.462000_92.527380^94.396620 PARAM=BETA=116.054000_114.893460^117.214540 PARAM=GAMMA=90.475000_89.570250^91.379750 //
RP=4 k1=0 k2=0 PARAM=B1=0_0^0.01 GEWICHT=SPHAR0 //
GOAL:Labradorite=GEWICHT*ifthenelse(ifdef(d),exp(my*d*3/4),1) //
E=(AL(0.4050),SI(0.5950)) Wyckoff=i x=0.006320 y=0.163040 z=0.215180 TDS=0.007353
E=(AL(0.4050),SI(0.5950)) Wyckoff=i x=0.002640 y=0.816260 z=0.230990 TDS=0.007409
E=(AL(0.4050),SI(0.5950)) Wyckoff=i x=0.685890 y=0.108820 z=0.317750 TDS=0.007846
E=(AL(0.4050),SI(0.5950)) Wyckoff=i x=0.681000 y=0.878700 z=0.357150 TDS=0.006131
E=(CA(0.3250),NA(0.1600)) Wyckoff=i x=0.266500 y=0.986200 z=0.164900 TDS=0.033549
E=(CA(0.3250),NA(0.1600)) Wyckoff=i x=0.272300 y=0.030600 z=0.095200 TDS=0.014430
E=O Wyckoff=i x=0.004200 y=0.129000 z=0.981100 TDS=0.017784
E=O Wyckoff=i x=0.579800 y=0.991400 z=0.278900 TDS=0.011825
E=O Wyckoff=i x=0.815600 y=0.853200 z=0.243500 TDS=0.022221
E=O Wyckoff=i x=0.813100 y=0.103700 z=0.188600 TDS=0.016934
E=O Wyckoff=i x=0.012500 y=0.686900 z=0.213300 TDS=0.017064
E=O Wyckoff=i x=0.013900 y=0.289500 z=0.281800 TDS=0.016846
E=O Wyckoff=i x=0.190000 y=0.866100 z=0.429200 TDS=0.020570
E=O Wyckoff=i x=0.197900 y=0.107300 z=0.382200 TDS=0.015907

File: autoXRD/dara/data/BGMN-Templates/Structures/MarsMineralCompendium/Labradorite_3.str
PHASE=Labradorite // amcsd_0019664
Reference=amcsd_0019664 //
Formula=Ca.317_Na.183_Si1.174_Al.824_O4 //
SpacegroupNo=2 HermannMauguin=C-1 Setting=2 Lattice=Triclinic //
PARAM=A=0.817470_0.809295^0.825645 PARAM=B=1.287060_1.274189^1.299931 PARAM=C=0.710140_0.703039^0.717241 //
PARAM=ALPHA=93.461000_92.526390^94.395610 PARAM=BETA=116.086000_114.925140^117.246860 PARAM=GAMMA=90.514000_89.608860^91.419140 //
RP=4 k1=0 k2=0 PARAM=B1=0_0^0.01 GEWICHT=SPHAR0 //
GOAL:Labradorite=GEWICHT*ifthenelse(ifdef(d),exp(my*d*3/4),1) //
E=(AL(0.4120),SI(0.5870)) Wyckoff=i x=0.005880 y=0.162710 z=0.214810 TDS=0.009586
E=(AL(0.4120),SI(0.5870)) Wyckoff=i x=0.002750 y=0.816450 z=0.231090 TDS=0.007689
E=(AL(0.4120),SI(0.5870)) Wyckoff=i x=0.684250 y=0.108780 z=0.317090 TDS=0.007791
E=AL(0.4120) Wyckoff=i x=0.680860 y=0.878730 z=0.351650 TDS=0.007928
E=(CA(0.3170),NA(0.1830)) Wyckoff=i x=0.266300 y=0.983400 z=0.168700 TDS=0.023832
E=(CA(0.3170),NA(0.1830)) Wyckoff=i x=0.270900 y=0.030000 z=0.097000 TDS=0.017504
E=O Wyckoff=i x=0.002700 y=0.128100 z=0.979600 TDS=0.016787
E=O Wyckoff=i x=0.578700 y=0.991300 z=0.277700 TDS=0.011865
E=O Wyckoff=i x=0.815200 y=0.854000 z=0.243500 TDS=0.023891
E=O Wyckoff=i x=0.812100 y=0.103300 z=0.187900 TDS=0.017434
E=O Wyckoff=i x=0.011500 y=0.686600 z=0.211800 TDS=0.016713
E=O Wyckoff=i x=0.014100 y=0.289200 z=0.283000 TDS=0.017563
E=O Wyckoff=i x=0.190600 y=0.865700 z=0.430700 TDS=0.021050
E=O Wyckoff=i x=0.197600 y=0.106500 z=0.381600 TDS=0.016203
E=SI(0.5870) Wyckoff=i x=0.680860 y=0.878730 z=0.357650 TDS=0.007928

File: autoXRD/dara/data/BGMN-Templates/Structures/MarsMineralCompendium/Labradorite_4.str
PHASE=Labradorite // amcsd_0019666
Reference=amcsd_0019666 //
Formula=Ca.32_Na.18_Si1.184_Al.814_O4 //
SpacegroupNo=2 HermannMauguin=C-1 Setting=2 Lattice=Triclinic //
PARAM=A=0.815100_0.806949^0.823251 PARAM=B=1.282900_1.270071^1.295729 PARAM=C=0.710300_0.703197^0.717403 //
PARAM=ALPHA=93.620000_92.683800^94.556200 PARAM=BETA=116.210000_115.047900^117.372100 PARAM=GAMMA=89.700000_88.803000^90.597000 //
RP=4 k1=0 k2=0 PARAM=B1=0_0^0.01 GEWICHT=SPHAR0 //
GOAL:Labradorite=GEWICHT*ifthenelse(ifdef(d),exp(my*d*3/4),1) //
E=(AL(0.4070),SI(0.5920)) Wyckoff=i x=0.006650 y=0.165030 z=0.213280 TDS=0.008840
E=(AL(0.4070),SI(0.5920)) Wyckoff=i x=0.003380 y=0.817580 z=0.232050 TDS=0.008249
E=(AL(0.4070),SI(0.5920)) Wyckoff=i x=0.686740 y=0.109350 z=0.317110 TDS=0.005927
E=(AL(0.4070),SI(0.5920)) Wyckoff=i x=0.682040 y=0.879520 z=0.357200 TDS=0.006756
E=(CA(0.3200),NA(0.1800)) Wyckoff=i x=0.267900 y=0.978700 z=0.165900 TDS=0.029347
E=(CA(0.3200),NA(0.1800)) Wyckoff=i x=0.271300 y=0.028500 z=0.102300 TDS=0.016054
E=O Wyckoff=i x=0.003300 y=0.130300 z=0.977900 TDS=0.018624
E=O Wyckoff=i x=0.583333 y=0.993200 z=0.278800 TDS=0.012568
E=O Wyckoff=i x=0.817000 y=0.852700 z=0.246600 TDS=0.021605
E=O Wyckoff=i x=0.812700 y=0.106800 z=0.190200 TDS=0.015883
E=O Wyckoff=i x=0.016300 y=0.689000 z=0.217400 TDS=0.019243
E=O Wyckoff=i x=0.014500 y=0.293100 z=0.277800 TDS=0.017609
E=O Wyckoff=i x=0.188900 y=0.867100 z=0.431400 TDS=0.018325
E=O Wyckoff=i x=0.199000 y=0.108200 z=0.385000 TDS=0.016197

File: autoXRD/dara/data/BGMN-Templates/Structures/MarsMineralCompendium/Labradorite_5.str
PHASE=Labradorite // amcsd_0019667
Reference=amcsd_0019667 //
Formula=Ca.34_Na.15_(Si1.17_Al.83)_O4 //
SpacegroupNo=2 HermannMauguin=C-1 Setting=2 Lattice=Triclinic //
PARAM=A=0.815200_0.807048^0.823352 PARAM=B=1.283400_1.270566^1.296234 PARAM=C=0.707900_0.700821^0.714979 //
PARAM=ALPHA=93.490000_92.555100^94.424900 PARAM=BETA=116.130000_114.968700^117.291300 PARAM=GAMMA=90.400000_89.496000^91.304000 //
RP=4 k1=0 k2=0 PARAM=B1=0_0^0.01 GEWICHT=SPHAR0 //
GOAL:Labradorite=GEWICHT*ifthenelse(ifdef(d),exp(my*d*3/4),1) //
E=(AL(0.4150),SI(0.5850)) Wyckoff=i x=0.005460 y=0.162790 z=0.214840 TDS=0.011372
E=(AL(0.4150),SI(0.5850)) Wyckoff=i x=0.002670 y=0.816950 z=0.231070 TDS=0.010811
E=(AL(0.4150),SI(0.5850)) Wyckoff=i x=0.683700 y=0.108830 z=0.316090 TDS=0.005962
E=(AL(0.4150),SI(0.5850)) Wyckoff=i x=0.680350 y=0.878760 z=0.356930 TDS=0.009512
E=(CA(0.3400),NA(0.1500)) Wyckoff=i x=0.266500 y=0.983500 z=0.169200 TDS=0.026621
E=(CA(0.3400),NA(0.1500)) Wyckoff=i x=0.270100 y=0.030400 z=0.095600 TDS=0.012903
E=O Wyckoff=i x=0.001200 y=0.127400 z=0.978300 TDS=0.020027
E=O Wyckoff=i x=0.577700 y=0.991800 z=0.276500 TDS=0.014490
E=O Wyckoff=i x=0.814000 y=0.853900 z=0.241000 TDS=0.027637
E=O Wyckoff=i x=0.810000 y=0.103100 z=0.185100 TDS=0.021461
E=O Wyckoff=i x=0.011000 y=0.686400 z=0.210800 TDS=0.020869
E=O Wyckoff=i x=0.014100 y=0.289300 z=0.282100 TDS=0.020899
E=O Wyckoff=i x=0.190300 y=0.866200 z=0.431500 TDS=0.023779
E=O Wyckoff=i x=0.196700 y=0.106400 z=0.379800 TDS=0.018815

File: autoXRD/dara/data/BGMN-Templates/Structures/MarsMineralCompendium/Laumontite_1.str
PHASE=Laumontite // amcsd_0008867
Reference=amcsd_0008867 //
Formula=Ca_Al2_Si4_O15.02_H6.04 //
SpacegroupNo=12 HermannMauguin=C12/m1 Setting=8 CellChoice=2 UniqueAxis=b Lattice=Monoclinic //
PARAM=A=1.475140_1.460389^1.489891 PARAM=B=1.308270_1.295187^1.321353 PARAM=C=0.756480_0.748915^0.764045 //
PARAM=BETA=111.997000_110.877030^113.116970 //
RP=4 k1=0 k2=0 PARAM=B1=0_0^0.01 GEWICHT=SPHAR0 //
GOAL:Laumontite=GEWICHT*ifthenelse(ifdef(d),exp(my*d*3/4),1) //
E=AL Wyckoff=j x=0.131700 y=0.310400 z=0.728500 TDS=0.005527
E=CA Wyckoff=i x=0.782000 y=0.000000 z=0.770000 TDS=0.005527
E=O Wyckoff=i x=0.759000 y=0.000000 z=0.217000 TDS=0.005527
E=O Wyckoff=j x=0.215000 y=0.364000 z=0.938000 TDS=0.005527
E=O Wyckoff=j x=0.152000 y=0.390000 z=0.561000 TDS=0.005527
E=O Wyckoff=j x=0.152000 y=0.338000 z=0.220000 TDS=0.005527
E=O Wyckoff=j x=0.339000 y=0.318000 z=0.290000 TDS=0.005527
E=O Wyckoff=i x=0.556000 y=0.000000 z=0.261000 TDS=0.005527
E=O Wyckoff=j x=0.010000 y=0.317000 z=0.710000 TDS=0.005527
E=SI Wyckoff=j x=0.241200 y=0.379800 z=0.164400 TDS=0.005527
E=SI Wyckoff=j x=0.087900 y=0.384300 z=0.334600 TDS=0.005527
E=O(0.5000) Wyckoff=j x=0.409000 y=0.448000 z=0.016000 TDS=0.005527 // Wat2
E=O(0.5000) Wyckoff=h x=0.500000 y=0.463000 z=0.500000 TDS=0.005527 // Wat5
E=O(0.7600) Wyckoff=j x=0.131000 y=0.094000 z=0.333000 TDS=0.005527 // Wat8

File: autoXRD/dara/data/BGMN-Templates/Structures/MarsMineralCompendium/Laumontite_2.str
PHASE=Laumontite // amcsd_0006493
Reference=amcsd_0006493 //
Formula=Ca_Si4_Al2_O16.5_D7.72 //
SpacegroupNo=12 HermannMauguin=C12/m1 Setting=8 CellChoice=2 UniqueAxis=b Lattice=Monoclinic //
PARAM=A=1.486300_1.471437^1.501163 PARAM=B=1.316900_1.303731^1.330069 PARAM=C=0.753700_0.746163^0.761237 //
PARAM=BETA=110.180000_109.078200^111.281800 //
RP=4 k1=0 k2=0 PARAM=B1=0_0^0.01 GEWICHT=SPHAR0 //
GOAL:Laumontite=GEWICHT*ifthenelse(ifdef(d),exp(my*d*3/4),1) //
E=AL Wyckoff=j x=0.134200 y=0.309400 z=0.737800 TDS=0.004003
E=CA Wyckoff=i x=0.760300 y=0.000000 z=0.728800 TDS=0.009001
E=O(0.7800) Wyckoff=j x=0.506600 y=0.294300 z=0.115000 TDS=0.059999 // D1
E=O(0.5800) Wyckoff=j x=0.436900 y=0.445400 z=0.012500 TDS=0.040000 // D21
E=O(0.3200) Wyckoff=j x=0.435900 y=0.453500 z=0.137400 TDS=0.040000 // D22
E=O(0.3300) Wyckoff=j x=0.452900 y=0.472200 z=0.387200 TDS=0.059999 // D5
E=O(0.5400) Wyckoff=j x=0.085300 y=0.072000 z=0.431600 TDS=0.059999 // D81
E=O(0.8400) Wyckoff=j x=0.156200 y=0.150900 z=0.463800 TDS=0.059999 // D82
E=O(0.4700) Wyckoff=j x=0.122800 y=0.168200 z=0.242100 TDS=0.059999 // D83
E=O Wyckoff=i x=0.755800 y=0.000000 z=0.222400 TDS=0.009001
E=O Wyckoff=j x=0.206100 y=0.378900 z=0.912500 TDS=0.009001
E=O Wyckoff=j x=0.136900 y=0.377100 z=0.545700 TDS=0.009001
E=O Wyckoff=j x=0.147000 y=0.347500 z=0.206500 TDS=0.009001
E=O Wyckoff=j x=0.330700 y=0.318600 z=0.258900 TDS=0.009001
E=O Wyckoff=i x=0.544800 y=0.000000 z=0.272900 TDS=0.009001
E=O Wyckoff=j x=0.012300 y=0.309500 z=0.727200 TDS=0.009001
E=O(0.5000) Wyckoff=j x=0.025000 y=0.170200 z=0.000000 TDS=0.030004 // check Wyckoff
E=O Wyckoff=i x=0.888700 y=0.000000 z=0.006900 TDS=0.013999
E=O(0.5000) Wyckoff=h x=0.500000 y=0.441900 z=0.500000 TDS=0.059999
E=O Wyckoff=j x=0.136000 y=0.108800 z=0.353500 TDS=0.058997
E=SI Wyckoff=j x=0.236100 y=0.381600 z=0.145400 TDS=0.004003
E=SI Wyckoff=j x=0.080500 y=0.379900 z=0.333700 TDS=0.004003

File: autoXRD/dara/data/BGMN-Templates/Structures/MarsMineralCompendium/Lepidocrocite.str
PHASE=Lepidocrocite // amcsd_0011833
Reference=amcsd_0011833 //
Formula=Fe_O2_H //
SpacegroupNo=63 HermannMauguin=B2/b2_1/m2/m Setting=5 Lattice=Orthorhombic //
PARAM=A=1.240000_1.227600^1.252400 PARAM=B=0.387000_0.383130^0.390870 PARAM=C=0.306000_0.302940^0.309060 //
RP=4 k1=0 k2=0 PARAM=B1=0_0^0.01 GEWICHT=SPHAR0 //
GOAL:Lepidocrocite=GEWICHT*ifthenelse(ifdef(d),exp(my*d*3/4),1) //
E=FE Wyckoff=c x=0.822000 y=0.250000 z=0.000000 TDS=0.010000
E=O Wyckoff=c x=0.210000 y=0.250000 z=0.000000 TDS=0.010000
E=O Wyckoff=c x=0.425000 y=0.250000 z=0.000000 TDS=0.010000 // O-H

File: autoXRD/dara/data/BGMN-Templates/Structures/MarsMineralCompendium/Lizardite1T.str
PHASE=Lizardite1T // amcsd_0005583
Reference=amcsd_0005583 //
Formula=Mg3_Si2_H4_O9 //
SpacegroupNo=157 HermannMauguin=P31m Setting=1 UniqueAxis=c Lattice=Trigonal //
PARAM=A=0.532600_0.527274^0.537926 PARAM=C=0.728800_0.721512^0.736088 //
RP=4 k1=0 k2=0 PARAM=B1=0_0^0.01 GEWICHT=SPHAR0 //
GOAL:Lizardite1T=GEWICHT*ifthenelse(ifdef(d),exp(my*d*3/4),1) //
E=H Wyckoff=c x=0.583000 y=0.000000 z=0.732000 TDS=0.011054
E=H Wyckoff=a x=0.000000 y=0.000000 z=0.197000 TDS=0.011668
E=MG Wyckoff=c x=0.331800 y=0.000000 z=0.455000 TDS=0.007369
E=O Wyckoff=b x=0.333333 y=0.666667 z=0.291100 TDS=0.010352
E=O Wyckoff=c x=0.507000 y=0.000000 z=0.992000 TDS=0.007632
E=O Wyckoff=c x=0.664000 y=0.000000 z=0.588000 TDS=0.010000
E=O Wyckoff=a x=0.000000 y=0.000000 z=0.304000 TDS=0.010000
E=SI Wyckoff=b x=0.333333 y=0.666667 z=0.074000 TDS=0.010264
