Repository: njszym/XRD-AutoAnalyzer

# An automatic analysis tool for XRD

A package designed to automate the process of phase identification from XRD spectra using a probabilistic deep learning trained with physics-informed data augmentation.

The corresponding manuscript will be made available soon. Reproducing the published results can be accomplished using the data provided in [figshare](https://figshare.com/s/69030545b8020de35633).

## Usage example

A pre-trained model for the Li-Mn-Ti-O-F chemical space is available in the ```Example/``` directory. To classify the experimentally measured patterns tabulated in the ```Spectra/``` sub-folder, run the following:

```
python run_CNN.py
```

File: autoXRD/dara/data/BGMN-Templates/Structures/MarsMineralCompendium/Maghemite_1.str
PHASE=Maghemite // amcsd_0013508
Reference=amcsd_0013508 //
Formula=Fe2.667_O4 //
SpacegroupNo=96 HermannMauguin=P4_32_12 Setting=1 UniqueAxis=c Lattice=Tetragonal //
PARAM=A=0.833960_0.825620^0.842300 PARAM=C=0.832200_0.823878^0.840522 //
RP=4 k1=0 k2=0 PARAM=B1=0_0^0.01 GEWICHT=SPHAR0 //
GOAL:Maghemite=GEWICHT*ifthenelse(ifdef(d),exp(my*d*3/4),1) //
E=FE Wyckoff=b x=0.744000 y=0.996000 z=0.120000 TDS=0.001003
E=FE Wyckoff=a x=0.620000 y=0.620000 z=0.000000 TDS=0.001003
E=FE Wyckoff=b x=0.364000 y=0.867000 z=0.984000 TDS=0.001003
E=FE(0.3330) Wyckoff=a x=0.140000 y=0.140000 z=0.000000 TDS=0.001003
E=O Wyckoff=b x=0.615000 y=0.869000 z=0.986000 TDS=0.001003
E=O Wyckoff=b x=0.119000 y=0.377000 z=0.995000 TDS=0.001003
E=O Wyckoff=b x=0.137000 y=0.861000 z=0.007000 TDS=0.001003
E=O Wyckoff=b x=0.383000 y=0.631000 z=0.997000 TDS=0.001003

File: autoXRD/dara/data/BGMN-Templates/Structures/MarsMineralCompendium/Maghemite_2.str
PHASE=Maghemite // amcsd_0007899
Reference=amcsd_0007899 //
Formula=Fe2.667_O4 //
SpacegroupNo=213 HermannMauguin=P4_132 Setting=1 Lattice=Cubic //
PARAM=A=0.833000_0.824670^0.841330 //
RP=4 k1=0 k2=0 PARAM=B1=0_0^0.01 GEWICHT=SPHAR0 //
GOAL:Maghemite=GEWICHT*ifthenelse(ifdef(d),exp(my*d*3/4),1) //
E=FE(0.3333) Wyckoff=b x=0.875000 y=0.875000 z=0.875000 TDS=0.010000
E=FE Wyckoff=d x=0.125000 y=0.875000 z=0.125000 TDS=0.010000
E=FE Wyckoff=c x=0.500000 y=0.500000 z=0.500000 TDS=0.010000
E=O Wyckoff=e x=0.125000 y=0.125000 z=0.625000 TDS=0.010000 // check Wyckoff
E=O Wyckoff=c x=0.625000 y=0.625000 z=0.625000 TDS=0.010000

File: autoXRD/dara/data/BGMN-Templates/Structures/MarsMineralCompendium/Maghemite_3.str
PHASE=Maghemite // amcsd_0007900
Reference=amcsd_0007900 //
Formula=Fe3_O4 //
SpacegroupNo=96 HermannMauguin=P4_32_12 Setting=1 UniqueAxis=c Lattice=Tetragonal //
PARAM=A=0.833000_0.824670^0.841330 PARAM=C=2.499000_2.474010^2.523990 //
RP=4 k1=0 k2=0 PARAM=B1=0_0^0.01 GEWICHT=SPHAR0 //
GOAL:Maghemite=GEWICHT*ifthenelse(ifdef(d),exp(my*d*3/4),1) //
E=FE Wyckoff=b x=0.625000 y=0.375000 z=0.083333 TDS=0.010000 // check Wyckoff
E=FE Wyckoff=b x=0.125000 y=0.625000 z=0.000000 TDS=0.010000 // check Wyckoff
E=FE Wyckoff=b x=0.375000 y=0.125000 z=0.083333 TDS=0.010000 // check Wyckoff
E=FE Wyckoff=b x=0.125000 y=0.875000 z=0.083333 TDS=0.010000 // check Wyckoff
E=FE Wyckoff=b x=0.875000 y=0.625000 z=0.083333 TDS=0.010000 // check Wyckoff
E=FE Wyckoff=a x=0.375000 y=0.375000 z=0.000000 TDS=0.010000
E=FE Wyckoff=a x=0.875000 y=0.875000 z=0.000000 TDS=0.010000
E=FE Wyckoff=b x=0.500000 y=0.750000 z=0.041670 TDS=0.010000 // check Wyckoff
E=FE Wyckoff=b x=0.000000 y=0.250000 z=0.041670 TDS=0.010000 // check Wyckoff
E=FE Wyckoff=b x=0.250000 y=0.500000 z=0.125000 TDS=0.010000 // check Wyckoff
E=O Wyckoff=b x=0.125000 y=0.125000 z=0.083333 TDS=0.010000 // check Wyckoff
E=O Wyckoff=b x=0.875000 y=0.375000 z=0.083333 TDS=0.010000 // check Wyckoff
E=O Wyckoff=b x=0.875000 y=0.875000 z=0.083333 TDS=0.010000 // check Wyckoff
E=O Wyckoff=b x=0.125000 y=0.625000 z=0.083333 TDS=0.010000 // check Wyckoff
E=O Wyckoff=b x=0.625000 y=0.625000 z=0.083333 TDS=0.010000 // check Wyckoff
E=O Wyckoff=b x=0.625000 y=0.375000 z=0.000000 TDS=0.010000 // check Wyckoff
E=O Wyckoff=b x=0.375000 y=0.125000 z=0.000000 TDS=0.010000 // check Wyckoff
E=O Wyckoff=b x=0.625000 y=0.875000 z=0.000000 TDS=0.010000 // check Wyckoff
E=O Wyckoff=b x=0.125000 y=0.875000 z=0.000000 TDS=0.010000 // check Wyckoff
E=O Wyckoff=b x=0.625000 y=0.125000 z=0.083333 TDS=0.010000 // check Wyckoff
E=O Wyckoff=b x=0.375000 y=0.375000 z=0.083333 TDS=0.010000 // check Wyckoff
E=O Wyckoff=b x=0.375000 y=0.875000 z=0.083333 TDS=0.010000 // check Wyckoff

File: autoXRD/dara/data/BGMN-Templates/Structures/MarsMineralCompendium/Maghemite_5.str
PHASE=Maghemite // amcsd_AMCSD
Reference=amcsd_AMCSD //
Formula=Fe2_O3 //
SpacegroupNo=227 HermannMauguin=F4_1/d-32/m Setting=2 OriginChoice=2 Lattice=Cubic //
PARAM=A=0.833000_0.824670^0.841330 //
RP=4 k1=0 k2=0 PARAM=B1=0_0^0.01 GEWICHT=SPHAR0 //
GOAL:Maghemite=GEWICHT*ifthenelse(ifdef(d),exp(my*d*3/4),1) //
E=FE(0.8333) Wyckoff=d x=0.500000 y=0.500000 z=0.500000 TDS=0.010000
E=FE Wyckoff=a x=0.125000 y=0.125000 z=0.125000 TDS=0.010000
E=O Wyckoff=e x=0.250000 y=0.250000 z=0.250000 TDS=0.010000

File: autoXRD/dara/data/BGMN-Templates/Structures/MarsMineralCompendium/Magnesioferrite.str
PHASE=Magnesioferrite // amcsd_0008864
Reference=amcsd_0008864
Formula=(Mg_Fe2)_O4 //
SpacegroupNo=227 HermannMauguin=F4_1/d-32/m Setting=2 OriginChoice=2 Lattice=Cubic //
PARAM=A=0.836000_0.827640^0.844360 //
RP=4 k1=0 k2=0 PARAM=B1=0_0^0.01 GEWICHT=SPHAR0 //
GOAL:Magnesioferrite=GEWICHT*ifthenelse(ifdef(d),exp(my*d*3/4),1) //
E=(FE(0.8540),MG(0.1460)) Wyckoff=a x=0.125000 y=0.125000 z=0.125000 TDS=0.006617
E=(FE(0.5730),MG(0.4270)) Wyckoff=d x=0.500000 y=0.500000 z=0.500000 TDS=0.007003
E=O Wyckoff=e x=0.257300 y=0.257300 z=0.257300 TDS=0.007848

File: autoXRD/dara/data/BGMN-Templates/Structures/MarsMineralCompendium/Magnetite_3.str
PHASE=Magnetite // amcsd_0004816
Reference=amcsd_0004816
Formula=Fe2.904_Ti.096_O4 //
SpacegroupNo=227 HermannMauguin=F4_1/d-32/m Setting=2 OriginChoice=2 Lattice=Cubic //
PARAM=A=0.840670_0.832263^0.849077 //
RP=4 k1=0 k2=0 PARAM=B1=0_0^0.01 GEWICHT=SPHAR0 //
GOAL:Magnetite=GEWICHT*ifthenelse(ifdef(d),exp(my*d*3/4),1) //
E=(FE(0.9520),TI(0.0480)) Wyckoff=d x=0.500000 y=0.500000 z=0.500000 TDS=0.005235
E=FE Wyckoff=a x=0.125000 y=0.125000 z=0.125000 TDS=0.003995
E=O Wyckoff=e x=0.254960 y=0.254960 z=0.254960 TDS=0.005448

File: autoXRD/dara/data/BGMN-Templates/Structures/MarsMineralCompendium/Melanterite_1.str
PHASE=Melanterite // amcsd_0009289
Reference=amcsd_0009289 //
Formula=Fe_S_O11_H14 //
SpacegroupNo=14 HermannMauguin=P12_1/c1 Setting=14 CellChoice=3 UniqueAxis=b Lattice=Monoclinic //
PARAM=A=1.407200_1.393128^1.421272 PARAM=B=0.650300_0.643797^0.656803 PARAM=C=1.104100_1.093059^1.115141 //
PARAM=BETA=105.570000_104.514300^106.625700 //
RP=4 k1=0 k2=0 PARAM=B1=0_0^0.01 GEWICHT=SPHAR0 //
GOAL:Melanterite=GEWICHT*ifthenelse(ifdef(d),exp(my*d*3/4),1) //
E=FE Wyckoff=a x=0.000000 y=0.000000 z=0.000000 TDS=0.015002
E=FE Wyckoff=b x=0.500000 y=0.000000 z=0.500000 TDS=0.015002
E=H Wyckoff=e x=0.148000 y=0.259000 z=0.461000 TDS=0.010000
E=H Wyckoff=e x=0.413000 y=0.359000 z=0.508000 TDS=0.010000
E=H Wyckoff=e x=0.297000 y=0.910000 z=0.465000 TDS=0.010000
E=H Wyckoff=e x=0.331000 y=0.776000 z=0.365000 TDS=0.010000
E=H Wyckoff=e x=0.313000 y=0.077000 z=0.143000 TDS=0.010000
E=H Wyckoff=e x=0.334000 y=0.894000 z=0.058000 TDS=0.010000
E=H Wyckoff=e x=0.126000 y=0.428000 z=0.354000 TDS=0.010000
E=H Wyckoff=e x=0.124000 y=0.817000 z=0.196000 TDS=0.010000
E=H Wyckoff=e x=0.156000 y=0.051000 z=0.198000 TDS=0.010000
E=H Wyckoff=e x=0.090000 y=0.870000 z=0.469000 TDS=0.010000
E=H Wyckoff=e x=0.979000 y=0.887000 z=0.387000 TDS=0.010000
E=H Wyckoff=e x=0.421000 y=0.514000 z=0.198000 TDS=0.010000
E=H Wyckoff=e x=0.536000 y=0.475000 z=0.253000 TDS=0.010000
E=H Wyckoff=e x=0.375000 y=0.275000 z=0.369000 TDS=0.010000 // check Wyckoff
E=O Wyckoff=e x=0.204500 y=0.470500 z=0.036800 TDS=0.020000
E=O Wyckoff=e x=0.137100 y=0.536900 z=0.211600 TDS=0.023000
E=O Wyckoff=e x=0.307500 y=0.615700 z=0.226700 TDS=0.024998
E=O Wyckoff=e x=0.255600 y=0.264300 z=0.224700 TDS=0.021997
E=O Wyckoff=e x=0.112900 y=0.385300 z=0.432200 TDS=0.036999
E=O Wyckoff=e x=0.100500 y=0.957400 z=0.182200 TDS=0.027998
E=O Wyckoff=e x=0.030500 y=0.793700 z=0.432300 TDS=0.023000
E=O Wyckoff=e x=0.479700 y=0.459000 z=0.179700 TDS=0.024003
E=O Wyckoff=e x=0.431300 y=0.285000 z=0.441800 TDS=0.027003
E=O Wyckoff=e x=0.353600 y=0.859400 z=0.440400 TDS=0.024998
E=O Wyckoff=e x=0.363700 y=0.004800 z=0.114200 TDS=0.027003
E=S Wyckoff=e x=0.226700 y=0.470900 z=0.176300 TDS=0.013999

File: autoXRD/dara/data/BGMN-Templates/Structures/MarsMineralCompendium/Melanterite_2.str
PHASE=Melanterite // amcsd_0006145
Reference=amcsd_0006145 //
Formula=Fe_S_O11_(D13.16_H.84) //
SpacegroupNo=14 HermannMauguin=P12_1/c1 Setting=14 CellChoice=3 UniqueAxis=b Lattice=Monoclinic //
PARAM=A=1.407740_1.393663^1.421817 PARAM=B=0.650390_0.643886^0.656894 PARAM=C=1.105060_1.094009^1.116111 //
PARAM=BETA=105.604000_104.547960^106.660040 //
RP=4 k1=0 k2=0 PARAM=B1=0_0^0.01 GEWICHT=SPHAR0 //
GOAL:Melanterite=GEWICHT*ifthenelse(ifdef(d),exp(my*d*3/4),1) //
E=(O(0.9400),H(0.0600)) Wyckoff=e x=0.148000 y=0.262000 z=0.459000 TDS=0.030793 // D11
E=(O(0.9400),H(0.0600)) Wyckoff=e x=0.120000 y=0.428000 z=0.352000 TDS=0.039478 // D12
E=(O(0.9400),H(0.0600)) Wyckoff=e x=0.117000 y=0.816000 z=0.206000 TDS=0.032372 // D22
E=(O(0.9400),H(0.0600)) Wyckoff=e x=0.156000 y=0.050000 z=0.208000 TDS=0.034741 // D24
E=(O(0.9400),H(0.0600)) Wyckoff=e x=0.086000 y=0.874000 z=0.406000 TDS=0.013423 // D31
E=(O(0.9400),H(0.0600)) Wyckoff=e x=0.981000 y=0.882000 z=0.382000 TDS=0.030004 // D32
E=(O(0.9400),H(0.0600)) Wyckoff=e x=0.425000 y=0.520000 z=0.202000 TDS=0.026056 // D43
E=(O(0.9400),H(0.0600)) Wyckoff=e x=0.531000 y=0.464000 z=0.253000 TDS=0.040268 // D47
E=(O(0.9400),H(0.0600)) Wyckoff=e x=0.377000 y=0.286000 z=0.368000 TDS=0.031583 // D54
E=(O(0.9400),H(0.0600)) Wyckoff=e x=0.414000 y=0.309000 z=0.509000 TDS=0.003948 // D57
E=(O(0.9400),H(0.0600)) Wyckoff=e x=0.334000 y=0.774000 z=0.368000 TDS=0.039478 // D63
E=(O(0.9400),H(0.0600)) Wyckoff=e x=0.300000 y=0.919000 z=0.403000 TDS=0.026056 // D6l
E=(O(0.9400),H(0.0600)) Wyckoff=e x=0.322000 y=0.080000 z=0.149000 TDS=0.033162 // D74
E=(O(0.9400),H(0.0600)) Wyckoff=e x=0.335000 y=0.884000 z=0.093000 TDS=0.075799 // D76
E=FE Wyckoff=a x=0.000000 y=0.000000 z=0.000000 TDS=0.004737
E=FE Wyckoff=b x=0.500000 y=0.000000 z=0.500000 TDS=0.003948
E=O Wyckoff=e x=0.207600 y=0.472000 z=0.038000 TDS=0.026845
E=O Wyckoff=e x=0.141500 y=0.537000 z=0.215000 TDS=0.011844
E=O Wyckoff=e x=0.310900 y=0.618000 z=0.229000 TDS=0.012633
E=O Wyckoff=e x=0.254400 y=0.266000 z=0.224000 TDS=0.020529
E=O Wyckoff=e x=0.116000 y=0.388000 z=0.432000 TDS=0.041847
E=O Wyckoff=e x=0.106000 y=0.954000 z=0.182000 TDS=0.026845
E=O Wyckoff=e x=0.032000 y=0.787000 z=0.432000 TDS=0.023687
E=O Wyckoff=e x=0.480000 y=0.454000 z=0.178000 TDS=0.028424
E=O Wyckoff=e x=0.433000 y=0.283000 z=0.442000 TDS=0.030004
E=O Wyckoff=e x=0.355000 y=0.855000 z=0.439000 TDS=0.023687
E=O Wyckoff=e x=0.363000 y=0.002000 z=0.108000 TDS=0.029214
E=S Wyckoff=e x=0.229400 y=0.475000 z=0.176000 TDS=0.005527

File: autoXRD/dara/data/BGMN-Templates/Structures/MarsMineralCompendium/Melanterite_3.str
PHASE=Melanterite // amcsd_0005876
Reference=amcsd_0005876 //
Formula=Fe.688_Zn1.232_Cu.079_S2_O22_H28 //
SpacegroupNo=14 HermannMauguin=P12_1/c1 Setting=14 CellChoice=3 UniqueAxis=b Lattice=Monoclinic //
PARAM=A=1.406600_1.392534^1.420666 PARAM=B=0.650600_0.644094^0.657106 PARAM=C=1.093800_1.082862^1.104738 //
PARAM=BETA=105.580000_104.524200^106.635800 //
RP=4 k1=0 k2=0 PARAM=B1=0_0^0.01 GEWICHT=SPHAR0 //
GOAL:Melanterite=GEWICHT*ifthenelse(ifdef(d),exp(my*d*3/4),1) //
E=(CU(0.0794),ZN(0.9206)) Wyckoff=b x=0.500000 y=0.000000 z=0.500000 TDS=0.010000
E=(FE(0.6884),ZN(0.3116)) Wyckoff=a x=0.000000 y=0.000000 z=0.000000 TDS=0.010000
E=O Wyckoff=e x=0.795600 y=0.972000 z=0.465000 TDS=0.029656
E=O Wyckoff=e x=0.860500 y=0.041800 z=0.285500 TDS=0.033983
E=O Wyckoff=e x=0.690000 y=0.112100 z=0.272000 TDS=0.033193
E=O Wyckoff=e x=0.746400 y=0.761400 z=0.274800 TDS=0.032120
E=S Wyckoff=e x=0.772700 y=0.971600 z=0.323600 TDS=0.022045
E=O Wyckoff=e x=0.354600 y=0.857500 z=0.441300 TDS=0.032696 // Wat10
E=O Wyckoff=e x=0.364100 y=0.005200 z=0.116300 TDS=0.033438 // Wat11
E=O Wyckoff=e x=0.888800 y=0.881400 z=0.070100 TDS=0.050564 // Wat5
E=O Wyckoff=e x=0.099600 y=0.957700 z=0.180300 TDS=0.034978 // Wat6
E=O Wyckoff=e x=0.970300 y=0.293300 z=0.067600 TDS=0.032056 // Wat7
E=O Wyckoff=e x=0.519900 y=0.953500 z=0.321000 TDS=0.031606 // Wat8
E=O Wyckoff=e x=0.431900 y=0.281900 z=0.441600 TDS=0.033849 // Wat9

File: autoXRD/dara/data/BGMN-Templates/Structures/MarsMineralCompendium/Mg-chlorate-hydrate-1.str
PHASE=MgChlorateHydrate // icsd_425638
Reference=icsd_425638
Formula=Cl2_H4_Mg_O8 //
SpacegroupNo=14 HermannMauguin=P12_1/c1 Setting=14 CellChoice=3 UniqueAxis=b Lattice=Monoclinic //
PARAM=A=0.637070_0.630699^0.643441 PARAM=B=0.540920_0.535511^0.546329 PARAM=C=0.982080_0.972259^0.991901 //
PARAM=BETA=97.338000_96.364620^98.311380 //
RP=4 k1=0 k2=0 PARAM=B1=0_0^0.01 GEWICHT=SPHAR0 //
GOAL:MgChlorateHydrate=GEWICHT*ifthenelse(ifdef(d),exp(my*d*3/4),1) //
E=CL Wyckoff=e x=0.746400 y=0.174320 z=0.759620 TDS=0.007256
E=H Wyckoff=e x=0.149000 y=0.232000 z=0.966000 TDS=0.021318
E=H Wyckoff=e x=0.250000 y=0.329000 z=0.061000 TDS=0.030793 // check Wyckoff
E=MG Wyckoff=d x=0.500000 y=0.000000 z=0.000000 TDS=0.007146
E=O Wyckoff=e x=0.545350 y=0.202160 z=0.823090 TDS=0.009159
E=O Wyckoff=e x=0.895000 y=0.359900 z=0.827570 TDS=0.013502
E=O Wyckoff=e x=0.696100 y=0.248490 z=0.613500 TDS=0.010896
E=O Wyckoff=e x=0.240420 y=0.211470 z=0.021070 TDS=0.010738

File: autoXRD/dara/data/BGMN-Templates/Structures/MarsMineralCompendium/Mg-chlorate-hydrate-2.str
PHASE=MgChlorateHydrate // icsd_425637
Reference=icsd_425637
Formula=Cl2_H12_Mg_O12 //
SpacegroupNo=14 HermannMauguin=P12_1/c1 Setting=14 CellChoice=3 UniqueAxis=b Lattice=Monoclinic //
PARAM=A=0.638990_0.632600^0.645380 PARAM=B=0.651390_0.644876^0.657904 PARAM=C=1.389630_1.375734^1.403526 //
PARAM=BETA=100.319000_99.315810^101.322190 //
RP=4 k1=0 k2=0 PARAM=B1=0_0^0.01 GEWICHT=SPHAR0 //
GOAL:MgChlorateHydrate=GEWICHT*ifthenelse(ifdef(d),exp(my*d*3/4),1) //
E=CL Wyckoff=e x=0.527820 y=0.059690 z=0.194321 TDS=0.007785
E=H Wyckoff=e x=0.607000 y=0.993000 z=0.424200 TDS=0.026845
E=H Wyckoff=e x=0.652000 y=0.195000 z=0.424300 TDS=0.015791
E=H Wyckoff=e x=0.861000 y=0.141000 z=0.648800 TDS=0.020529
E=H Wyckoff=e x=0.056000 y=0.092000 z=0.687600 TDS=0.027635
E=H Wyckoff=e x=0.842000 y=0.633000 z=0.484700 TDS=0.022108
E=H Wyckoff=e x=0.845000 y=0.673000 z=0.573700 TDS=0.026056
E=MG Wyckoff=c x=0.000000 y=0.000000 z=0.500000 TDS=0.007217
E=O Wyckoff=e x=0.690410 y=0.079190 z=0.447490 TDS=0.010407
E=O Wyckoff=e x=0.708600 y=0.915710 z=0.192210 TDS=0.013352
E=O Wyckoff=e x=0.336780 y=0.967720 z=0.133570 TDS=0.015791
E=O Wyckoff=e x=0.968040 y=0.088240 z=0.637890 TDS=0.012838
E=O Wyckoff=e x=0.893630 y=0.708140 z=0.525330 TDS=0.010841
E=O Wyckoff=e x=0.574700 y=0.250790 z=0.144010 TDS=0.014631

File: autoXRD/dara/data/BGMN-Templates/Structures/MarsMineralCompendium/Mg-perchlorate_1.str
PHASE=MgPerchlorate // cod_2104833
Reference=cod_2104833 //
Formula=Cl2_H4_Mg_O10 //
SpacegroupNo=12 HermannMauguin=C12/m1 Setting=8 CellChoice=2 UniqueAxis=b Lattice=Monoclinic //
PARAM=A=1.438776_1.424388^1.453164 PARAM=B=0.521861_0.516642^0.527080 PARAM=C=0.543805_0.538367^0.549243 //
PARAM=BETA=108.198700_107.116713^109.280687 //
RP=4 k1=0 k2=0 PARAM=B1=0_0^0.01 GEWICHT=SPHAR0 //
GOAL:MgPerchlorate=GEWICHT*ifthenelse(ifdef(d),exp(my*d*3/4),1) //
E=CL Wyckoff=i x=0.625780 y=0.000000 z=0.830430 TDS=0.004000
E=H Wyckoff=j x=0.671870 y=0.626170 z=0.437660 TDS=0.010000
E=MG Wyckoff=d x=0.500000 y=0.500000 z=0.500000 TDS=0.008000
E=O Wyckoff=i x=0.881670 y=0.000000 z=0.648370 TDS=0.012000
E=O Wyckoff=i x=0.320430 y=0.000000 z=0.890000 TDS=0.012000
E=O Wyckoff=j x=0.057620 y=0.250000 z=0.793170 TDS=0.012000 // check Wyckoff
E=O Wyckoff=i x=0.312650 y=0.000000 z=0.345250 TDS=0.012000

File: autoXRD/dara/data/BGMN-Templates/Structures/MarsMineralCompendium/Mg-perchlorate_2.str
PHASE=MgPerchlorate // cod_1010368
Reference=cod_1010368 //
Formula=Cl2_H12_Mg_O10 //
SpacegroupNo=216 HermannMauguin=F-43m Setting=1 Lattice=Cubic //
PARAM=A=1.029000_1.018710^1.039290 //
RP=4 k1=0 k2=0 PARAM=B1=0_0^0.01 GEWICHT=SPHAR0 //
GOAL:MgPerchlorate=GEWICHT*ifthenelse(ifdef(d),exp(my*d*3/4),1) //
E=CL Wyckoff=c x=0.250000 y=0.250000 z=0.250000 TDS=0.010000
E=CL Wyckoff=d x=0.750000 y=0.750000 z=0.750000 TDS=0.010000
E=MG Wyckoff=a x=0.000000 y=0.000000 z=0.000000 TDS=0.010000
E=O Wyckoff=f x=0.210000 y=0.000000 z=0.000000 TDS=0.010000
E=O(0.3300) Wyckoff=h x=0.091000 y=0.091000 z=0.074000 TDS=0.010000

File: autoXRD/dara/data/BGMN-Templates/Structures/MarsMineralCompendium/Mg-perchlorate_3.str
PHASE=MgPerchlorate // 04-016-8495
Reference=04-016-8495
Formula=Cl2_H4_Mg_O10 //
SpacegroupNo=12 HermannMauguin=C12/m1 Setting=1 CellChoice=1 UniqueAxis=b Lattice=Monoclinic //
PARAM=A=1.438780_1.424392^1.453168 PARAM=B=0.521860_0.516641^0.527079 PARAM=C=0.543800_0.538362^0.549238 //
PARAM=BETA=108.199000_107.117010^109.280990 //
RP=4 k1=0 k2=0 PARAM=B1=0_0^0.01 GEWICHT=SPHAR0 //
GOAL:MgPerchlorate=GEWICHT*ifthenelse(ifdef(d),exp(my*d*3/4),1) //
E=CL Wyckoff=i x=0.625780 y=0.000000 z=0.830430 TDS=0.004000
E=H Wyckoff=j x=0.671870 y=0.626170 z=0.437660 TDS=0.010000
E=MG Wyckoff=c x=0.000000 y=0.000000 z=0.500000 TDS=0.008000
E=O Wyckoff=i x=0.881670 y=0.000000 z=0.648370 TDS=0.012000
E=O Wyckoff=i x=0.320430 y=0.000000 z=0.890000 TDS=0.012000
E=O Wyckoff=j x=0.057620 y=0.250000 z=0.793170 TDS=0.012000
E=O Wyckoff=i x=0.312650 y=0.000000 z=0.345250 TDS=0.012000

File: autoXRD/dara/data/BGMN-Templates/Structures/MarsMineralCompendium/Montmorillonite_2.str
PHASE=Montmorillonite // amcsd_0002868
Reference=amcsd_0002868 //
Formula=Al2_Si4_O12_Ca.5 //
SpacegroupNo=1 HermannMauguin=P1 Setting=1 Lattice=Triclinic //
PARAM=A=0.518000_0.512820^0.523180 PARAM=B=0.898000_0.889020^0.906980 PARAM=C=1.500000_1.485000^1.515000 //
PARAM=ALPHA=90.000000_89.100000^90.900000 PARAM=BETA=90.000000_89.100000^90.900000 PARAM=GAMMA=90.000000_89.100000^90.900000 //
RP=4 k1=0 k2=0 PARAM=B1=0_0^0.01 GEWICHT=SPHAR0 //
GOAL:Montmorillonite=GEWICHT*ifthenelse(ifdef(d),exp(my*d*3/4),1) //
E=AL Wyckoff=a x=0.375300 y=0.167000 z=0.221400 TDS=0.015791
E=CA(0.5000) Wyckoff=a x=0.689300 y=0.500000 z=0.721500 TDS=0.015791 // check Wyckoff
E=O Wyckoff=a x=0.178400 y=0.309000 z=0.294100 TDS=0.015791
E=SI Wyckoff=a x=0.191900 y=0.671000 z=0.399900 TDS=0.015791

File: autoXRD/dara/data/BGMN-Templates/Structures/MarsMineralCompendium/Montmorillonite_3.str
PHASE=Montmorillonite // amcsd_0009126
Reference=amcsd_0009126 //
Formula=Si3.9_Al.86_Li.08_Fe.1_Mg.14_O10_H //
SpacegroupNo=12 HermannMauguin=C12/m1 Setting=8 CellChoice=2 UniqueAxis=b Lattice=Monoclinic //
PARAM=A=0.517500_0.512325^0.522675 PARAM=B=0.889600_0.880704^0.898496 PARAM=C=1.245000_1.232550^1.257450 //
PARAM=BETA=99.690000_98.693100^100.686900 //
RP=4 k1=0 k2=0 PARAM=B1=0_0^0.01 GEWICHT=SPHAR0 //
GOAL:Montmorillonite=GEWICHT*ifthenelse(ifdef(d),exp(my*d*3/4),1) //
E=(AL(0.0250),SI(0.9750)) Wyckoff=j x=0.148000 y=0.163000 z=0.309000 TDS=0.010000
E=(AL(0.3800),FE(0.0500),MG(0.0700)) Wyckoff=h x=0.500000 y=0.884000 z=0.500000 TDS=0.010000
E=LI(0.0800) Wyckoff=b x=0.000000 y=0.500000 z=0.000000 TDS=0.010000
E=O(0.5000) Wyckoff=i x=0.627000 y=0.000000 z=0.387000 TDS=0.010000 // O-H
E=O(0.5000) Wyckoff=i x=0.218000 y=0.000000 z=0.261000 TDS=0.010000
E=O Wyckoff=j x=0.406000 y=0.226000 z=0.262000 TDS=0.010000
E=O Wyckoff=j x=0.201000 y=0.215000 z=0.437000 TDS=0.010000

File: autoXRD/dara/data/BGMN-Templates/Structures/MarsMineralCompendium/Montmorillonite_4.str
PHASE=Montmorillonite // amcsd_0009128
Reference=amcsd_0009128 //
Formula=Si3.9_Al.86_Li.08_Fe.1_Mg.14_O10_H //
SpacegroupNo=12 HermannMauguin=C12/m1 Setting=8 CellChoice=2 UniqueAxis=b Lattice=Monoclinic //
PARAM=A=0.517100_0.511929^0.522271 PARAM=B=0.895700_0.886743^0.904657 PARAM=C=0.974000_0.964260^0.983740 //
PARAM=BETA=96.100000_95.139000^97.061000 //
RP=4 k1=0 k2=0 PARAM=B1=0_0^0.01 GEWICHT=SPHAR0 //
GOAL:Montmorillonite=GEWICHT*ifthenelse(ifdef(d),exp(my*d*3/4),1) //
E=(AL(0.0250),SI(0.9750)) Wyckoff=j x=0.179000 y=0.151000 z=0.283000 TDS=0.010000
E=(AL(0.3800),FE(0.0500),MG(0.0700)) Wyckoff=h x=0.500000 y=0.876000 z=0.500000 TDS=0.010000
E=LI(0.0800) Wyckoff=d x=0.500000 y=0.500000 z=0.500000 TDS=0.010000
E=O(0.5000) Wyckoff=i x=0.713000 y=0.000000 z=0.402000 TDS=0.010000 // O-H
E=O(0.5000) Wyckoff=i x=0.107000 y=0.000000 z=0.192000 TDS=0.010000
E=O Wyckoff=j x=0.442000 y=0.230000 z=0.236000 TDS=0.010000
E=O Wyckoff=j x=0.195000 y=0.204000 z=0.444000 TDS=0.010000

File: autoXRD/dara/data/BGMN-Templates/Structures/MarsMineralCompendium/Montmorillonite_5.str
PHASE=Montmorillonite // amcsd_0009129
Reference=amcsd_0009129 //
Formula=Si3.9_Al.86_Cs.08_Fe.1_Mg.14_O10_H //
SpacegroupNo=12 HermannMauguin=C12/m1 Setting=8 CellChoice=2 UniqueAxis=b Lattice=Monoclinic //
PARAM=A=0.519100_0.513909^0.524291 PARAM=B=0.897600_0.888624^0.906576 PARAM=C=1.132000_1.120680^1.143320 //
PARAM=BETA=100.560000_99.554400^101.565600 //
RP=4 k1=0 k2=0 PARAM=B1=0_0^0.01 GEWICHT=SPHAR0 //
GOAL:Montmorillonite=GEWICHT*ifthenelse(ifdef(d),exp(my*d*3/4),1) //
E=(AL(0.0250),SI(0.9750)) Wyckoff=j x=0.153000 y=0.171000 z=0.305000 TDS=0.010000
E=(AL(0.3800),FE(0.0500),MG(0.0700)) Wyckoff=h x=0.500000 y=0.869000 z=0.500000 TDS=0.010000
E=CS(0.0800) Wyckoff=b x=0.000000 y=0.500000 z=0.000000 TDS=0.010000
E=O(0.5000) Wyckoff=i x=0.660000 y=0.000000 z=0.415000 TDS=0.010000 // O-H
E=O(0.5000) Wyckoff=i x=0.278000 y=0.000000 z=0.287000 TDS=0.010000
E=O Wyckoff=j x=0.406000 y=0.240000 z=0.247000 TDS=0.010000
E=O Wyckoff=j x=0.188000 y=0.238000 z=0.440000 TDS=0.010000

File: autoXRD/dara/data/BGMN-Templates/Structures/MarsMineralCompendium/Muscovite-2M1-Antarctica_1.str
PHASE=Muscovite2M1 // amcsd_0002019
Reference=amcsd_0002019 //
Formula=(K.88_Na.06_Ca.06)_Si3.08_Al2.8_Ti.02_Fe.08_Mg.06_H.28_O11.96_F.04 //
SpacegroupNo=15 HermannMauguin=C12/c1 Setting=1 CellChoice=1 UniqueAxis=b Lattice=Monoclinic //
PARAM=A=0.518800_0.513612^0.523988 PARAM=B=0.899600_0.890604^0.908596 PARAM=C=2.008200_1.988118^2.028282 //
PARAM=BETA=95.780000_94.822200^96.737800 //
RP=4 k1=0 k2=0 PARAM=B1=0_0^0.01 GEWICHT=SPHAR0 //
GOAL:Muscovite2M1=GEWICHT*ifthenelse(ifdef(d),exp(my*d*3/4),1) //
E=AL(0.0400) Wyckoff=d x=0.250000 y=0.250000 z=0.500000 TDS=0.013484
E=(AL(0.9200),FE(0.0400),MG(0.0300),TI(0.0100)) Wyckoff=f x=0.249800 y=0.083333 z=0.000030 TDS=0.006617 // check Wyckoff
E=(CA(0.0600),K(0.8800),NA(0.0600)) Wyckoff=e x=0.000000 y=0.098980 z=0.250000 TDS=0.017830
E=(F(0.0200),O(0.9800)) Wyckoff=f x=0.957400 y=0.061700 z=0.050230 TDS=0.010000
E=H(0.1400) Wyckoff=f x=0.870000 y=0.145000 z=0.062000 TDS=0.011579
E=O Wyckoff=f x=0.751300 y=0.310900 z=0.157230 TDS=0.011551
E=O Wyckoff=f x=0.251100 y=0.370500 z=0.168720 TDS=0.008064
E=O Wyckoff=f x=0.416667 y=0.093300 z=0.168230 TDS=0.007895 // check Wyckoff
E=O Wyckoff=f x=0.383800 y=0.251400 z=0.053330 TDS=0.008455
E=O Wyckoff=f x=0.961400 y=0.444000 z=0.053320 TDS=0.008455
E=SI(0.7700) Wyckoff=f x=0.451400 y=0.258540 z=0.135330 TDS=0.005874
E=SI(0.7700) Wyckoff=f x=0.965300 y=0.429730 z=0.135330 TDS=0.005725

File: autoXRD/dara/data/BGMN-Templates/Structures/MarsMineralCompendium/Muscovite-2M1-Antarctica_2.str
PHASE=Muscovite2M1 // amcsd_0002021
Reference=amcsd_0002021 //
Formula=(K.92_Na.08)_Si3.16_Al2.68_Ti.04_Fe.12_Mg.14_H.26_O11.96_F.04 //
SpacegroupNo=15 HermannMauguin=C12/c1 Setting=1 CellChoice=1 UniqueAxis=b Lattice=Monoclinic //
PARAM=A=0.518600_0.513414^0.523786 PARAM=B=0.900300_0.891297^0.909303 PARAM=C=2.003000_1.982970^2.023030 //
PARAM=BETA=95.840000_94.881600^96.798400 //
RP=4 k1=0 k2=0 PARAM=B1=0_0^0.01 GEWICHT=SPHAR0 //
GOAL:Muscovite2M1=GEWICHT*ifthenelse(ifdef(d),exp(my*d*3/4),1) //
E=AL(0.1400) Wyckoff=d x=0.250000 y=0.250000 z=0.500000 TDS=0.016173
E=(AL(0.8500),FE(0.0600),MG(0.0700),TI(0.0200)) Wyckoff=f x=0.249600 y=0.083110 z=0.000020 TDS=0.010498
E=(F(0.0200),O(0.9800)) Wyckoff=f x=0.957500 y=0.061800 z=0.050270 TDS=0.010000
E=H(0.1300) Wyckoff=f x=0.961000 y=0.098000 z=0.106000 TDS=0.015180
E=(K(0.9200),NA(0.0800)) Wyckoff=e x=0.000000 y=0.098600 z=0.250000 TDS=0.021306
E=O Wyckoff=f x=0.750200 y=0.310400 z=0.157480 TDS=0.014444
E=O Wyckoff=f x=0.249400 y=0.370000 z=0.168780 TDS=0.011526
E=O Wyckoff=f x=0.417300 y=0.093100 z=0.168310 TDS=0.011313
E=O Wyckoff=f x=0.385100 y=0.251500 z=0.053480 TDS=0.011697
E=O Wyckoff=f x=0.961200 y=0.444000 z=0.053420 TDS=0.011697
E=SI(0.7900) Wyckoff=f x=0.451600 y=0.258450 z=0.135510 TDS=0.008886
E=SI(0.7900) Wyckoff=f x=0.965000 y=0.429490 z=0.135460 TDS=0.008843

File: autoXRD/dara/data/BGMN-Templates/Structures/MarsMineralCompendium/Muscovite-2M1-Antarctica_3.str
PHASE=Muscovite2M1 // amcsd_0002023
Reference=amcsd_0002023 //
Formula=K.93_Na.01_Si3.2_Al2.53_Ti.02_Fe.16_Mg.16_H.34_O12 //
SpacegroupNo=15 HermannMauguin=C12/c1 Setting=1 CellChoice=1 UniqueAxis=b Lattice=Monoclinic //
PARAM=A=0.519700_0.514503^0.524897 PARAM=B=0.902200_0.893178^0.911222 PARAM=C=2.007600_1.987524^2.027676 //
PARAM=BETA=95.790000_94.832100^96.747900 //
RP=4 k1=0 k2=0 PARAM=B1=0_0^0.01 GEWICHT=SPHAR0 //
GOAL:Muscovite2M1=GEWICHT*ifthenelse(ifdef(d),exp(my*d*3/4),1) //
E=AL(0.0700) Wyckoff=d x=0.250000 y=0.250000 z=0.500000 TDS=0.012516
E=(AL(0.8300),FE(0.0800),MG(0.0800),TI(0.0100)) Wyckoff=f x=0.249100 y=0.083140 z=0.000030 TDS=0.006395
E=H(0.1700) Wyckoff=f x=0.894000 y=0.135000 z=0.069000 TDS=0.011111
E=(K(0.9300),NA(0.0100)) Wyckoff=e x=0.000000 y=0.098500 z=0.250000 TDS=0.017484
E=O Wyckoff=f x=0.749100 y=0.311600 z=0.157800 TDS=0.011067
E=O Wyckoff=f x=0.248700 y=0.369600 z=0.168950 TDS=0.008241
E=O Wyckoff=f x=0.419000 y=0.093300 z=0.168400 TDS=0.007372
E=O Wyckoff=f x=0.384400 y=0.251800 z=0.053550 TDS=0.008832
E=O Wyckoff=f x=0.961200 y=0.443800 z=0.053450 TDS=0.010000
E=O Wyckoff=f x=0.957000 y=0.061900 z=0.050380 TDS=0.010000
E=SI(0.8000) Wyckoff=f x=0.451400 y=0.258410 z=0.135470 TDS=0.005454
E=SI(0.8000) Wyckoff=f x=0.965000 y=0.429730 z=0.135370 TDS=0.005374

File: autoXRD/dara/data/BGMN-Templates/Structures/MarsMineralCompendium/Muscovite-2M1-Antarctica_4.str
PHASE=Muscovite2M1 // amcsd_0019832
Reference=amcsd_0019832 //
Formula=(K.865_Na.135)_Al2.842_Fe.07_Mg.036_Ti.006_Si3.044_O11.946_(F.054_H1.946) //
SpacegroupNo=15 HermannMauguin=C12/c1 Setting=1 CellChoice=1 UniqueAxis=b Lattice=Monoclinic //
PARAM=A=0.519690_0.514493^0.524887 PARAM=B=0.901380_0.892366^0.910394 PARAM=C=2.008350_1.988267^2.028434 //
PARAM=BETA=95.763000_94.805370^96.720630 //
RP=4 k1=0 k2=0 PARAM=B1=0_0^0.01 GEWICHT=SPHAR0 //
GOAL:Muscovite2M1=GEWICHT*ifthenelse(ifdef(d),exp(my*d*3/4),1) //
E=(AL(0.9430),FE(0.0350),MG(0.0180),TI(0.0030)) Wyckoff=f x=0.249700 y=0.083333 z=0.000000 TDS=0.006317 // check Wyckoff
E=(AL(0.2390),SI(0.7610)) Wyckoff=f x=0.451500 y=0.258500 z=0.135400 TDS=0.007896
E=(AL(0.2390),SI(0.7610)) Wyckoff=f x=0.965000 y=0.429700 z=0.135400 TDS=0.006317
E=(F(0.0270),O(0.9730)) Wyckoff=f x=0.957400 y=0.062200 z=0.050100 TDS=0.010264
E=(K(0.8650),NA(0.1350)) Wyckoff=e x=0.000000 y=0.098600 z=0.250000 TDS=0.017371
E=O Wyckoff=f x=0.749700 y=0.311200 z=0.157500 TDS=0.014212
E=O Wyckoff=f x=0.249600 y=0.370100 z=0.168700 TDS=0.013423
E=O Wyckoff=f x=0.417300 y=0.093400 z=0.168200 TDS=0.013423
E=O Wyckoff=f x=0.385000 y=0.251800 z=0.053500 TDS=0.009475
E=O Wyckoff=f x=0.961200 y=0.443800 z=0.053300 TDS=0.009475

File: autoXRD/dara/data/BGMN-Templates/Structures/MarsMineralCompendium/Muscovite-2M1-Antarctica_5.str
PHASE=Muscovite2M1 // amcsd_0002014
Reference=amcsd_0002014 //
Formula=(K.92_Na.08)_Si3.2_Al2.65_Ti.04_Fe.12_Mg.06_O12 //
SpacegroupNo=15 HermannMauguin=C12/c1 Setting=1 CellChoice=1 UniqueAxis=b Lattice=Monoclinic //
PARAM=A=0.518200_0.513018^0.523382 PARAM=B=0.898200_0.889218^0.907182 PARAM=C=2.000200_1.980198^2.020202 //
PARAM=BETA=95.720000_94.762800^96.677200 //
RP=4 k1=0 k2=0 PARAM=B1=0_0^0.01 GEWICHT=SPHAR0 //
GOAL:Muscovite2M1=GEWICHT*ifthenelse(ifdef(d),exp(my*d*3/4),1) //
E=AL(0.0700) Wyckoff=d x=0.250000 y=0.250000 z=0.500000 TDS=0.016859
E=(AL(0.8900),FE(0.0600),MG(0.0300),TI(0.0200)) Wyckoff=f x=0.249600 y=0.083333 z=0.000050 TDS=0.012574 // check Wyckoff
E=(K(0.9200),NA(0.0800)) Wyckoff=e x=0.000000 y=0.098200 z=0.250000 TDS=0.023852
E=O Wyckoff=f x=0.750200 y=0.310300 z=0.157850 TDS=0.016307
E=O Wyckoff=f x=0.249500 y=0.370000 z=0.169080 TDS=0.016921
E=O Wyckoff=f x=0.417000 y=0.093500 z=0.168370 TDS=0.014123
E=O Wyckoff=f x=0.385100 y=0.251900 z=0.053480 TDS=0.014075
E=O Wyckoff=f x=0.962200 y=0.444300 z=0.053630 TDS=0.013218
E=O Wyckoff=f x=0.956900 y=0.061700 z=0.050250 TDS=0.010000
E=SI(0.8000) Wyckoff=f x=0.451300 y=0.258570 z=0.135600 TDS=0.011495
E=SI(0.8000) Wyckoff=f x=0.964900 y=0.429620 z=0.135540 TDS=0.010837

File: autoXRD/dara/data/BGMN-Templates/Structures/MarsMineralCompendium/Muscovite-2M1_1.str
PHASE=Muscovite2M1 // amcsd_0005483
Reference=amcsd_0005483 //
Formula=Al1.94_Si3.86_K.86_(O12_H2) //
SpacegroupNo=15 HermannMauguin=C12/c1 Setting=1 CellChoice=1 UniqueAxis=b Lattice=Monoclinic //
PARAM=A=0.517650_0.512473^0.522826 PARAM=B=0.898720_0.889733^0.907707 PARAM=C=2.007200_1.987128^2.027272 //
PARAM=BETA=95.756000_94.798440^96.713560 //
RP=4 k1=0 k2=0 PARAM=B1=0_0^0.01 GEWICHT=SPHAR0 //
GOAL:Muscovite2M1=GEWICHT*ifthenelse(ifdef(d),exp(my*d*3/4),1) //
E=AL(0.9700) Wyckoff=f x=0.251000 y=0.080000 z=0.998500 TDS=0.010000
E=K(0.8600) Wyckoff=e x=0.000000 y=0.099000 z=0.250000 TDS=0.010000
E=O Wyckoff=f x=0.037000 y=0.066000 z=0.453700 TDS=0.010000 // O-H
E=O Wyckoff=f x=0.375000 y=0.245000 z=0.053700 TDS=0.010000 // check Wyckoff
E=O Wyckoff=f x=0.042000 y=0.445000 z=0.446900 TDS=0.010000
E=O Wyckoff=f x=0.410000 y=0.088000 z=0.167800 TDS=0.010000
E=O Wyckoff=f x=0.244000 y=0.368000 z=0.168300 TDS=0.010000
E=O Wyckoff=f x=0.249000 y=0.307000 z=0.344000 TDS=0.010000
E=SI(0.9800) Wyckoff=f x=0.449000 y=0.257000 z=0.134100 TDS=0.010000
E=SI(0.9500) Wyckoff=f x=0.033000 y=0.431000 z=0.365000 TDS=0.010000

File: autoXRD/dara/data/BGMN-Templates/Structures/MarsMineralCompendium/Muscovite-2M1_3.str
PHASE=Muscovite2M1 // amcsd_0002013
Reference=amcsd_0002013
Formula=(K.99_Na.01)_Si3.32_Al2.37_Fe.3_Mn.06_H.3_O11.96_F.04 //
SpacegroupNo=15 HermannMauguin=C12/c1 Setting=1 CellChoice=1 UniqueAxis=b Lattice=Monoclinic //
PARAM=A=0.522600_0.517374^0.527826 PARAM=B=0.907400_0.898326^0.916474 PARAM=C=2.003900_1.983861^2.023939 //
PARAM=BETA=95.740000_94.782600^96.697400 //
RP=4 k1=0 k2=0 PARAM=B1=0_0^0.01 GEWICHT=SPHAR0 //
GOAL:Muscovite2M1=GEWICHT*ifthenelse(ifdef(d),exp(my*d*3/4),1) //
E=AL(0.0500) Wyckoff=d x=0.250000 y=0.250000 z=0.500000 TDS=0.014309
E=(AL(0.8200),FE(0.1500),MN(0.0300)) Wyckoff=f x=0.249700 y=0.083333 z=0.000020 TDS=0.006938 // check Wyckoff
E=(F(0.0200),O(0.9800)) Wyckoff=f x=0.954900 y=0.064600 z=0.050980 TDS=0.010000
E=H(0.1500) Wyckoff=f x=0.876000 y=0.143000 z=0.046000 TDS=0.013358
E=(K(0.9900),NA(0.0100)) Wyckoff=e x=0.000000 y=0.096200 z=0.250000 TDS=0.018518
E=O Wyckoff=f x=0.740200 y=0.321100 z=0.159660 TDS=0.012869
E=O Wyckoff=f x=0.241000 y=0.361100 z=0.168670 TDS=0.010258
E=O Wyckoff=f x=0.434400 y=0.092700 z=0.168150 TDS=0.010794
E=O Wyckoff=f x=0.392400 y=0.251400 z=0.053670 TDS=0.012331
E=O Wyckoff=f x=0.957200 y=0.439800 z=0.053770 TDS=0.012331
E=SI(0.8300) Wyckoff=f x=0.452700 y=0.257820 z=0.135380 TDS=0.005672
E=SI(0.8300) Wyckoff=f x=0.964200 y=0.428580 z=0.135380 TDS=0.005421

File: autoXRD/dara/data/BGMN-Templates/Structures/MarsMineralCompendium/Na-perchlorate_2.str
PHASE=NaPerchlorate // 04-010-2904
Reference=04-010-2904
Formula=Cl_H2_Na_O5 //
SpacegroupNo=15 HermannMauguin=C12/c1 Setting=1 CellChoice=1 UniqueAxis=b Lattice=Monoclinic //
PARAM=A=1.554220_1.538678^1.569762 PARAM=B=0.553990_0.548450^0.559530 PARAM=C=1.104550_1.093505^1.115596 //
PARAM=BETA=110.666000_109.559340^111.772660 //
RP=4 k1=0 k2=0 PARAM=B1=0_0^0.01 GEWICHT=SPHAR0 //
GOAL:NaPerchlorate=GEWICHT*ifthenelse(ifdef(d),exp(my*d*3/4),1) //
E=CL Wyckoff=f x=0.125410 y=0.977360 z=0.193320 TDS=0.030812
E=H Wyckoff=f x=0.380000 y=0.020000 z=0.003000 TDS=0.010000
E=H Wyckoff=f x=0.364000 y=0.153000 z=0.047000 TDS=0.001090
E=NA Wyckoff=e x=0.000000 y=0.466260 z=0.250000 TDS=0.039965
E=NA Wyckoff=d x=0.250000 y=0.250000 z=0.500000 TDS=0.037616
E=O Wyckoff=f x=0.194000 y=0.988370 z=0.135410 TDS=0.074262
E=O Wyckoff=f x=0.374670 y=0.023920 z=0.051000 TDS=0.046284
E=O Wyckoff=f x=0.066210 y=0.179570 z=0.150870 TDS=0.069288
E=O Wyckoff=f x=0.167330 y=0.983750 z=0.331310 TDS=0.053421
E=O Wyckoff=f x=0.075370 y=0.756800 z=0.157100 TDS=0.053166

File: autoXRD/dara/data/BGMN-Templates/Structures/MarsMineralCompendium/NaClO4.str
PHASE=NaClO4 // mp_22968
Reference=mp_22968
Formula=Na4_Cl4_O16 //
SpacegroupNo=1 HermannMauguin=P1 Setting=1 Lattice=Triclinic //
PARAM=A=0.658905_0.652316^0.665494 PARAM=B=0.718455_0.711270^0.725639 PARAM=C=0.717920_0.710741^0.725100 //
PARAM=ALPHA=90.000000_89.100000^90.900000 PARAM=BETA=90.000000_89.100000^90.900000 PARAM=GAMMA=90.000000_89.100000^90.900000 //
RP=4 k1=0 k2=0 PARAM=B1=0_0^0.01 GEWICHT=SPHAR0 //
GOAL:NaClO4=GEWICHT*ifthenelse(ifdef(d),exp(my*d*3/4),1) //
E=CL Wyckoff=a x=0.168131 y=0.000000 z=0.250000 TDS=0.010000 // check Wyckoff
E=CL Wyckoff=a x=0.831869 y=0.000000 z=0.750000 TDS=0.010000 // check Wyckoff
E=CL Wyckoff=a x=0.668131 y=0.500000 z=0.250000 TDS=0.010000 // check Wyckoff
E=CL Wyckoff=a x=0.331869 y=0.500000 z=0.750000 TDS=0.010000 // check Wyckoff
E=NA Wyckoff=a x=0.663653 y=0.000000 z=0.250000 TDS=0.010000 // check Wyckoff
E=NA Wyckoff=a x=0.336347 y=0.000000 z=0.750000 TDS=0.010000 // check Wyckoff
E=NA Wyckoff=a x=0.163653 y=0.500000 z=0.250000 TDS=0.010000 // check Wyckoff
E=NA Wyckoff=a x=0.836347 y=0.500000 z=0.750000 TDS=0.010000 // check Wyckoff
E=O Wyckoff=a x=0.461871 y=0.335209 z=0.750000 TDS=0.010000 // check Wyckoff
E=O Wyckoff=a x=0.538129 y=0.664791 z=0.250000 TDS=0.010000 // check Wyckoff
E=O Wyckoff=a x=0.298994 y=0.000000 z=0.085988 TDS=0.010000 // check Wyckoff
E=O Wyckoff=a x=0.701006 y=0.000000 z=0.585988 TDS=0.010000 // check Wyckoff
E=O Wyckoff=a x=0.298994 y=0.000000 z=0.414012 TDS=0.010000 // check Wyckoff
E=O Wyckoff=a x=0.701006 y=0.000000 z=0.914012 TDS=0.010000 // check Wyckoff
E=O Wyckoff=a x=0.961871 y=0.164791 z=0.750000 TDS=0.010000 // check Wyckoff
E=O Wyckoff=a x=0.038129 y=0.835209 z=0.250000 TDS=0.010000 // check Wyckoff
E=O Wyckoff=a x=0.961871 y=0.835209 z=0.750000 TDS=0.010000 // check Wyckoff
E=O Wyckoff=a x=0.038129 y=0.164791 z=0.250000 TDS=0.010000 // check Wyckoff
E=O Wyckoff=a x=0.798994 y=0.500000 z=0.085988 TDS=0.010000 // check Wyckoff
E=O Wyckoff=a x=0.201006 y=0.500000 z=0.585988 TDS=0.010000 // check Wyckoff
E=O Wyckoff=a x=0.798994 y=0.500000 z=0.414012 TDS=0.010000 // check Wyckoff
E=O Wyckoff=a x=0.201006 y=0.500000 z=0.914012 TDS=0.010000 // check Wyckoff
E=O Wyckoff=a x=0.461871 y=0.664791 z=0.750000 TDS=0.010000 // check Wyckoff
E=O Wyckoff=a x=0.538129 y=0.335209 z=0.250000 TDS=0.010000 // check Wyckoff

File: autoXRD/dara/data/BGMN-Templates/Structures/MarsMineralCompendium/Natroalunite_1.str
PHASE=Natroalunite // amcsd_0000858
Reference=amcsd_0000858 //
Formula=S4_Al6_O28_K.2_Na.72_Ca.54_H12 //
SpacegroupNo=166 HermannMauguin=R-32/m Setting=1 UniqueAxis=c Lattice=Trigonal //
PARAM=A=0.698100_0.691119^0.705081 PARAM=C=3.349000_3.315510^3.382490 //
RP=4 k1=0 k2=0 PARAM=B1=0_0^0.01 GEWICHT=SPHAR0 //
GOAL:Natroalunite=GEWICHT*ifthenelse(ifdef(d),exp(my*d*3/4),1) //
E=AL Wyckoff=h x=0.500100 y=0.499900 z=0.249600 TDS=0.010000
E=(CA(0.5400),NA(0.2800)) Wyckoff=b x=0.000000 y=0.000000 z=0.500000 TDS=0.018997
E=H Wyckoff=h x=0.180000 y=0.820000 z=0.948300 TDS=0.030004
E=H Wyckoff=h x=0.180000 y=0.820000 z=0.447700 TDS=0.030004
E=(K(0.2000),NA(0.4400)) Wyckoff=a x=0.000000 y=0.000000 z=0.000000 TDS=0.024003
E=O Wyckoff=h x=0.126800 y=0.873200 z=0.929400 TDS=0.010000 // O-h5
E=O Wyckoff=h x=0.123900 y=0.876100 z=0.432100 TDS=0.010000 // O-h6
E=O Wyckoff=c x=0.000000 y=0.000000 z=0.802200 TDS=0.010000
E=O Wyckoff=c x=0.000000 y=0.000000 z=0.304300 TDS=0.010000
E=O Wyckoff=h x=0.218100 y=0.781900 z=0.029000 TDS=0.010000
E=O Wyckoff=h x=0.218300 y=0.781700 z=0.527400 TDS=0.010000
E=S Wyckoff=c x=0.000000 y=0.000000 z=0.845800 TDS=0.010000
E=S Wyckoff=c x=0.000000 y=0.000000 z=0.347300 TDS=0.010000

File: autoXRD/dara/data/BGMN-Templates/Structures/MarsMineralCompendium/Natroalunite_2.str
PHASE=Natroalunite // amcsd_0014771
Reference=amcsd_0014771 //
Formula=(Na.58_K.42)_Al3_S2_O14_H6 //
SpacegroupNo=166 HermannMauguin=R-32/m Setting=1 UniqueAxis=c Lattice=Trigonal //
PARAM=A=0.699000_0.692010^0.705990 PARAM=C=1.690500_1.673595^1.707405 //
RP=4 k1=0 k2=0 PARAM=B1=0_0^0.01 GEWICHT=SPHAR0 //
GOAL:Natroalunite=GEWICHT*ifthenelse(ifdef(d),exp(my*d*3/4),1) //
E=AL Wyckoff=d x=0.500000 y=0.000000 z=0.500000 TDS=0.005203
E=H Wyckoff=h x=0.178000 y=0.822000 z=0.116000 TDS=0.030998
E=(K(0.4200),NA(0.5800)) Wyckoff=a x=0.000000 y=0.000000 z=0.000000 TDS=0.018997
E=O Wyckoff=h x=0.125340 y=0.874660 z=0.139020 TDS=0.007398 // O-h
E=O Wyckoff=c x=0.000000 y=0.000000 z=0.392110 TDS=0.007604
E=O Wyckoff=h x=0.218050 y=0.781950 z=0.942710 TDS=0.007501
E=S Wyckoff=c x=0.000000 y=0.000000 z=0.305900 TDS=0.005101

File: autoXRD/dara/data/BGMN-Templates/Structures/MarsMineralCompendium/Natrojarosite_1.str
PHASE=Natrojarosite // amcsd_0004574
Reference=amcsd_0004574 //
Formula=Na.69_K.29_Fe3_S2_O14_H6 //
SpacegroupNo=166 HermannMauguin=R-32/m Setting=1 UniqueAxis=c Lattice=Trigonal //
PARAM=A=0.731010_0.723700^0.738320 PARAM=C=1.676580_1.659814^1.693346 //
RP=4 k1=0 k2=0 PARAM=B1=0_0^0.01 GEWICHT=SPHAR0 //
GOAL:Natrojarosite=GEWICHT*ifthenelse(ifdef(d),exp(my*d*3/4),1) //
E=FE Wyckoff=d x=0.500000 y=0.000000 z=0.500000 TDS=0.020197
E=H Wyckoff=h x=0.162000 y=0.838000 z=0.170000 TDS=0.020000
E=(K(0.2900),NA(0.6900)) Wyckoff=a x=0.000000 y=0.000000 z=0.000000 TDS=0.024998
E=O Wyckoff=c x=0.000000 y=0.000000 z=0.397200 TDS=0.018997
E=O Wyckoff=h x=0.225200 y=0.774800 z=0.947200 TDS=0.010999
E=O Wyckoff=h x=0.126700 y=0.873300 z=0.131500 TDS=0.001998
E=S Wyckoff=c x=0.000000 y=0.000000 z=0.311200 TDS=0.007003

File: autoXRD/dara/data/BGMN-Templates/Structures/MarsMineralCompendium/Natrojarosite_2.str
PHASE=Natrojarosite // amcsd_0004575
Reference=amcsd_0004575 //
Formula=Na.85_K.11_Fe3_S2_O14_H6 //
SpacegroupNo=166 HermannMauguin=R-32/m Setting=1 UniqueAxis=c Lattice=Trigonal //
PARAM=A=0.731440_0.724126^0.738754 PARAM=C=1.664910_1.648261^1.681559 //
RP=4 k1=0 k2=0 PARAM=B1=0_0^0.01 GEWICHT=SPHAR0 //
GOAL:Natrojarosite=GEWICHT*ifthenelse(ifdef(d),exp(my*d*3/4),1) //
E=FE Wyckoff=d x=0.500000 y=0.000000 z=0.500000 TDS=0.016202
E=H Wyckoff=h x=0.162000 y=0.838000 z=0.169000 TDS=0.020000
E=(K(0.1100),NA(0.8500)) Wyckoff=a x=0.000000 y=0.000000 z=0.000000 TDS=0.033999
E=O Wyckoff=c x=0.000000 y=0.000000 z=0.400800 TDS=0.013999
E=O Wyckoff=h x=0.222900 y=0.777100 z=0.949000 TDS=0.015002
E=O Wyckoff=h x=0.125700 y=0.874300 z=0.130500 TDS=0.004003
E=S Wyckoff=c x=0.000000 y=0.000000 z=0.312100 TDS=0.012001

File: autoXRD/dara/data/BGMN-Templates/Structures/MarsMineralCompendium/Natrojarosite_3.str
PHASE=Natrojarosite // amcsd_0004576
Reference=amcsd_0004576 //
Formula=Na_Fe3_S2_O14_H6 //
SpacegroupNo=166 HermannMauguin=R-32/m Setting=1 UniqueAxis=c Lattice=Trigonal //
PARAM=A=0.731525_0.724210^0.738840 PARAM=C=1.658680_1.642093^1.675267 //
RP=4 k1=0 k2=0 PARAM=B1=0_0^0.01 GEWICHT=SPHAR0 //
GOAL:Natrojarosite=GEWICHT*ifthenelse(ifdef(d),exp(my*d*3/4),1) //
E=FE Wyckoff=d x=0.500000 y=0.000000 z=0.500000 TDS=0.010904
E=H Wyckoff=h x=0.158300 y=0.841700 z=0.169700 TDS=0.020000
E=NA Wyckoff=a x=0.000000 y=0.000000 z=0.000000 TDS=0.030004
E=O Wyckoff=c x=0.000000 y=0.000000 z=0.402000 TDS=0.007998
E=O Wyckoff=h x=0.222000 y=0.778000 z=0.949500 TDS=0.008504
E=O Wyckoff=h x=0.125200 y=0.874800 z=0.130180 TDS=0.003300
E=S Wyckoff=c x=0.000000 y=0.000000 z=0.312300 TDS=0.009104

File: autoXRD/dara/data/BGMN-Templates/Structures/MarsMineralCompendium/Natrojarosite_4.str
PHASE=Natrojarosite // amcsd_0004578
Reference=amcsd_0004578 //
Formula=Na.67_H6.33_Fe3_S2_O14 //
SpacegroupNo=166 HermannMauguin=R-32/m Setting=1 UniqueAxis=c Lattice=Trigonal //
PARAM=A=0.732540_0.725215^0.739865 PARAM=C=1.672090_1.655369^1.688811 //
RP=4 k1=0 k2=0 PARAM=B1=0_0^0.01 GEWICHT=SPHAR0 //
GOAL:Natrojarosite=GEWICHT*ifthenelse(ifdef(d),exp(my*d*3/4),1) //
E=FE Wyckoff=d x=0.500000 y=0.000000 z=0.500000 TDS=0.016999
E=H Wyckoff=h x=0.166000 y=0.834000 z=0.166000 TDS=0.020000
E=(H(0.3300),NA(0.6700)) Wyckoff=a x=0.000000 y=0.000000 z=0.000000 TDS=0.035002
E=O Wyckoff=c x=0.000000 y=0.000000 z=0.399500 TDS=0.010004
E=O Wyckoff=h x=0.223500 y=0.776500 z=0.947800 TDS=0.013999
E=O Wyckoff=h x=0.125500 y=0.874500 z=0.130800 TDS=0.006798
E=S Wyckoff=c x=0.000000 y=0.000000 z=0.311100 TDS=0.009901

File: autoXRD/dara/data/BGMN-Templates/Structures/MarsMineralCompendium/Nontronite_1.str
PHASE=Nontronite // amcsd_0007180
Reference=amcsd_0007180 //
Formula=Fe_Si2_O6_H //
SpacegroupNo=12 HermannMauguin=C12/m1 Setting=8 CellChoice=2 UniqueAxis=b Lattice=Monoclinic //
PARAM=A=0.527700_0.522423^0.532977 PARAM=B=0.914000_0.904860^0.923140 PARAM=C=0.978000_0.968220^0.987780 //
PARAM=BETA=101.000000_99.990000^102.010000 //
RP=4 k1=0 k2=0 PARAM=B1=0_0^0.01 GEWICHT=SPHAR0 //
GOAL:Nontronite=GEWICHT*ifthenelse(ifdef(d),exp(my*d*3/4),1) //
E=FE Wyckoff=g x=0.000000 y=0.666667 z=0.000000 TDS=0.010000
E=O Wyckoff=i x=0.374100 y=0.000000 z=0.107500 TDS=0.010000 // O-H
E=O Wyckoff=j x=0.309400 y=0.312200 z=0.114800 TDS=0.010000
E=O Wyckoff=i x=0.809400 y=0.000000 z=0.329300 TDS=0.010000
E=O Wyckoff=j x=0.059300 y=0.750000 z=0.348000 TDS=0.010000 // check Wyckoff
E=SI Wyckoff=j x=0.310100 y=0.329100 z=0.284100 TDS=0.010000
