Repository: njszym/XRD-AutoAnalyzer

# An automatic analysis tool for XRD

A package designed to automate the process of phase identification from XRD spectra using a probabilistic deep learning trained with physics-informed data augmentation.

The corresponding manuscript will be made available soon. Reproducing the published results can be accomplished using the data provided in [figshare](https://figshare.com/s/69030545b8020de35633).

## Usage example

A pre-trained model for the Li-Mn-Ti-O-F chemical space is available in the ```Example/``` directory. To classify the experimentally measured patterns tabulated in the ```Spectra/``` sub-folder, run the following:

```
python run_CNN.py
```

File: autoXRD/dara/data/BGMN-Templates/Structures/MarsMineralCompendium/Nontronite_2.str
PHASE=Nontronite // amcsd_0007181
Reference=amcsd_0007181 //
Formula=Na.41_Fe2_Si4_O10.01 //
SpacegroupNo=1 HermannMauguin=P1 Setting=1 Lattice=Triclinic //
PARAM=A=0.527700_0.522423^0.532977 PARAM=B=0.914000_0.904860^0.923140 PARAM=C=0.960000_0.950400^0.969600 //
PARAM=ALPHA=90.000000_89.100000^90.900000 PARAM=BETA=90.000000_89.100000^90.900000 PARAM=GAMMA=90.000000_89.100000^90.900000 //
RP=4 k1=0 k2=0 PARAM=B1=0_0^0.01 GEWICHT=SPHAR0 //
GOAL:Nontronite=GEWICHT*ifthenelse(ifdef(d),exp(my*d*3/4),1) //
E=FE Wyckoff=a x=0.000000 y=0.666667 z=0.000000 TDS=0.010000 // check Wyckoff
E=FE Wyckoff=a x=0.500000 y=0.166667 z=0.000000 TDS=0.010000 // check Wyckoff
E=FE Wyckoff=a x=0.000000 y=0.333333 z=0.000000 TDS=0.010000 // check Wyckoff
E=FE Wyckoff=a x=0.500000 y=0.833333 z=0.000000 TDS=0.010000 // check Wyckoff
E=NA(0.2050) Wyckoff=a x=0.845000 y=0.155000 z=0.370000 TDS=0.010000
E=NA(0.2050) Wyckoff=a x=0.345000 y=0.655000 z=0.370000 TDS=0.010000
E=NA(0.2050) Wyckoff=a x=0.155000 y=0.155000 z=0.630000 TDS=0.010000 // check Wyckoff
E=NA(0.2050) Wyckoff=a x=0.655000 y=0.655000 z=0.630000 TDS=0.010000 // check Wyckoff
E=O Wyckoff=a x=0.405000 y=0.905000 z=0.652000 TDS=0.010000
E=O Wyckoff=a x=0.905000 y=0.405000 z=0.652000 TDS=0.010000
E=O Wyckoff=a x=0.380000 y=0.999000 z=0.105000 TDS=0.010000
E=O Wyckoff=a x=0.880000 y=0.499000 z=0.105000 TDS=0.010000
E=O Wyckoff=a x=0.317000 y=0.311000 z=0.105000 TDS=0.010000
E=O Wyckoff=a x=0.817000 y=0.811000 z=0.105000 TDS=0.010000
E=O Wyckoff=a x=0.620000 y=0.999000 z=0.895000 TDS=0.010000
E=O Wyckoff=a x=0.120000 y=0.499000 z=0.895000 TDS=0.010000
E=O Wyckoff=a x=0.683000 y=0.311000 z=0.895000 TDS=0.010000
E=O Wyckoff=a x=0.183000 y=0.811000 z=0.895000 TDS=0.010000
E=O Wyckoff=a x=0.096000 y=0.905000 z=0.329000 TDS=0.010000
E=O Wyckoff=a x=0.596000 y=0.405000 z=0.329000 TDS=0.010000
E=O Wyckoff=a x=0.846000 y=0.655000 z=0.348000 TDS=0.010000
E=O Wyckoff=a x=0.346000 y=0.155000 z=0.348000 TDS=0.010000
E=O Wyckoff=a x=0.595000 y=0.905000 z=0.348000 TDS=0.010000
E=O Wyckoff=a x=0.095000 y=0.405000 z=0.348000 TDS=0.010000
E=O Wyckoff=a x=0.904000 y=0.905000 z=0.671000 TDS=0.010000
E=O Wyckoff=a x=0.404000 y=0.405000 z=0.671000 TDS=0.010000
E=O Wyckoff=a x=0.154000 y=0.655000 z=0.652000 TDS=0.010000
E=O Wyckoff=a x=0.654000 y=0.155000 z=0.652000 TDS=0.010000
E=O(0.0100) Wyckoff=a x=0.316500 y=0.687000 z=0.097500 TDS=0.010000
E=O(0.0100) Wyckoff=a x=0.183000 y=0.187000 z=0.902500 TDS=0.010000
E=SI Wyckoff=a x=0.351000 y=0.991000 z=0.284000 TDS=0.010000
E=SI Wyckoff=a x=0.851000 y=0.491000 z=0.284000 TDS=0.010000
E=SI Wyckoff=a x=0.338000 y=0.320000 z=0.284000 TDS=0.010000
E=SI Wyckoff=a x=0.838000 y=0.820000 z=0.284000 TDS=0.010000
E=SI Wyckoff=a x=0.649000 y=0.991000 z=0.716000 TDS=0.010000
E=SI Wyckoff=a x=0.149000 y=0.491000 z=0.716000 TDS=0.010000
E=SI Wyckoff=a x=0.662000 y=0.320000 z=0.716000 TDS=0.010000
E=SI Wyckoff=a x=0.162000 y=0.820000 z=0.716000 TDS=0.010000

File: autoXRD/dara/data/BGMN-Templates/Structures/MarsMineralCompendium/Nontronite_3.str
PHASE=Nontronite // amcsd_0008146
Reference=amcsd_0008146 //
Formula=Na.5_Fe2_(Si3.464_Al.536)_O12_H2 //
SpacegroupNo=12 HermannMauguin=C12/m1 Setting=8 CellChoice=2 UniqueAxis=b Lattice=Monoclinic //
PARAM=A=0.527700_0.522423^0.532977 PARAM=B=0.914000_0.904860^0.923140 PARAM=C=0.978000_0.968220^0.987780 //
PARAM=BETA=101.000000_99.990000^102.010000 //
RP=4 k1=0 k2=0 PARAM=B1=0_0^0.01 GEWICHT=SPHAR0 //
GOAL:Nontronite=GEWICHT*ifthenelse(ifdef(d),exp(my*d*3/4),1) //
E=(AL(0.1340),SI(0.8660)) Wyckoff=j x=0.431000 y=0.328000 z=0.288000 TDS=0.010000
E=FE Wyckoff=g x=0.000000 y=0.667000 z=0.000000 TDS=0.010000
E=NA(0.5000) Wyckoff=c x=0.500000 y=0.000000 z=0.500000 TDS=0.010000
E=O Wyckoff=i x=0.396000 y=0.000000 z=0.115000 TDS=0.010000 // O-H4
E=O Wyckoff=j x=0.364000 y=0.313000 z=0.115000 TDS=0.010000
E=O Wyckoff=i x=0.989000 y=0.000000 z=0.330000 TDS=0.010000
E=O Wyckoff=j x=0.186000 y=0.731000 z=0.353000 TDS=0.010000

File: autoXRD/dara/data/BGMN-Templates/Structures/MarsMineralCompendium/Oligoclase_3.str
PHASE=Oligoclase // amcsd_0010721
Reference=amcsd_0010721 //
Formula=(Na.821_Ca.179)_(Al1.179_Si2.821)_O8 //
SpacegroupNo=2 HermannMauguin=C-1 Setting=2 Lattice=Triclinic //
PARAM=A=0.815400_0.807246^0.823554 PARAM=B=1.282300_1.269477^1.295123 PARAM=C=0.713900_0.706761^0.721039 //
PARAM=ALPHA=94.060000_93.119400^95.000600 PARAM=BETA=116.500000_115.335000^117.665000 PARAM=GAMMA=88.590000_87.704100^89.475900 //
RP=4 k1=0 k2=0 PARAM=B1=0_0^0.01 GEWICHT=SPHAR0 //
GOAL:Oligoclase=GEWICHT*ifthenelse(ifdef(d),exp(my*d*3/4),1) //
E=(AL(0.1120),SI(0.8880)) Wyckoff=i x=0.003500 y=0.818900 z=0.234700 TDS=0.008504
E=(AL(0.7440),SI(0.2560)) Wyckoff=i x=0.007900 y=0.167300 z=0.210400 TDS=0.011299
E=(AL(0.1650),SI(0.8350)) Wyckoff=i x=0.682300 y=0.880600 z=0.358900 TDS=0.008701
E=(AL(0.1580),SI(0.8420)) Wyckoff=i x=0.690200 y=0.109900 z=0.316000 TDS=0.009198
E=(CA(0.1790),NA(0.8210)) Wyckoff=i x=0.268500 y=0.994900 z=0.142300 TDS=0.047998
E=O Wyckoff=i x=0.005200 y=0.131200 z=0.971600 TDS=0.010000
E=O Wyckoff=i x=0.589100 y=0.995400 z=0.279700 TDS=0.013999
E=O Wyckoff=i x=0.819000 y=0.851300 z=0.253200 TDS=0.021003
E=O Wyckoff=i x=0.812500 y=0.109000 z=0.190000 TDS=0.015997
E=O Wyckoff=i x=0.020900 y=0.691600 z=0.224600 TDS=0.015997
E=O Wyckoff=i x=0.014300 y=0.298300 z=0.274000 TDS=0.015997
E=O Wyckoff=i x=0.185400 y=0.867300 z=0.433400 TDS=0.015997
E=O Wyckoff=i x=0.203200 y=0.109200 z=0.387100 TDS=0.015002

File: autoXRD/dara/data/BGMN-Templates/Structures/MarsMineralCompendium/Oligoclase_4.str
PHASE=Oligoclase // amcsd_0010722
Reference=amcsd_0010722 //
Formula=(Na.723_Ca.277)_(Al1.277_Si2.723)_O8 //
SpacegroupNo=2 HermannMauguin=C-1 Setting=2 Lattice=Triclinic //
PARAM=A=0.816900_0.808731^0.825069 PARAM=B=1.285100_1.272249^1.297951 PARAM=C=0.712400_0.705276^0.719524 //
PARAM=ALPHA=93.630000_92.693700^94.566300 PARAM=BETA=116.400000_115.236000^117.564000 PARAM=GAMMA=89.460000_88.565400^90.354600 //
RP=4 k1=0 k2=0 PARAM=B1=0_0^0.01 GEWICHT=SPHAR0 //
GOAL:Oligoclase=GEWICHT*ifthenelse(ifdef(d),exp(my*d*3/4),1) //
E=(AL(0.2110),SI(0.7890)) Wyckoff=i x=0.003500 y=0.817800 z=0.232800 TDS=0.008504
E=(AL(0.6250),SI(0.3750)) Wyckoff=i x=0.007800 y=0.165800 z=0.212400 TDS=0.009198
E=(AL(0.2240),SI(0.7760)) Wyckoff=i x=0.682400 y=0.879600 z=0.357400 TDS=0.008204
E=(AL(0.2170),SI(0.7830)) Wyckoff=i x=0.688200 y=0.109500 z=0.316900 TDS=0.008101
E=(CA(0.2770),NA(0.7230)) Wyckoff=i x=0.268900 y=0.004000 z=0.133100 TDS=0.053999
E=O Wyckoff=i x=0.004900 y=0.130400 z=0.976600 TDS=0.020000
E=O Wyckoff=i x=0.587100 y=0.993800 z=0.278900 TDS=0.010004
E=O Wyckoff=i x=0.818900 y=0.851100 z=0.250700 TDS=0.023000
E=O Wyckoff=i x=0.813500 y=0.107200 z=0.190300 TDS=0.015997
E=O Wyckoff=i x=0.018800 y=0.690200 z=0.218700 TDS=0.015002
E=O Wyckoff=i x=0.014800 y=0.294900 z=0.277100 TDS=0.016999
E=O Wyckoff=i x=0.187800 y=0.867000 z=0.432000 TDS=0.012996
E=O Wyckoff=i x=0.200700 y=0.109100 z=0.386600 TDS=0.012996

File: autoXRD/dara/data/BGMN-Templates/Structures/MarsMineralCompendium/Orthoclase_1.str
PHASE=Orthoclase // amcsd_0000166
Reference=amcsd_0000166 //
Formula=K_(Si3_Al)_O8 //
SpacegroupNo=12 HermannMauguin=C12/m1 Setting=8 CellChoice=2 UniqueAxis=b Lattice=Monoclinic //
PARAM=A=0.855400_0.846846^0.863954 PARAM=B=1.297000_1.284030^1.309970 PARAM=C=0.720700_0.713493^0.727907 //
PARAM=BETA=116.010000_114.849900^117.170100 //
RP=4 k1=0 k2=0 PARAM=B1=0_0^0.01 GEWICHT=SPHAR0 //
GOAL:Orthoclase=GEWICHT*ifthenelse(ifdef(d),exp(my*d*3/4),1) //
E=(AL(0.3900),SI(0.6100)) Wyckoff=j x=0.009400 y=0.184300 z=0.224700 TDS=0.008298
E=(AL(0.1100),SI(0.8900)) Wyckoff=j x=0.707900 y=0.117600 z=0.344300 TDS=0.006498
E=K Wyckoff=i x=0.283500 y=0.000000 z=0.136900 TDS=0.022597
E=O Wyckoff=g x=0.000000 y=0.144800 z=0.000000 TDS=0.016999
E=O Wyckoff=i x=0.635400 y=0.000000 z=0.284000 TDS=0.012996
E=O Wyckoff=j x=0.827600 y=0.144800 z=0.227700 TDS=0.021997
E=O Wyckoff=j x=0.035100 y=0.311600 z=0.259000 TDS=0.015997
E=O Wyckoff=j x=0.181800 y=0.125400 z=0.407500 TDS=0.012001

File: autoXRD/dara/data/BGMN-Templates/Structures/MarsMineralCompendium/Orthoclase_3.str
PHASE=Orthoclase // amcsd_0000313
Reference=amcsd_0000313 //
Formula=(Si2.98_Al1.02)_K_O8 //
SpacegroupNo=12 HermannMauguin=C12/m1 Setting=8 CellChoice=2 UniqueAxis=b Lattice=Monoclinic //
PARAM=A=0.854500_0.845955^0.863045 PARAM=B=1.296700_1.283733^1.309667 PARAM=C=0.720100_0.712899^0.727301 //
PARAM=BETA=116.000000_114.840000^117.160000 //
RP=4 k1=0 k2=0 PARAM=B1=0_0^0.01 GEWICHT=SPHAR0 //
GOAL:Orthoclase=GEWICHT*ifthenelse(ifdef(d),exp(my*d*3/4),1) //
E=(AL(0.4000),SI(0.6000)) Wyckoff=j x=0.009300 y=0.184200 z=0.224300 TDS=0.008779
E=(AL(0.1100),SI(0.8900)) Wyckoff=j x=0.707800 y=0.117600 z=0.344500 TDS=0.007325
E=K Wyckoff=i x=0.283400 y=0.000000 z=0.137200 TDS=0.021091
E=O Wyckoff=g x=0.000000 y=0.144700 z=0.000000 TDS=0.017017
E=O Wyckoff=i x=0.633900 y=0.000000 z=0.284800 TDS=0.014881
E=O Wyckoff=j x=0.826200 y=0.144900 z=0.228000 TDS=0.019008
E=O Wyckoff=j x=0.033900 y=0.311700 z=0.258500 TDS=0.014280
E=O Wyckoff=j x=0.182100 y=0.125700 z=0.407000 TDS=0.014747

File: autoXRD/dara/data/BGMN-Templates/Structures/MarsMineralCompendium/Orthopyroxene.str
PHASE=Orthopyroxene // cod_9001750
Reference=cod_9001750 //
Formula=Al0.028_Ca0.036_Cr0.004_Fe0.801_Mg1.128_Mn0.026_O6_Si1.986_Ti0.005 //
SpacegroupNo=61 HermannMauguin=P2_1/b2_1/c2_1/a Setting=5 Lattice=Orthorhombic //
PARAM=A=1.832000_1.813680^1.850320 PARAM=B=0.891700_0.882783^0.900617 PARAM=C=0.521900_0.516681^0.527119 //
RP=4 k1=0 k2=0 PARAM=B1=0_0^0.01 GEWICHT=SPHAR0 //
GOAL:Orthopyroxene=GEWICHT*ifthenelse(ifdef(d),exp(my*d*3/4),1) //
E=(AL(0.0140),SI(0.9930)) Wyckoff=c x=0.228380 y=0.659550 z=0.551400 TDS=0.003895
E=(AL(0.0140),SI(0.9930)) Wyckoff=c x=0.473860 y=0.336370 z=0.794600 TDS=0.003737
E=(CA(0.0360),FE(0.5810),MG(0.3640),MN(0.0190)) Wyckoff=c x=0.377800 y=0.483780 z=0.366440 TDS=0.006711
E=(CR(0.0040),FE(0.2200),MG(0.7640),MN(0.0070),TI(0.0050)) Wyckoff=c x=0.375630 y=0.654400 z=0.872600 TDS=0.004790
E=O Wyckoff=c x=0.316020 y=0.838700 z=0.041200 TDS=0.005395
E=O Wyckoff=c x=0.562160 y=0.337900 z=0.795100 TDS=0.005316
E=O Wyckoff=c x=0.311320 y=0.499600 z=0.051700 TDS=0.006369
E=O Wyckoff=c x=0.433680 y=0.484000 z=0.695100 TDS=0.006606
E=O Wyckoff=c x=0.197720 y=0.769800 z=0.324600 TDS=0.006975
E=O Wyckoff=c x=0.447620 y=0.201200 z=0.594000 TDS=0.006869

File: autoXRD/dara/data/BGMN-Templates/Structures/MarsMineralCompendium/PhillipsiteCa.str
PHASE=PhillipsiteCa // amcsd_0009518
Reference=amcsd_0009518 //
Formula=K_Ca.82_(Al2.672_Si5.328)_O22_H12 //
SpacegroupNo=11 HermannMauguin=P12_1/m1 Setting=2 UniqueAxis=b Lattice=Monoclinic //
PARAM=A=0.986500_0.976635^0.996365 PARAM=B=1.430000_1.415700^1.444300 PARAM=C=0.866800_0.858132^0.875468 //
PARAM=BETA=124.200000_122.958000^125.442000 //
RP=4 k1=0 k2=0 PARAM=B1=0_0^0.01 GEWICHT=SPHAR0 //
GOAL:PhillipsiteCa=GEWICHT*ifthenelse(ifdef(d),exp(my*d*3/4),1) //
E=(AL(0.3340),SI(0.6660)) Wyckoff=f x=0.736200 y=0.024800 z=0.280500 TDS=0.010801
E=(AL(0.3340),SI(0.6660)) Wyckoff=f x=0.420600 y=0.140900 z=0.001900 TDS=0.010604
E=(AL(0.3340),SI(0.6660)) Wyckoff=f x=0.060400 y=0.007800 z=0.284400 TDS=0.011101
E=(AL(0.3340),SI(0.6660)) Wyckoff=f x=0.120400 y=0.139600 z=0.042100 TDS=0.011401
E=CA(0.4100) Wyckoff=f x=0.608000 y=0.626200 z=0.440100 TDS=0.021397
E=K Wyckoff=e x=0.152000 y=0.750000 z=0.792400 TDS=0.024003
E=O Wyckoff=f x=0.133500 y=0.097600 z=0.228900 TDS=0.020402
E=O Wyckoff=f x=0.644500 y=0.576600 z=0.187800 TDS=0.019400
E=O Wyckoff=f x=0.610000 y=0.113000 z=0.172800 TDS=0.018902
E=O Wyckoff=f x=0.025400 y=0.915400 z=0.149400 TDS=0.018500
E=O Wyckoff=f x=0.895700 y=0.044000 z=0.271300 TDS=0.020600
E=O Wyckoff=f x=0.302200 y=0.373800 z=0.078300 TDS=0.023198
E=O Wyckoff=f x=0.787200 y=0.479500 z=0.498200 TDS=0.018997
E=O Wyckoff=e x=0.581400 y=0.750000 z=0.061600 TDS=0.019400
E=O Wyckoff=e x=0.933500 y=0.750000 z=0.980400 TDS=0.021200
E=O Wyckoff=e x=0.755100 y=0.750000 z=0.473300 TDS=0.078001 // Wat1
E=O Wyckoff=e x=0.155200 y=0.750000 z=0.438200 TDS=0.073003 // Wat2
E=O Wyckoff=f x=0.320800 y=0.852500 z=0.174000 TDS=0.087997 // Wat3
E=O Wyckoff=e x=0.491500 y=0.750000 z=0.561600 TDS=0.187001 // Wat4
E=O Wyckoff=d x=0.500000 y=0.000000 z=0.500000 TDS=0.165999 // Wat5

File: autoXRD/dara/data/BGMN-Templates/Structures/MarsMineralCompendium/PhillipsiteK.str
PHASE=PhillipsiteK // amcsd_0012860
Reference=amcsd_0012860 //
Formula=K1.22_Ca.78_Na.41_(Si4.8_Al3.2)_O21.13_H10.26 //
SpacegroupNo=11 HermannMauguin=P12_1/m1 Setting=2 UniqueAxis=b Lattice=Monoclinic //
PARAM=A=0.988810_0.978922^0.998698 PARAM=B=1.440400_1.425996^1.454804 PARAM=C=0.868480_0.859795^0.877165 //
PARAM=BETA=124.271100_123.028389^125.513811 //
RP=4 k1=0 k2=0 PARAM=B1=0_0^0.01 GEWICHT=SPHAR0 //
GOAL:PhillipsiteK=GEWICHT*ifthenelse(ifdef(d),exp(my*d*3/4),1) //
E=(AL(0.4000),SI(0.6000)) Wyckoff=f x=0.738900 y=0.025600 z=0.282400 TDS=0.015002
E=(AL(0.4000),SI(0.6000)) Wyckoff=f x=0.410700 y=0.141900 z=0.006000 TDS=0.024477
E=(AL(0.4000),SI(0.6000)) Wyckoff=f x=0.052500 y=0.003800 z=0.274900 TDS=0.022897
E=(AL(0.4000),SI(0.6000)) Wyckoff=f x=0.114900 y=0.139400 z=0.051100 TDS=0.032372
E=(CA(0.1850),K(0.1850)) Wyckoff=f x=0.587300 y=0.626100 z=0.414800 TDS=0.052901
E=(CA(0.2050),NA(0.2050)) Wyckoff=f x=0.559200 y=0.137800 z=0.401400 TDS=0.040268
E=K(0.8500) Wyckoff=e x=0.157200 y=0.750000 z=0.812400 TDS=0.029214
E=O Wyckoff=f x=0.138600 y=0.092600 z=0.242500 TDS=0.015791
E=O Wyckoff=f x=0.661500 y=0.570800 z=0.184700 TDS=0.023687
E=O Wyckoff=f x=0.607800 y=0.106300 z=0.165500 TDS=0.054480
E=O Wyckoff=f x=0.030700 y=0.916400 z=0.153100 TDS=0.011054
E=O Wyckoff=f x=0.891800 y=0.049500 z=0.264200 TDS=0.052901
E=O Wyckoff=f x=0.301300 y=0.366600 z=0.092900 TDS=0.055270
E=O Wyckoff=f x=0.817200 y=0.487700 z=0.502000 TDS=0.030004
E=O Wyckoff=e x=0.565900 y=0.750000 z=0.021600 TDS=0.030004
E=O Wyckoff=e x=0.942200 y=0.750000 z=0.980100 TDS=0.023687
E=O(0.7800) Wyckoff=e x=0.777600 y=0.750000 z=0.528800 TDS=0.015791 // Wat1
E=O(0.8800) Wyckoff=e x=0.189100 y=0.750000 z=0.494700 TDS=0.047374 // Wat2
E=O(0.9000) Wyckoff=f x=0.341300 y=0.858900 z=0.173600 TDS=0.094748 // Wat3
E=O Wyckoff=e x=0.558000 y=0.750000 z=0.550300 TDS=0.031583 // Wat4
E=O(0.6700) Wyckoff=d x=0.500000 y=0.000000 z=0.500000 TDS=0.071061 // Wat5

File: autoXRD/dara/data/BGMN-Templates/Structures/MarsMineralCompendium/Pigeonite-Clark-Lunar.str
PHASE=Pigeonite // amcsd_0000248
Reference=amcsd_0000248 //
Formula=(Mg.54_Fe.46)_Si_O3 //
SpacegroupNo=14 HermannMauguin=P12_1/c1 Setting=14 CellChoice=3 UniqueAxis=b Lattice=Monoclinic //
PARAM=A=0.967800_0.958122^0.977478 PARAM=B=0.890500_0.881595^0.899405 PARAM=C=0.522700_0.517473^0.527927 //
PARAM=BETA=108.710000_107.622900^109.797100 //
RP=4 k1=0 k2=0 PARAM=B1=0_0^0.01 GEWICHT=SPHAR0 //
GOAL:Pigeonite=GEWICHT*ifthenelse(ifdef(d),exp(my*d*3/4),1) //
E=(FE(0.3300),MG(0.6700)) Wyckoff=e x=0.250600 y=0.654800 z=0.230000 TDS=0.005503
E=(FE(0.5900),MG(0.4100)) Wyckoff=e x=0.256400 y=0.016700 z=0.224600 TDS=0.005101
E=O Wyckoff=e x=0.868400 y=0.337300 z=0.174000 TDS=0.005701
E=O Wyckoff=e x=0.375500 y=0.835700 z=0.129600 TDS=0.004303
E=O Wyckoff=e x=0.123100 y=0.497700 z=0.331200 TDS=0.007801
E=O Wyckoff=e x=0.631400 y=0.985000 z=0.381400 TDS=0.005898
E=O Wyckoff=e x=0.104800 y=0.268300 z=0.591700 TDS=0.011196
E=O Wyckoff=e x=0.604500 y=0.704700 z=0.470700 TDS=0.010501
E=SI Wyckoff=e x=0.043400 y=0.339900 z=0.284400 TDS=0.004003
E=SI Wyckoff=e x=0.552000 y=0.836400 z=0.236800 TDS=0.003403

File: autoXRD/dara/data/BGMN-Templates/Structures/MarsMineralCompendium/Pigeonite_3.str
PHASE=Pigeonite // amcsd_AMCSD
Reference=amcsd_AMCSD //
Formula=Al0.016_Ca0.191_Fe0.847_Mg0.92_Mn0.029_Na0.003_O6_Si1.984_Ti0.01 //
SpacegroupNo=14 HermannMauguin=P12_1/c1 Setting=14 CellChoice=3 UniqueAxis=b Lattice=Monoclinic //
PARAM=A=0.970710_0.961003^0.980417 PARAM=B=0.894350_0.885406^0.903293 PARAM=C=0.524810_0.519562^0.530058 //
PARAM=BETA=108.483000_107.398170^109.567830 //
RP=4 k1=0 k2=0 PARAM=B1=0_0^0.01 GEWICHT=SPHAR0 //
GOAL:Pigeonite=GEWICHT*ifthenelse(ifdef(d),exp(my*d*3/4),1) //
E=(AL(0.0160),SI(0.9840)) Wyckoff=e x=0.549270 y=0.837500 z=0.238660 TDS=0.010000
E=(CA(0.0784),FE(0.6362),MG(0.1437),MN(0.0259),NA(0.0030)) Wyckoff=e x=0.255190 y=0.017050 z=0.228310 TDS=0.010000
E=CA(0.1128) Wyckoff=e x=0.254040 y=0.049510 z=0.249440 TDS=0.009017
E=(FE(0.1960),FE(0.0147),MG(0.7764),MN(0.0027),TI(0.0101)) Wyckoff=e x=0.250490 y=0.654730 z=0.232120 TDS=0.010000
E=O Wyckoff=e x=0.867630 y=0.338140 z=0.168300 TDS=0.010000
E=O Wyckoff=e x=0.373600 y=0.836610 z=0.134760 TDS=0.010000
E=O Wyckoff=e x=0.121620 y=0.499490 z=0.332180 TDS=0.010000
E=O Wyckoff=e x=0.628730 y=0.987870 z=0.372230 TDS=0.010000
E=O Wyckoff=e x=0.104270 y=0.261080 z=0.576280 TDS=0.010000
E=O Wyckoff=e x=0.604940 y=0.709500 z=0.481650 TDS=0.010000
E=SI Wyckoff=e x=0.042640 y=0.340510 z=0.275820 TDS=0.010000

File: autoXRD/dara/data/BGMN-Templates/Structures/MarsMineralCompendium/Pigeonite_4.str
PHASE=Pigeonite // amcsd_AMCSD
Reference=amcsd_AMCSD //
Formula=Al0.016_Ca0.191_Fe0.848_Mg0.919_Mn0.029_Na0.003_O6_Si1.984_Ti0.01 //
SpacegroupNo=14 HermannMauguin=P12_1/c1 Setting=14 CellChoice=3 UniqueAxis=b Lattice=Monoclinic //
PARAM=A=0.970600_0.960894^0.980306 PARAM=B=0.894000_0.885060^0.902940 PARAM=C=0.524600_0.519354^0.529846 //
PARAM=BETA=108.504000_107.418960^109.589040 //
RP=4 k1=0 k2=0 PARAM=B1=0_0^0.01 GEWICHT=SPHAR0 //
GOAL:Pigeonite=GEWICHT*ifthenelse(ifdef(d),exp(my*d*3/4),1) //
E=(AL(0.0160),SI(0.9840)) Wyckoff=e x=0.549430 y=0.837380 z=0.238560 TDS=0.010000
E=(CA(0.0542),FE(0.6379),MG(0.1420),MN(0.0260),NA(0.0030)) Wyckoff=e x=0.255370 y=0.016600 z=0.227590 TDS=0.010000
E=CA(0.1369) Wyckoff=e x=0.253450 y=0.046310 z=0.249260 TDS=0.010446
E=(FE(0.1952),FE(0.0148),MG(0.7772),MN(0.0027),TI(0.0101)) Wyckoff=e x=0.250410 y=0.654660 z=0.231720 TDS=0.010000
E=O Wyckoff=e x=0.867510 y=0.338110 z=0.168480 TDS=0.010000
E=O Wyckoff=e x=0.373600 y=0.836510 z=0.134490 TDS=0.010000
E=O Wyckoff=e x=0.121600 y=0.499630 z=0.331920 TDS=0.010000
E=O Wyckoff=e x=0.628800 y=0.987730 z=0.372270 TDS=0.010000
E=O Wyckoff=e x=0.104180 y=0.261210 z=0.577020 TDS=0.010000
E=O Wyckoff=e x=0.604950 y=0.709250 z=0.481180 TDS=0.010000
E=SI Wyckoff=e x=0.042740 y=0.340540 z=0.276460 TDS=0.010000

File: autoXRD/dara/data/BGMN-Templates/Structures/MarsMineralCompendium/Pigeonite_5.str
PHASE=Pigeonite // amcsd_AMCSD
Reference=amcsd_AMCSD //
Formula=Ca0.2_Fe1.12_Mg0.68_O6_Si2 //
SpacegroupNo=14 HermannMauguin=P12_1/c1 Setting=14 CellChoice=3 UniqueAxis=b Lattice=Monoclinic //
PARAM=A=0.973100_0.963369^0.982831 PARAM=B=0.895300_0.886347^0.904253 PARAM=C=0.525600_0.520344^0.530856 //
PARAM=BETA=71.450000_70.735500^72.164500 //
RP=4 k1=0 k2=0 PARAM=B1=0_0^0.01 GEWICHT=SPHAR0 //
GOAL:Pigeonite=GEWICHT*ifthenelse(ifdef(d),exp(my*d*3/4),1) //
E=(CA(0.2000),FE(0.8000)) Wyckoff=e x=0.246000 y=0.981000 z=0.231000 TDS=0.009799
E=(FE(0.3200),MG(0.6800)) Wyckoff=e x=0.251000 y=0.344000 z=0.236000 TDS=0.008551
E=O Wyckoff=e x=0.372000 y=0.168000 z=0.315000 TDS=0.011701
E=O Wyckoff=e x=0.127000 y=0.166000 z=0.161000 TDS=0.005953
E=O Wyckoff=e x=0.378000 y=0.506000 z=0.323000 TDS=0.008851
E=O Wyckoff=e x=0.125000 y=0.508000 z=0.147000 TDS=0.010849 // check Wyckoff
E=O Wyckoff=e x=0.395000 y=0.773000 z=0.070000 TDS=0.005101
E=O Wyckoff=e x=0.108000 y=0.782000 z=0.994000 TDS=0.004698
E=SI Wyckoff=e x=0.453000 y=0.661000 z=0.274000 TDS=0.006198
E=SI Wyckoff=e x=0.049000 y=0.662000 z=0.252000 TDS=0.007651

File: autoXRD/dara/data/BGMN-Templates/Structures/MarsMineralCompendium/Pyrophyllite_1.str
PHASE=Pyrophyllite // amcsd_0000285
Reference=amcsd_0000285 //
Formula=Al_Si2_O6_H //
SpacegroupNo=2 HermannMauguin=C-1 Setting=2 Lattice=Triclinic //
PARAM=A=0.516140_0.510979^0.521301 PARAM=B=0.895760_0.886802^0.904718 PARAM=C=0.935110_0.925759^0.944461 //
PARAM=ALPHA=91.030000_90.119700^91.940300 PARAM=BETA=100.370000_99.366300^101.373700 PARAM=GAMMA=89.750000_88.852500^90.647500 //
RP=4 k1=0 k2=0 PARAM=B1=0_0^0.01 GEWICHT=SPHAR0 //
GOAL:Pyrophyllite=GEWICHT*ifthenelse(ifdef(d),exp(my*d*3/4),1) //
E=AL Wyckoff=i x=0.500000 y=0.167000 z=0.000000 TDS=0.010000 // check Wyckoff
E=O Wyckoff=i x=0.221000 y=0.186000 z=0.113000 TDS=0.010000 // O-H
E=O Wyckoff=i x=0.671000 y=0.004000 z=0.113000 TDS=0.010000
E=O Wyckoff=i x=0.721000 y=0.319000 z=0.113000 TDS=0.010000
E=O Wyckoff=i x=0.055000 y=0.387000 z=0.353000 TDS=0.010000
E=O Wyckoff=i x=0.724000 y=0.167000 z=0.353000 TDS=0.010000
E=O Wyckoff=i x=0.550000 y=0.448000 z=0.336000 TDS=0.010000
E=SI Wyckoff=i x=0.748000 y=0.000000 z=0.289000 TDS=0.010000 // check Wyckoff
E=SI Wyckoff=i x=0.759000 y=0.331000 z=0.289000 TDS=0.010000

File: autoXRD/dara/data/BGMN-Templates/Structures/MarsMineralCompendium/Pyrophyllite_2.str
PHASE=Pyrophyllite // amcsd_0000823
Reference=amcsd_0000823 //
Formula=Al_Si2_O6_H //
SpacegroupNo=2 HermannMauguin=C-1 Setting=2 Lattice=Triclinic //
PARAM=A=0.516000_0.510840^0.521160 PARAM=B=0.896600_0.887634^0.905566 PARAM=C=0.934700_0.925353^0.944047 //
PARAM=ALPHA=91.180000_90.268200^92.091800 PARAM=BETA=100.460000_99.455400^101.464600 PARAM=GAMMA=89.640000_88.743600^90.536400 //
RP=4 k1=0 k2=0 PARAM=B1=0_0^0.01 GEWICHT=SPHAR0 //
GOAL:Pyrophyllite=GEWICHT*ifthenelse(ifdef(d),exp(my*d*3/4),1) //
E=AL Wyckoff=i x=0.499500 y=0.167050 z=0.999920 TDS=0.006980
E=O Wyckoff=i x=0.226300 y=0.192700 z=0.108100 TDS=0.010079 // O-H
E=O Wyckoff=i x=0.649500 y=0.001800 z=0.115500 TDS=0.008942
E=O Wyckoff=i x=0.731400 y=0.307900 z=0.115800 TDS=0.008558
E=O Wyckoff=i x=0.049800 y=0.389100 z=0.358900 TDS=0.010040
E=O Wyckoff=i x=0.725100 y=0.163700 z=0.358400 TDS=0.009979
E=O Wyckoff=i x=0.545200 y=0.442600 z=0.332500 TDS=0.010253
E=SI Wyckoff=i x=0.744900 y=0.996970 z=0.291690 TDS=0.006956
E=SI Wyckoff=i x=0.759500 y=0.325770 z=0.292300 TDS=0.007146

File: autoXRD/dara/data/BGMN-Templates/Structures/MarsMineralCompendium/Pyrophyllite_3.str
PHASE=Pyrophyllite // amcsd_0000286
Reference=amcsd_0000286 //
Formula=Al2_Si4_O11 //
SpacegroupNo=2 HermannMauguin=C-1 Setting=2 Lattice=Triclinic //
PARAM=A=0.519190_0.513998^0.524382 PARAM=B=0.912240_0.903118^0.921362 PARAM=C=0.949900_0.940401^0.959399 //
PARAM=ALPHA=91.170000_90.258300^92.081700 PARAM=BETA=100.210000_99.207900^101.212100 PARAM=GAMMA=88.620000_87.733800^89.506200 //
RP=4 k1=0 k2=0 PARAM=B1=0_0^0.01 GEWICHT=SPHAR0 //
GOAL:Pyrophyllite=GEWICHT*ifthenelse(ifdef(d),exp(my*d*3/4),1) //
E=AL Wyckoff=i x=0.552000 y=0.149000 z=0.000000 TDS=0.010000 // check Wyckoff
E=O Wyckoff=c x=0.250000 y=0.250000 z=0.000000 TDS=0.010000
E=O Wyckoff=i x=0.123000 y=0.492000 z=0.115000 TDS=0.010000
E=O Wyckoff=i x=0.728000 y=0.292000 z=0.115000 TDS=0.010000
E=O Wyckoff=i x=0.037000 y=0.378000 z=0.355000 TDS=0.010000
E=O Wyckoff=i x=0.717000 y=0.152000 z=0.355000 TDS=0.010000
E=O Wyckoff=i x=0.522000 y=0.425000 z=0.320000 TDS=0.010000
E=SI Wyckoff=i x=0.225000 y=0.486000 z=0.286000 TDS=0.010000
E=SI Wyckoff=i x=0.749000 y=0.312000 z=0.286000 TDS=0.010000

File: autoXRD/dara/data/BGMN-Templates/Structures/MarsMineralCompendium/Pyrrhotite_1.str
PHASE=Pyrrhotite // amcsd_0004985
Reference=amcsd_0004985 //
Formula=Fe17.574_Ni.24_S20 //
SpacegroupNo=64 HermannMauguin=C2/m2/c2_1/a Setting=1 Lattice=Orthorhombic //
PARAM=A=0.689300_0.682407^0.696193 PARAM=B=1.193900_1.181961^1.205839 PARAM=C=2.863500_2.834865^2.892135 //
RP=4 k1=0 k2=0 PARAM=B1=0_0^0.01 GEWICHT=SPHAR0 //
GOAL:Pyrrhotite=GEWICHT*ifthenelse(ifdef(d),exp(my*d*3/4),1) //
E=(FE(0.7600),NI(0.2400)) Wyckoff=a x=0.000000 y=0.000000 z=0.000000 TDS=0.015002
E=FE Wyckoff=c x=0.250000 y=0.250000 z=0.000000 TDS=0.015002
E=FE Wyckoff=f x=0.000000 y=0.998300 z=0.697800 TDS=0.014212
E=FE Wyckoff=f x=0.000000 y=0.514000 z=0.600700 TDS=0.012633
E=FE Wyckoff=f x=0.000000 y=0.485500 z=0.700800 TDS=0.017371
E=FE(0.8570) Wyckoff=f x=0.000000 y=0.998800 z=0.594700 TDS=0.014212
E=FE Wyckoff=g x=0.273200 y=0.239500 z=0.601500 TDS=0.013423
E=FE(0.7750) Wyckoff=g x=0.231100 y=0.256900 z=0.701500 TDS=0.014212
E=S Wyckoff=f x=0.000000 y=0.668300 z=0.446600 TDS=0.009475
E=S Wyckoff=f x=0.000000 y=0.165000 z=0.648300 TDS=0.006317
E=S Wyckoff=f x=0.000000 y=0.332600 z=0.753100 TDS=0.006317
E=S Wyckoff=e x=0.250000 y=0.919400 z=0.250000 TDS=0.007106
E=S Wyckoff=f x=0.000000 y=0.664500 z=0.656200 TDS=0.006317
E=S Wyckoff=f x=0.000000 y=0.830100 z=0.549600 TDS=0.009475
E=S Wyckoff=g x=0.251500 y=0.082800 z=0.548400 TDS=0.011054
E=S Wyckoff=g x=0.249900 y=0.415400 z=0.647700 TDS=0.007896

File: autoXRD/dara/data/BGMN-Templates/Structures/MarsMineralCompendium/Pyrrhotite_2.str
PHASE=Pyrrhotite // amcsd_0005001
Reference=amcsd_0005001 //
Formula=Fe2.747_Ni.253_S3 //
SpacegroupNo=9 HermannMauguin=C1c1 Setting=1 CellChoice=1 UniqueAxis=b Lattice=Monoclinic //
PARAM=A=0.689730_0.682833^0.696627 PARAM=B=1.195400_1.183446^1.207354 PARAM=C=1.760200_1.742598^1.777802 //
PARAM=BETA=101.302000_100.288980^102.315020 //
RP=4 k1=0 k2=0 PARAM=B1=0_0^0.01 GEWICHT=SPHAR0 //
GOAL:Pyrrhotite=GEWICHT*ifthenelse(ifdef(d),exp(my*d*3/4),1) //
E=FE Wyckoff=a x=0.122600 y=0.131500 z=0.001500 TDS=0.018950
E=FE Wyckoff=a x=0.868300 y=0.125700 z=0.500500 TDS=0.020529
E=(FE(0.8750),NI(0.1250)) Wyckoff=a x=0.955700 y=0.134800 z=0.667900 TDS=0.013423
E=FE Wyckoff=a x=0.060400 y=0.112800 z=0.833600 TDS=0.016581
E=FE Wyckoff=a x=0.226400 y=0.131400 z=0.169200 TDS=0.020529
E=FE Wyckoff=a x=0.281300 y=0.112500 z=0.334500 TDS=0.016581
E=FE Wyckoff=a x=0.392500 y=0.129900 z=0.502000 TDS=0.020529
E=FE Wyckoff=a x=0.471500 y=0.126500 z=0.670700 TDS=0.017371
E=(FE(0.8920),NI(0.1080)) Wyckoff=a x=0.535400 y=0.124200 z=0.839000 TDS=0.018950
E=(FE(0.6670),NI(0.3330)) Wyckoff=a x=0.640200 y=0.121100 z=0.007800 TDS=0.025266
E=(FE(0.5550),NI(0.4450)) Wyckoff=a x=0.698300 y=0.129300 z=0.163200 TDS=0.010264
E=FE Wyckoff=a x=0.812500 y=0.121100 z=0.330100 TDS=0.016581
E=S Wyckoff=a x=0.340900 y=0.041600 z=0.924000 TDS=0.011844
E=S Wyckoff=a x=0.923400 y=0.209000 z=0.087400 TDS=0.011054
E=S Wyckoff=a x=0.089900 y=0.208900 z=0.420900 TDS=0.011054
E=S Wyckoff=a x=0.257400 y=0.207700 z=0.752300 TDS=0.007106
E=S Wyckoff=a x=0.506000 y=0.040800 z=0.252800 TDS=0.010264
E=S Wyckoff=a x=0.672300 y=0.043600 z=0.586600 TDS=0.009475
E=S Wyckoff=a x=0.838000 y=0.041600 z=0.918000 TDS=0.007896
E=S Wyckoff=a x=0.004000 y=0.040900 z=0.244900 TDS=0.009475
E=S Wyckoff=a x=0.171000 y=0.041900 z=0.585600 TDS=0.009475
E=S Wyckoff=a x=0.418000 y=0.208900 z=0.082400 TDS=0.009475
E=S Wyckoff=a x=0.586000 y=0.207700 z=0.411800 TDS=0.010264
E=S Wyckoff=a x=0.758000 y=0.208600 z=0.757100 TDS=0.008685

File: autoXRD/dara/data/BGMN-Templates/Structures/MarsMineralCompendium/Rhomboclase_1.str
PHASE=Rhomboclase // amcsd_0007142
Reference=amcsd_0007142 //
Formula=Fe_S2_O12_H7 //
SpacegroupNo=62 HermannMauguin=P2_1/n2_1/m2_1/a Setting=1 Lattice=Orthorhombic //
PARAM=A=0.972260_0.962537^0.981983 PARAM=B=1.828000_1.809720^1.846280 PARAM=C=0.542700_0.537273^0.548127 //
RP=4 k1=0 k2=0 PARAM=B1=0_0^0.01 GEWICHT=SPHAR0 //
GOAL:Rhomboclase=GEWICHT*ifthenelse(ifdef(d),exp(my*d*3/4),1) //
E=FE Wyckoff=a x=0.000000 y=0.000000 z=0.000000 TDS=0.023371
E=(O(0.2500),O(0.7500)) Wyckoff=d x=0.488400 y=0.086900 z=0.733000 TDS=0.035215 // O-H35
E=(O(0.2500),O(0.7500)) Wyckoff=c x=0.631800 y=0.250000 z=0.550000 TDS=0.035215 // O-H36
E=(O(0.2240),O(0.6710)) Wyckoff=c x=0.391600 y=0.250000 z=0.584000 TDS=0.035215 // O-H37
E=(O(0.0260),O(0.0790)) Wyckoff=c x=0.428000 y=0.250000 z=0.141000 TDS=0.035215 // O-H38
E=O Wyckoff=d x=0.326400 y=0.021700 z=0.343000 TDS=0.035215
E=O Wyckoff=d x=0.093200 y=0.055700 z=0.253000 TDS=0.035215
E=O Wyckoff=d x=0.288100 y=0.120300 z=0.063000 TDS=0.035215
E=O Wyckoff=d x=0.226900 y=0.132900 z=0.505000 TDS=0.035215
E=S Wyckoff=d x=0.237500 y=0.086800 z=0.284900 TDS=0.026056

File: autoXRD/dara/data/BGMN-Templates/Structures/MarsMineralCompendium/Rhomboclase_2.str
PHASE=Rhomboclase // amcsd_0006292
Reference=amcsd_0006292 //
Formula=Fe_S2_O12_H9 //
SpacegroupNo=62 HermannMauguin=P2_1/n2_1/m2_1/a Setting=1 Lattice=Orthorhombic //
PARAM=A=0.968700_0.959013^0.978387 PARAM=B=1.820400_1.802196^1.838604 PARAM=C=0.542500_0.537075^0.547925 //
RP=4 k1=0 k2=0 PARAM=B1=0_0^0.01 GEWICHT=SPHAR0 //
GOAL:Rhomboclase=GEWICHT*ifthenelse(ifdef(d),exp(my*d*3/4),1) //
E=FE Wyckoff=a x=0.000000 y=0.000000 z=0.000000 TDS=0.007896
E=H Wyckoff=d x=0.428000 y=0.096500 z=0.817000 TDS=0.024477
E=H Wyckoff=d x=0.565000 y=0.101500 z=0.787000 TDS=0.030793
E=H Wyckoff=d x=0.681000 y=0.213100 z=0.510000 TDS=0.035531
E=H Wyckoff=d x=0.337000 y=0.210500 z=0.552000 TDS=0.035531
E=H Wyckoff=c x=0.495000 y=0.250000 z=0.560000 TDS=0.035531
E=O Wyckoff=d x=0.322700 y=0.023200 z=0.341700 TDS=0.011054
E=O Wyckoff=d x=0.093000 y=0.060800 z=0.248200 TDS=0.011844
E=O Wyckoff=d x=0.287000 y=0.128100 z=0.078000 TDS=0.014212
E=O Wyckoff=d x=0.227200 y=0.135300 z=0.511400 TDS=0.011844
E=O Wyckoff=d x=0.490400 y=0.090300 z=0.726200 TDS=0.011844
E=O Wyckoff=c x=0.633400 y=0.250000 z=0.544900 TDS=0.026056
E=O(0.8600) Wyckoff=c x=0.385000 y=0.250000 z=0.605600 TDS=0.018950
E=O(0.1400) Wyckoff=c x=0.391000 y=0.250000 z=0.480000 TDS=0.018950
E=S Wyckoff=d x=0.235300 y=0.088600 z=0.292300 TDS=0.008685

File: autoXRD/dara/data/BGMN-Templates/Structures/MarsMineralCompendium/Rozenite.str
PHASE=Rozenite // amcsd_0009276
Reference=amcsd_0009276 //
Formula=Fe_S_O8_H8 //
SpacegroupNo=14 HermannMauguin=P12_1/n1 Setting=8 CellChoice=2 UniqueAxis=b Lattice=Monoclinic //
PARAM=A=0.597900_0.591921^0.603879 PARAM=B=1.364800_1.351152^1.378448 PARAM=C=0.797700_0.789723^0.805677 //
PARAM=BETA=90.430000_89.525700^91.334300 //
RP=4 k1=0 k2=0 PARAM=B1=0_0^0.01 GEWICHT=SPHAR0 //
GOAL:Rozenite=GEWICHT*ifthenelse(ifdef(d),exp(my*d*3/4),1) //
E=FE Wyckoff=e x=0.067800 y=0.102600 z=0.218300 TDS=0.008504
E=H Wyckoff=e x=0.360000 y=0.070000 z=0.485000 TDS=0.024003
E=H Wyckoff=e x=0.444000 y=0.017000 z=0.323000 TDS=0.024003
E=H Wyckoff=e x=0.682000 y=0.198000 z=0.092000 TDS=0.024003
E=H Wyckoff=e x=0.684000 y=0.098000 z=0.017000 TDS=0.024003
E=H Wyckoff=e x=0.766000 y=0.171000 z=0.463000 TDS=0.024003
E=H Wyckoff=e x=0.935000 y=0.096000 z=0.547000 TDS=0.024003
E=H Wyckoff=e x=0.322000 y=0.242000 z=0.275000 TDS=0.024003
E=H Wyckoff=e x=0.629000 y=0.190000 z=0.759000 TDS=0.024003
E=O Wyckoff=e x=0.007100 y=0.048400 z=0.755400 TDS=0.013999
E=O Wyckoff=e x=0.253700 y=0.076800 z=0.997400 TDS=0.013999
E=O Wyckoff=e x=0.395000 y=0.095300 z=0.713500 TDS=0.013999
E=O Wyckoff=e x=0.130000 y=0.213300 z=0.818800 TDS=0.013999
E=O Wyckoff=e x=0.358500 y=0.072900 z=0.358500 TDS=0.016999 // check Wyckoff
E=O Wyckoff=e x=0.768800 y=0.139100 z=0.085900 TDS=0.016999
E=O Wyckoff=e x=0.883700 y=0.125400 z=0.442100 TDS=0.016999
E=O Wyckoff=e x=0.182600 y=0.250000 z=0.216000 TDS=0.016999 // check Wyckoff
E=S Wyckoff=e x=0.197900 y=0.109600 z=0.823600 TDS=0.007003

File: autoXRD/dara/data/BGMN-Templates/Structures/MarsMineralCompendium/Sanderite.str
PHASE=Sanderite // amcsd_0004915
Reference=amcsd_0004915 //
Formula=Mg_S_O6_H4 //
SpacegroupNo=19 HermannMauguin=P2_12_12_1 Setting=5 Lattice=Orthorhombic //
PARAM=A=0.889320_0.880427^0.898213 PARAM=B=0.848810_0.840322^0.857298 PARAM=C=1.244010_1.231570^1.256450 //
RP=4 k1=0 k2=0 PARAM=B1=0_0^0.01 GEWICHT=SPHAR0 //
GOAL:Sanderite=GEWICHT*ifthenelse(ifdef(d),exp(my*d*3/4),1) //
E=MG Wyckoff=a x=0.787000 y=0.464800 z=0.255200 TDS=0.007998
E=MG Wyckoff=a x=0.297600 y=0.540400 z=0.496100 TDS=0.007998
E=O Wyckoff=a x=0.149200 y=0.738200 z=0.212600 TDS=0.012001
E=O Wyckoff=a x=0.265600 y=0.549900 z=0.332200 TDS=0.012001
E=O Wyckoff=a x=0.167600 y=0.461400 z=0.159700 TDS=0.012001
E=O Wyckoff=a x=0.998800 y=0.541500 z=0.307600 TDS=0.012001
E=O Wyckoff=a x=0.734500 y=0.459800 z=0.417100 TDS=0.012001
E=O Wyckoff=a x=0.757800 y=0.723100 z=0.480400 TDS=0.012001
E=O Wyckoff=a x=0.659600 y=0.513500 z=0.597800 TDS=0.012001
E=O Wyckoff=a x=0.508900 y=0.617100 z=0.456100 TDS=0.012001
E=S Wyckoff=a x=0.143500 y=0.573700 z=0.250800 TDS=0.004003
E=S Wyckoff=a x=0.664100 y=0.581600 z=0.489800 TDS=0.004003
E=O Wyckoff=a x=0.562800 y=0.400600 z=0.218800 TDS=0.012001 // Wat1
E=O Wyckoff=a x=0.715000 y=0.698900 z=0.237700 TDS=0.012001 // Wat2
E=O Wyckoff=a x=0.356900 y=0.302700 z=0.475300 TDS=0.012001 // Wat3
E=O Wyckoff=a x=0.069100 y=0.477900 z=0.511500 TDS=0.012001 // Wat4

File: autoXRD/dara/data/BGMN-Templates/Structures/MarsMineralCompendium/Sanidine_1.str
PHASE=Sanidine // amcsd_0010740
Reference=amcsd_0010740
Formula=K_(Al_Si3)_O8 //
SpacegroupNo=12 HermannMauguin=C12/m1 Setting=8 CellChoice=2 UniqueAxis=b Lattice=Monoclinic //
PARAM=A=0.854900_0.846351^0.863449 PARAM=B=1.302800_1.289772^1.315828 PARAM=C=0.718800_0.711612^0.725988 //
PARAM=BETA=116.020000_114.859800^117.180200 //
RP=4 k1=0 k2=0 PARAM=B1=0_0^0.01 GEWICHT=SPHAR0 //
GOAL:Sanidine=GEWICHT*ifthenelse(ifdef(d),exp(my*d*3/4),1) //
E=(AL(0.2700),SI(0.7300)) Wyckoff=j x=0.009400 y=0.184300 z=0.223900 TDS=0.006289
E=(AL(0.2300),SI(0.7700)) Wyckoff=j x=0.707300 y=0.117800 z=0.344300 TDS=0.005712
E=K Wyckoff=i x=0.283800 y=0.000000 z=0.136600 TDS=0.019072
E=O Wyckoff=g x=0.000000 y=0.145200 z=0.000000 TDS=0.021853
E=O Wyckoff=i x=0.632800 y=0.000000 z=0.283800 TDS=0.021425
E=O Wyckoff=j x=0.828100 y=0.144400 z=0.227200 TDS=0.024374
E=O Wyckoff=j x=0.033700 y=0.309600 z=0.258400 TDS=0.020086
E=O Wyckoff=j x=0.181400 y=0.126200 z=0.405200 TDS=0.020128

File: autoXRD/dara/data/BGMN-Templates/Structures/MarsMineralCompendium/Sanidine_2.str
PHASE=Sanidine // amcsd_0012862
Reference=amcsd_0012862
Formula=K_(Al_Si3)_O8 //
SpacegroupNo=12 HermannMauguin=C12/m1 Setting=8 CellChoice=2 UniqueAxis=b Lattice=Monoclinic //
PARAM=A=0.853573_0.845037^0.862109 PARAM=B=1.303129_1.290098^1.316160 PARAM=C=0.717536_0.710361^0.724711 //
PARAM=BETA=115.985500_114.825645^117.145355 //
RP=4 k1=0 k2=0 PARAM=B1=0_0^0.01 GEWICHT=SPHAR0 //
GOAL:Sanidine=GEWICHT*ifthenelse(ifdef(d),exp(my*d*3/4),1) //
E=(AL(0.2500),SI(0.7500)) Wyckoff=j x=0.009300 y=0.184400 z=0.223800 TDS=0.007896
E=(AL(0.2500),SI(0.7500)) Wyckoff=j x=0.707600 y=0.117700 z=0.344300 TDS=0.008685
E=K Wyckoff=i x=0.284000 y=0.000000 z=0.137100 TDS=0.021318
E=O Wyckoff=g x=0.000000 y=0.146100 z=0.000000 TDS=0.018160
E=O Wyckoff=i x=0.634000 y=0.000000 z=0.285500 TDS=0.015002
E=O Wyckoff=j x=0.827700 y=0.145400 z=0.227800 TDS=0.015791
E=O Wyckoff=j x=0.033800 y=0.309800 z=0.257700 TDS=0.019739
E=O Wyckoff=j x=0.181200 y=0.126400 z=0.405200 TDS=0.018950

File: autoXRD/dara/data/BGMN-Templates/Structures/MarsMineralCompendium/Sanidine_3.str
PHASE=Sanidine // amcsd_0000312
Reference=amcsd_0000312
Formula=(Si3_Al)_K_O8 //
SpacegroupNo=12 HermannMauguin=C12/m1 Setting=8 CellChoice=2 UniqueAxis=b Lattice=Monoclinic //
PARAM=A=0.853900_0.845361^0.862439 PARAM=B=1.301500_1.288485^1.314515 PARAM=C=0.717900_0.710721^0.725079 //
PARAM=BETA=115.990000_114.830100^117.149900 //
RP=4 k1=0 k2=0 PARAM=B1=0_0^0.01 GEWICHT=SPHAR0 //
GOAL:Sanidine=GEWICHT*ifthenelse(ifdef(d),exp(my*d*3/4),1) //
E=(AL(0.2900),SI(0.7100)) Wyckoff=j x=0.009400 y=0.184300 z=0.223900 TDS=0.007040
E=(AL(0.2100),SI(0.7900)) Wyckoff=j x=0.707900 y=0.117700 z=0.344400 TDS=0.006421
E=K Wyckoff=i x=0.283900 y=0.000000 z=0.136600 TDS=0.021277
E=O Wyckoff=g x=0.000000 y=0.146100 z=0.000000 TDS=0.015474
E=O Wyckoff=i x=0.633000 y=0.000000 z=0.285100 TDS=0.014943
E=O Wyckoff=j x=0.827600 y=0.145300 z=0.225600 TDS=0.018640
E=O Wyckoff=j x=0.033000 y=0.310300 z=0.257200 TDS=0.013672
E=O Wyckoff=j x=0.181300 y=0.126500 z=0.403800 TDS=0.015091

File: autoXRD/dara/data/BGMN-Templates/Structures/MarsMineralCompendium/Sanidine_4.str
PHASE=Sanidine // cod_9000682
Reference=cod_9000682 //
Formula=Al_K0.65_Na0.35_O8_Si3 //
SpacegroupNo=12 HermannMauguin=C12/m1 Setting=8 CellChoice=2 UniqueAxis=b Lattice=Monoclinic //
PARAM=A=0.855800_0.847242^0.864358 PARAM=B=1.299700_1.286703^1.312697 PARAM=C=0.717900_0.710721^0.725079 //
PARAM=BETA=116.070000_114.909300^117.230700 //
RP=4 k1=0 k2=0 PARAM=B1=0_0^0.01 GEWICHT=SPHAR0 //
GOAL:Sanidine=GEWICHT*ifthenelse(ifdef(d),exp(my*d*3/4),1) //
E=(AL(0.2500),SI(0.7500)) Wyckoff=j x=0.009100 y=0.183400 z=0.223600 TDS=0.009886
E=(AL(0.2500),SI(0.7500)) Wyckoff=j x=0.706900 y=0.117700 z=0.343100 TDS=0.009298
E=(K(0.6500),NA(0.3500)) Wyckoff=i x=0.284400 y=0.000000 z=0.138300 TDS=0.021568
E=O Wyckoff=g x=0.000000 y=0.144300 z=0.000000 TDS=0.018761
E=O Wyckoff=i x=0.630800 y=0.000000 z=0.283200 TDS=0.019032
E=O Wyckoff=j x=0.827000 y=0.144800 z=0.225500 TDS=0.021594
E=O Wyckoff=j x=0.032700 y=0.309200 z=0.256800 TDS=0.017141
E=O Wyckoff=j x=0.181400 y=0.125600 z=0.404900 TDS=0.017512

File: autoXRD/dara/data/BGMN-Templates/Structures/MarsMineralCompendium/Sanidine_5.str
PHASE=Sanidine // amcsd_0005270
Reference=amcsd_0005270 //
Formula=K_(Si3_Al)_O8 //
SpacegroupNo=12 HermannMauguin=C12/m1 Setting=8 CellChoice=2 UniqueAxis=b Lattice=Monoclinic //
PARAM=A=0.860300_0.851697^0.868903 PARAM=B=1.303600_1.290564^1.316636 PARAM=C=0.717400_0.710226^0.724574 //
PARAM=BETA=116.030000_114.869700^117.190300 //
RP=4 k1=0 k2=0 PARAM=B1=0_0^0.01 GEWICHT=SPHAR0 //
GOAL:Sanidine=GEWICHT*ifthenelse(ifdef(d),exp(my*d*3/4),1) //
E=(AL(0.2500),SI(0.7500)) Wyckoff=j x=0.010000 y=0.185840 z=0.223900 TDS=0.009557
E=(AL(0.2500),SI(0.7500)) Wyckoff=j x=0.710800 y=0.118280 z=0.344200 TDS=0.009402
E=K Wyckoff=i x=0.286900 y=0.000000 z=0.138300 TDS=0.023748
E=O Wyckoff=g x=0.000000 y=0.147600 z=0.000000 TDS=0.017276
E=O Wyckoff=i x=0.639600 y=0.000000 z=0.283900 TDS=0.017059
E=O Wyckoff=j x=0.830100 y=0.148600 z=0.226400 TDS=0.020439
E=O Wyckoff=j x=0.036100 y=0.310300 z=0.257200 TDS=0.015916
E=O Wyckoff=j x=0.178200 y=0.127200 z=0.402600 TDS=0.017310

File: autoXRD/dara/data/BGMN-Templates/Structures/MarsMineralCompendium/Schwertmannite_2.str
PHASE=Schwertmannite // amcsd_0018671
Reference=amcsd_0018671 //
Formula=Fe8_O17 //
SpacegroupNo=1 HermannMauguin=P1 Setting=1 Lattice=Triclinic //
PARAM=A=1.082100_1.071279^1.092921 PARAM=B=0.600200_0.594198^0.606202 PARAM=C=1.051400_1.040886^1.061914 //
PARAM=ALPHA=90.000000_89.100000^90.900000 PARAM=BETA=92.600000_91.674000^93.526000 PARAM=GAMMA=90.000000_89.100000^90.900000 //
RP=4 k1=0 k2=0 PARAM=B1=0_0^0.01 GEWICHT=SPHAR0 //
GOAL:Schwertmannite=GEWICHT*ifthenelse(ifdef(d),exp(my*d*3/4),1) //
E=FE Wyckoff=a x=0.353000 y=0.750000 z=0.821000 TDS=0.001579 // check Wyckoff
E=O Wyckoff=a x=0.690000 y=0.500000 z=0.213000 TDS=0.007106 // check Wyckoff

File: autoXRD/dara/data/BGMN-Templates/Structures/MarsMineralCompendium/Sepiolite_1.str
PHASE=Sepiolite // amcsd_0004269
Reference=amcsd_0004269 //
Formula=Mg4_Si6_O22.91_H13.82 //
SpacegroupNo=52 HermannMauguin=P2_1/n2/c2/n Setting=5 Lattice=Orthorhombic //
PARAM=A=1.340500_1.327095^1.353905 PARAM=B=2.701600_2.674584^2.728616 PARAM=C=0.527500_0.522225^0.532775 //
RP=4 k1=0 k2=0 PARAM=B1=0_0^0.01 GEWICHT=SPHAR0 //
GOAL:Sepiolite=GEWICHT*ifthenelse(ifdef(d),exp(my*d*3/4),1) //
E=MG Wyckoff=c x=0.000000 y=0.029700 z=0.250000 TDS=0.031583
E=MG Wyckoff=c x=0.000000 y=0.915000 z=0.250000 TDS=0.031583
E=MG Wyckoff=c x=0.000000 y=0.143400 z=0.250000 TDS=0.031583
E=MG Wyckoff=c x=0.000000 y=0.795100 z=0.250000 TDS=0.031583
E=O Wyckoff=e x=0.080500 y=0.085400 z=0.081000 TDS=0.027635 // O-H2
E=O Wyckoff=e x=0.082400 y=0.027600 z=0.585000 TDS=0.027635
E=O Wyckoff=e x=0.076200 y=0.143100 z=0.597000 TDS=0.027635
E=O Wyckoff=e x=0.084700 y=0.197100 z=0.077000 TDS=0.027635
E=O Wyckoff=e x=0.248000 y=0.004000 z=0.324000 TDS=0.027635
E=O Wyckoff=e x=0.245100 y=0.084900 z=0.579000 TDS=0.027635
E=O Wyckoff=e x=0.243000 y=0.170800 z=0.334000 TDS=0.027635
E=O Wyckoff=e x=0.249000 y=0.173600 z=0.802000 TDS=0.027635
E=O Wyckoff=d x=0.250000 y=0.250000 z=0.089000 TDS=0.027635
E=SI Wyckoff=e x=0.202600 y=0.028200 z=0.586000 TDS=0.031583
E=SI Wyckoff=e x=0.197300 y=0.140900 z=0.576000 TDS=0.031583
E=SI Wyckoff=e x=0.204200 y=0.194900 z=0.070000 TDS=0.031583
E=O Wyckoff=e x=0.088000 y=0.259600 z=0.594000 TDS=0.027635 // Wat10
E=O(0.9100) Wyckoff=e x=0.562000 y=0.910000 z=0.988000 TDS=0.078957 // Wat11
E=O Wyckoff=c x=0.000000 y=0.320000 z=0.250000 TDS=0.078957 // Wat12
E=O(0.4300) Wyckoff=c x=0.000000 y=0.477000 z=0.250000 TDS=0.078957 // Wat13
E=O(0.3300) Wyckoff=e x=0.439000 y=0.157000 z=0.740000 TDS=0.078957 // Wat14

File: autoXRD/dara/data/BGMN-Templates/Structures/MarsMineralCompendium/Sepiolite_2.str
PHASE=Sepiolite // amcsd_0018363
Reference=amcsd_0018363 //
Formula=Mg4_Si6_O22.82_H13.64 //
SpacegroupNo=52 HermannMauguin=P2_1/n2/c2/n Setting=5 Lattice=Orthorhombic //
PARAM=A=1.339500_1.326105^1.352895 PARAM=B=2.701600_2.674584^2.728616 PARAM=C=0.527650_0.522374^0.532927 //
RP=4 k1=0 k2=0 PARAM=B1=0_0^0.01 GEWICHT=SPHAR0 //
GOAL:Sepiolite=GEWICHT*ifthenelse(ifdef(d),exp(my*d*3/4),1) //
E=MG Wyckoff=c x=0.000000 y=0.029000 z=0.250000 TDS=0.022897
E=MG Wyckoff=c x=0.000000 y=0.916000 z=0.250000 TDS=0.022897
E=MG Wyckoff=c x=0.000000 y=0.145900 z=0.250000 TDS=0.022897
E=MG Wyckoff=c x=0.000000 y=0.796000 z=0.250000 TDS=0.022897
E=O Wyckoff=e x=0.076000 y=0.089000 z=0.055000 TDS=0.011054 // O-H2
E=O Wyckoff=e x=0.076000 y=0.030000 z=0.602000 TDS=0.011054
E=O Wyckoff=e x=0.090000 y=0.145300 z=0.555000 TDS=0.011054
E=O Wyckoff=e x=0.078000 y=0.193000 z=0.067000 TDS=0.011054
E=O Wyckoff=e x=0.248000 y=0.002600 z=0.333000 TDS=0.011054
E=O Wyckoff=e x=0.244000 y=0.083333 z=0.600000 TDS=0.011054 // check Wyckoff
E=O Wyckoff=e x=0.243000 y=0.165000 z=0.308000 TDS=0.011054
E=O Wyckoff=e x=0.255000 y=0.172000 z=0.806000 TDS=0.011054
E=O Wyckoff=d x=0.250000 y=0.250000 z=0.076000 TDS=0.011054
E=SI Wyckoff=e x=0.200000 y=0.027400 z=0.591000 TDS=0.008685
E=SI Wyckoff=e x=0.211000 y=0.140700 z=0.577000 TDS=0.008685
E=SI Wyckoff=e x=0.204000 y=0.194800 z=0.062000 TDS=0.008685
E=O(0.9800) Wyckoff=e x=0.106000 y=0.252700 z=0.581000 TDS=0.020529 // Wat10
E=O(0.7300) Wyckoff=e x=0.563000 y=0.898000 z=0.032000 TDS=0.063165 // Wat11
E=O(0.9200) Wyckoff=c x=0.000000 y=0.314000 z=0.250000 TDS=0.063165 // Wat12
E=O(0.9600) Wyckoff=c x=0.000000 y=0.460000 z=0.250000 TDS=0.063165 // Wat13
E=O(0.2600) Wyckoff=e x=0.530000 y=0.168000 z=0.660000 TDS=0.063165 // Wat14
