Repository: njszym/XRD-AutoAnalyzer

# An automatic analysis tool for XRD

A package designed to automate the process of phase identification from XRD spectra using a probabilistic deep learning trained with physics-informed data augmentation.

The corresponding manuscript will be made available soon. Reproducing the published results can be accomplished using the data provided in [figshare](https://figshare.com/s/69030545b8020de35633).

## Usage example

A pre-trained model for the Li-Mn-Ti-O-F chemical space is available in the ```Example/``` directory. To classify the experimentally measured patterns tabulated in the ```Spectra/``` sub-folder, run the following:

```
python run_CNN.py
```

File: autoXRD/dara/data/BGMN-Templates/Structures/MarsMineralCompendium/Starkeyite_1.str
PHASE=Starkeyite // amcsd_0009287
Reference=amcsd_0009287 //
Formula=Mg_S_O8_H8 //
SpacegroupNo=14 HermannMauguin=P12_1/n1 Setting=8 CellChoice=2 UniqueAxis=b Lattice=Monoclinic //
PARAM=A=0.592200_0.586278^0.598122 PARAM=B=1.360400_1.346796^1.374004 PARAM=C=0.790500_0.782595^0.798405 //
PARAM=BETA=90.850000_89.941500^91.758500 //
RP=4 k1=0 k2=0 PARAM=B1=0_0^0.01 GEWICHT=SPHAR0 //
GOAL:Starkeyite=GEWICHT*ifthenelse(ifdef(d),exp(my*d*3/4),1) //
E=H Wyckoff=e x=0.372600 y=0.085100 z=0.479700 TDS=0.028373
E=H Wyckoff=e x=0.458000 y=0.023200 z=0.324600 TDS=0.030340
E=H Wyckoff=e x=0.680200 y=0.190400 z=0.141700 TDS=0.043285
E=H Wyckoff=e x=0.681900 y=0.094300 z=0.033000 TDS=0.058228
E=H Wyckoff=e x=0.801800 y=0.185500 z=0.456000 TDS=0.030985
E=H Wyckoff=e x=0.920700 y=0.098000 z=0.553300 TDS=0.032952
E=H Wyckoff=e x=0.316700 y=0.264500 z=0.275300 TDS=0.028497
E=H Wyckoff=e x=0.577100 y=0.193800 z=0.724900 TDS=0.022023
E=MG Wyckoff=e x=0.069100 y=0.103000 z=0.221600 TDS=0.009855
E=O Wyckoff=e x=0.007400 y=0.046000 z=0.760100 TDS=0.012860
E=O Wyckoff=e x=0.248200 y=0.077400 z=0.001100 TDS=0.013537
E=O Wyckoff=e x=0.397500 y=0.091300 z=0.721800 TDS=0.014173
E=O Wyckoff=e x=0.129000 y=0.210600 z=0.814800 TDS=0.014302
E=O Wyckoff=e x=0.358300 y=0.074000 z=0.358900 TDS=0.017024
E=O Wyckoff=e x=0.771600 y=0.139500 z=0.091400 TDS=0.018697
E=O Wyckoff=e x=0.891400 y=0.128200 z=0.441200 TDS=0.021000
E=O Wyckoff=e x=0.175200 y=0.248200 z=0.222200 TDS=0.016757
E=S Wyckoff=e x=0.195700 y=0.107000 z=0.826300 TDS=0.008623

File: autoXRD/dara/data/BGMN-Templates/Structures/MarsMineralCompendium/Starkeyite_2.str
PHASE=Starkeyite // amcsd_0009275
Reference=amcsd_0009275 //
Formula=Mg_S_O8_H8 //
SpacegroupNo=14 HermannMauguin=P12_1/n1 Setting=8 CellChoice=2 UniqueAxis=b Lattice=Monoclinic //
PARAM=A=0.592200_0.586278^0.598122 PARAM=B=1.360400_1.346796^1.374004 PARAM=C=0.790500_0.782595^0.798405 //
PARAM=BETA=90.850000_89.941500^91.758500 //
RP=4 k1=0 k2=0 PARAM=B1=0_0^0.01 GEWICHT=SPHAR0 //
GOAL:Starkeyite=GEWICHT*ifthenelse(ifdef(d),exp(my*d*3/4),1) //
E=H Wyckoff=e x=0.360000 y=0.070000 z=0.485000 TDS=0.024003
E=H Wyckoff=e x=0.444000 y=0.017000 z=0.323000 TDS=0.024003
E=H Wyckoff=e x=0.682000 y=0.198000 z=0.092000 TDS=0.024003
E=H Wyckoff=e x=0.684000 y=0.098000 z=0.017000 TDS=0.024003
E=H Wyckoff=e x=0.766000 y=0.171000 z=0.463000 TDS=0.024003
E=H Wyckoff=e x=0.935000 y=0.096000 z=0.547000 TDS=0.024003
E=H Wyckoff=e x=0.322000 y=0.242000 z=0.275000 TDS=0.024003
E=H Wyckoff=e x=0.620000 y=0.190000 z=0.759000 TDS=0.024003
E=MG Wyckoff=e x=0.069400 y=0.102800 z=0.221300 TDS=0.010999
E=O Wyckoff=e x=0.005800 y=0.046100 z=0.759500 TDS=0.012996
E=O Wyckoff=e x=0.248500 y=0.077200 z=0.002400 TDS=0.012996
E=O Wyckoff=e x=0.398300 y=0.091100 z=0.722700 TDS=0.012996
E=O Wyckoff=e x=0.129000 y=0.211200 z=0.814500 TDS=0.012996
E=O Wyckoff=e x=0.355500 y=0.074800 z=0.359100 TDS=0.018002
E=O Wyckoff=e x=0.771800 y=0.139400 z=0.091000 TDS=0.018002
E=O Wyckoff=e x=0.890700 y=0.127300 z=0.440500 TDS=0.018002
E=O Wyckoff=e x=0.177800 y=0.249100 z=0.219500 TDS=0.018002
E=S Wyckoff=e x=0.195700 y=0.106800 z=0.825900 TDS=0.007998

File: autoXRD/dara/data/BGMN-Templates/Structures/MarsMineralCompendium/Szomolnokite.str
PHASE=Szomolnokite // amcsd_0014852
Reference=amcsd_0014852 //
Formula=Fe_S_O5_H2 //
SpacegroupNo=15 HermannMauguin=C12/c1 Setting=1 CellChoice=1 UniqueAxis=b Lattice=Monoclinic //
PARAM=A=0.707800_0.700722^0.714878 PARAM=B=0.754900_0.747351^0.762449 PARAM=C=0.777300_0.769527^0.785073 //
PARAM=BETA=118.650000_117.463500^119.836500 //
RP=4 k1=0 k2=0 PARAM=B1=0_0^0.01 GEWICHT=SPHAR0 //
GOAL:Szomolnokite=GEWICHT*ifthenelse(ifdef(d),exp(my*d*3/4),1) //
E=FE Wyckoff=b x=0.000000 y=0.500000 z=0.000000 TDS=0.010000
E=H Wyckoff=f x=0.108000 y=0.709000 z=0.315000 TDS=0.069482
E=O Wyckoff=f x=0.169700 y=0.042900 z=0.398500 TDS=0.010000
E=O Wyckoff=f x=0.095600 y=0.268300 z=0.156000 TDS=0.010000
E=O Wyckoff=e x=0.000000 y=0.644400 z=0.250000 TDS=0.010000
E=S Wyckoff=e x=0.000000 y=0.153070 z=0.250000 TDS=0.010000

File: autoXRD/dara/data/BGMN-Templates/Structures/MarsMineralCompendium/Talc.str
PHASE=Talc // amcsd_0010839
Reference=amcsd_0010839 //
Formula=Si4_Mg3_O12_H2 //
SpacegroupNo=2 HermannMauguin=C-1 Setting=2 Lattice=Triclinic //
PARAM=A=0.529000_0.523710^0.534290 PARAM=B=0.917300_0.908127^0.926473 PARAM=C=0.946000_0.936540^0.955460 //
PARAM=ALPHA=90.460000_89.555400^91.364600 PARAM=BETA=98.680000_97.693200^99.666800 PARAM=GAMMA=90.090000_89.189100^90.990900 //
RP=4 k1=0 k2=0 PARAM=B1=0_0^0.01 GEWICHT=SPHAR0 //
GOAL:Talc=GEWICHT*ifthenelse(ifdef(d),exp(my*d*3/4),1) //
E=H Wyckoff=i x=0.719000 y=0.669000 z=0.203000 TDS=0.006001
E=MG Wyckoff=a x=0.000000 y=0.000000 z=0.000000 TDS=0.010000
E=MG Wyckoff=i x=0.500120 y=0.833333 z=0.999940 TDS=0.010000 // check Wyckoff
E=O Wyckoff=i x=0.199100 y=0.834400 z=0.117600 TDS=0.010000
E=O Wyckoff=i x=0.697000 y=0.667400 z=0.112600 TDS=0.010000
E=O Wyckoff=i x=0.198000 y=0.501200 z=0.117600 TDS=0.010000
E=O Wyckoff=i x=0.019900 y=0.928700 z=0.348100 TDS=0.010000
E=O Wyckoff=i x=0.520200 y=0.910900 z=0.349400 TDS=0.010000
E=O Wyckoff=i x=0.242900 y=0.669900 z=0.348400 TDS=0.010000
E=SI Wyckoff=i x=0.245270 y=0.502590 z=0.290930 TDS=0.010000
E=SI Wyckoff=i x=0.245900 y=0.835870 z=0.291080 TDS=0.010000

File: autoXRD/dara/data/BGMN-Templates/Structures/MarsMineralCompendium/Titanomaghemite.str
PHASE=Titanomaghemite // amcsd_0001136
Reference=amcsd_0001136 //
Formula=Fe2.18_O4_Ti0.42 //
SpacegroupNo=212 HermannMauguin=P4_332 Setting=1 Lattice=Cubic //
PARAM=A=0.834100_0.825759^0.842441 //
RP=4 k1=0 k2=0 PARAM=B1=0_0^0.01 GEWICHT=SPHAR0 //
GOAL:Titanomaghemite=GEWICHT*ifthenelse(ifdef(d),exp(my*d*3/4),1) //
E=(FE(0.7000),TI(0.2400)) Wyckoff=d x=0.125000 y=0.366230 z=0.883770 TDS=0.006819
E=FE(0.9600) Wyckoff=c x=0.995560 y=0.995560 z=0.995560 TDS=0.005093
E=(FE(0.3400),TI(0.1200)) Wyckoff=b x=0.625000 y=0.625000 z=0.625000 TDS=0.010604
E=O Wyckoff=c x=0.386200 y=0.386200 z=0.386200 TDS=0.005645
E=O Wyckoff=e x=0.117900 y=0.130400 z=0.383700 TDS=0.009185

File: autoXRD/dara/data/BGMN-Templates/Structures/MarsMineralCompendium/TridymiteLow.str
PHASE=TridymiteLow // amcsd_0000531
Reference=amcsd_0000531
SpacegroupNo=9 HermannMauguin=C1c1 //
PARAM=A=1.8524_1.8431^1.8617 PARAM=B=0.50032_0.4978^0.5028 PARAM=C=2.3810_2.3691^2.3929 //
PARAM=BETA=105.82_105.3^106.3 //
RP=4 k2=0 PARAM=B1=0_0^0.01 GEWICHT=SPHAR0 //
GOAL:TridymiteLow=GEWICHT*ifthenelse(ifdef(d),exp(my*d*3/4),1)
E=SI+4 Wyckoff=a x=0.5507 y=0.5410 z=0.5642 TDS=0.0090
E=SI+4 Wyckoff=a x=0.7036 y=0.9470 z=0.7374 TDS=0.0120
E=SI+4 Wyckoff=a x=0.4198 y=0.5490 z=0.6225 TDS=0.0070
E=SI+4 Wyckoff=a x=0.5751 y=0.0430 z=0.7955 TDS=0.0110
E=SI+4 Wyckoff=a x=0.9247 y=0.5480 z=0.6971 TDS=0.0080
E=SI+4 Wyckoff=a x=0.7643 y=0.9440 z=0.5386 TDS=0.0090
E=SI+4 Wyckoff=a x=0.8023 y=0.4490 z=0.7661 TDS=0.0080
E=SI+4 Wyckoff=a x=0.6453 y=0.0410 z=0.6027 TDS=0.0070
E=SI+4 Wyckoff=a x=0.8531 y=0.4630 z=0.9016 TDS=0.0100
E=SI+4 Wyckoff=a x=0.9493 y=0.9660 z=0.9358 TDS=0.0100
E=SI+4 Wyckoff=a x=0.7244 y=0.5590 z=0.9605 TDS=0.0090
E=SI+4 Wyckoff=a x=0.5697 y=0.5490 z=0.8702 TDS=0.0110
E=O-2 Wyckoff=a x=0.5749 y=0.3510 z=0.8182 TDS=0.0120
E=O-2 Wyckoff=a x=0.5706 y=0.8400 z=0.8476 TDS=0.0150
E=O-2 Wyckoff=a x=0.7315 y=0.1380 z=0.4851 TDS=0.0180
E=O-2 Wyckoff=a x=0.7509 y=0.6440 z=0.5152 TDS=0.0170
E=O-2 Wyckoff=a x=0.4155 y=0.3520 z=0.6741 TDS=0.0290
E=O-2 Wyckoff=a x=0.4127 y=0.8520 z=0.6434 TDS=0.0190
E=O-2 Wyckoff=a x=0.8773 y=0.1640 z=0.9213 TDS=0.0180
E=O-2 Wyckoff=a x=0.9160 y=0.6680 z=0.9361 TDS=0.0240
E=O-2 Wyckoff=a x=0.7741 y=0.1450 z=0.7538 TDS=0.0180
E=O-2 Wyckoff=a x=0.7336 y=0.6450 z=0.7402 TDS=0.0220
E=O-2 Wyckoff=a x=0.6195 y=0.3410 z=0.5847 TDS=0.0120
E=O-2 Wyckoff=a x=0.5811 y=0.8430 z=0.5661 TDS=0.0190
E=O-2 Wyckoff=a x=0.4966 y=0.5110 z=0.6062 TDS=0.0270
E=O-2 Wyckoff=a x=0.3533 y=0.4890 z=0.5665 TDS=0.0100
E=O-2 Wyckoff=a x=0.6498 y=0.0050 z=0.6711 TDS=0.0180
E=O-2 Wyckoff=a x=0.6524 y=0.9960 z=0.7805 TDS=0.0200
E=O-2 Wyckoff=a x=0.8636 y=0.4990 z=0.7328 TDS=0.0180
E=O-2 Wyckoff=a x=0.8361 y=0.5030 z=0.8333 TDS=0.0260
E=O-2 Wyckoff=a x=0.5052 y=0.9930 z=0.7398 TDS=0.0180
E=O-2 Wyckoff=a x=0.6369 y=0.5110 z=0.9268 TDS=0.0290
E=O-2 Wyckoff=a x=0.9927 y=0.9920 z=0.8868 TDS=0.0140
E=O-2 Wyckoff=a x=0.5000 y=0.4680 z=0.5000 TDS=0.0220
E=O-2 Wyckoff=a x=0.7252 y=0.9910 z=0.5898 TDS=0.0230
E=O-2 Wyckoff=a x=0.7744 y=0.5210 z=0.9155 TDS=0.0150

File: autoXRD/dara/data/BGMN-Templates/Structures/MarsMineralCompendium/Troilite_1.str
PHASE=Troilite // amcsd_0004158
Reference=amcsd_0004158 //
Formula=Fe_S //
SpacegroupNo=190 HermannMauguin=P-62c Setting=1 UniqueAxis=c Lattice=Hexagonal //
PARAM=A=0.596500_0.590535^0.602465 PARAM=C=1.175700_1.163943^1.187457 //
RP=4 k1=0 k2=0 PARAM=B1=0_0^0.01 GEWICHT=SPHAR0 //
GOAL:Troilite=GEWICHT*ifthenelse(ifdef(d),exp(my*d*3/4),1) //
E=FE Wyckoff=i x=0.379100 y=0.054900 z=0.123030 TDS=0.012001
E=S Wyckoff=a x=0.000000 y=0.000000 z=0.000000 TDS=0.010738
E=S Wyckoff=f x=0.333333 y=0.666667 z=0.019800 TDS=0.009870
E=S Wyckoff=h x=0.665300 y=0.996500 z=0.250000 TDS=0.010264

File: autoXRD/dara/data/BGMN-Templates/Structures/MarsMineralCompendium/Troilite_2.str
PHASE=Troilite // amcsd_0004159
Reference=amcsd_0004159 //
Formula=Fe_S //
SpacegroupNo=190 HermannMauguin=P-62c Setting=1 UniqueAxis=c Lattice=Hexagonal //
PARAM=A=0.596500_0.590535^0.602465 PARAM=C=1.175900_1.164141^1.187659 //
RP=4 k1=0 k2=0 PARAM=B1=0_0^0.01 GEWICHT=SPHAR0 //
GOAL:Troilite=GEWICHT*ifthenelse(ifdef(d),exp(my*d*3/4),1) //
E=FE Wyckoff=i x=0.378800 y=0.054800 z=0.123110 TDS=0.011449
E=S Wyckoff=a x=0.000000 y=0.000000 z=0.000000 TDS=0.009870
E=S Wyckoff=f x=0.333333 y=0.666667 z=0.020000 TDS=0.008843
E=S Wyckoff=h x=0.665200 y=0.996700 z=0.250000 TDS=0.009317

File: autoXRD/dara/data/BGMN-Templates/Structures/MarsMineralCompendium/Vermiculite_1.str
PHASE=Vermiculite // amcsd_0000012
Reference=amcsd_0000012 //
Formula=Mg3_Si4_(O12_H2) //
SpacegroupNo=9 HermannMauguin=C1c1 Setting=1 CellChoice=1 UniqueAxis=b Lattice=Monoclinic //
PARAM=A=0.531000_0.525690^0.536310 PARAM=B=0.920000_0.910800^0.929200 PARAM=C=2.846000_2.817540^2.874460 //
PARAM=BETA=97.140000_96.168600^98.111400 //
RP=4 k1=0 k2=0 PARAM=B1=0_0^0.01 GEWICHT=SPHAR0 //
GOAL:Vermiculite=GEWICHT*ifthenelse(ifdef(d),exp(my*d*3/4),1) //
E=MG Wyckoff=a x=0.000000 y=0.000000 z=0.000000 TDS=0.010000 // check Wyckoff
E=MG Wyckoff=a x=0.000000 y=0.333333 z=0.000000 TDS=0.010000 // check Wyckoff
E=MG Wyckoff=a x=0.000000 y=0.666667 z=0.000000 TDS=0.010000 // check Wyckoff
E=O Wyckoff=a x=0.858000 y=0.833333 z=0.039000 TDS=0.010000 // O-H1, check Wyckoff
E=O Wyckoff=a x=0.142000 y=0.833333 z=0.461000 TDS=0.010000 // O-H2, check Wyckoff
E=O Wyckoff=a x=0.858000 y=0.500000 z=0.039000 TDS=0.010000 // check Wyckoff
E=O Wyckoff=a x=0.142000 y=0.166667 z=0.461000 TDS=0.010000 // check Wyckoff
E=O Wyckoff=a x=0.858000 y=0.166667 z=0.039000 TDS=0.010000 // check Wyckoff
E=O Wyckoff=a x=0.161000 y=0.083333 z=0.115000 TDS=0.010000 // check Wyckoff
E=O Wyckoff=a x=0.661000 y=0.083333 z=0.115000 TDS=0.010000 // check Wyckoff
E=O Wyckoff=a x=0.911000 y=0.333333 z=0.115000 TDS=0.010000 // check Wyckoff
E=O Wyckoff=a x=0.839000 y=0.083333 z=0.385000 TDS=0.010000 // check Wyckoff
E=O Wyckoff=a x=0.339000 y=0.083333 z=0.385000 TDS=0.010000 // check Wyckoff
E=O Wyckoff=a x=0.089000 y=0.333333 z=0.385000 TDS=0.010000 // check Wyckoff
E=O Wyckoff=a x=0.142000 y=0.500000 z=0.461000 TDS=0.010000 // check Wyckoff
E=SI Wyckoff=a x=0.397000 y=0.000000 z=0.094000 TDS=0.010000 // check Wyckoff
E=SI Wyckoff=a x=0.897000 y=0.166667 z=0.094000 TDS=0.010000 // check Wyckoff
E=SI Wyckoff=a x=0.603000 y=0.000000 z=0.406000 TDS=0.010000 // check Wyckoff
E=SI Wyckoff=a x=0.103000 y=0.166667 z=0.406000 TDS=0.010000 // check Wyckoff

File: autoXRD/dara/data/BGMN-Templates/Structures/MarsMineralCompendium/Vermiculite_2.str
PHASE=Vermiculite // amcsd_0000019
Reference=amcsd_0000019 //
Formula=Mg3_(O12_Si4)_H2 //
SpacegroupNo=9 HermannMauguin=C1c1 Setting=1 CellChoice=1 UniqueAxis=b Lattice=Monoclinic //
PARAM=A=0.533000_0.527670^0.538330 PARAM=B=0.918000_0.908820^0.927180 PARAM=C=2.885000_2.856150^2.913850 //
PARAM=BETA=93.250000_92.317500^94.182500 //
RP=4 k1=0 k2=0 PARAM=B1=0_0^0.01 GEWICHT=SPHAR0 //
GOAL:Vermiculite=GEWICHT*ifthenelse(ifdef(d),exp(my*d*3/4),1) //
E=MG Wyckoff=a x=0.000000 y=0.000000 z=0.000000 TDS=0.010000 // check Wyckoff
E=MG Wyckoff=a x=0.000000 y=0.333333 z=0.000000 TDS=0.010000 // check Wyckoff
E=MG Wyckoff=a x=0.000000 y=0.666667 z=0.000000 TDS=0.010000 // check Wyckoff
E=O Wyckoff=a x=0.180000 y=0.500000 z=0.040000 TDS=0.010000 // O-H1, check Wyckoff
E=O Wyckoff=a x=0.820000 y=0.833333 z=0.960000 TDS=0.010000 // O-H2, check Wyckoff
E=O Wyckoff=a x=0.180000 y=0.833333 z=0.040000 TDS=0.010000 // check Wyckoff
E=O Wyckoff=a x=0.798000 y=0.333333 z=0.885000 TDS=0.010000 // check Wyckoff
E=O Wyckoff=a x=0.820000 y=0.500000 z=0.960000 TDS=0.010000 // check Wyckoff
E=O Wyckoff=a x=0.180000 y=0.166667 z=0.040000 TDS=0.010000 // check Wyckoff
E=O Wyckoff=a x=0.820000 y=0.166667 z=0.960000 TDS=0.010000 // check Wyckoff
E=O Wyckoff=a x=0.952000 y=0.750000 z=0.115000 TDS=0.010000 // check Wyckoff
E=O Wyckoff=a x=0.048000 y=0.583333 z=0.885000 TDS=0.010000 // check Wyckoff
E=O Wyckoff=a x=0.452000 y=0.750000 z=0.115000 TDS=0.010000 // check Wyckoff
E=O Wyckoff=a x=0.548000 y=0.583333 z=0.885000 TDS=0.010000 // check Wyckoff
E=O Wyckoff=a x=0.202000 y=0.000000 z=0.115000 TDS=0.010000 // check Wyckoff
E=SI Wyckoff=a x=0.196000 y=0.833333 z=0.095000 TDS=0.010000 // check Wyckoff
E=SI Wyckoff=a x=0.804000 y=0.500000 z=0.905000 TDS=0.010000 // check Wyckoff
E=SI Wyckoff=a x=0.696000 y=0.666667 z=0.095000 TDS=0.010000 // check Wyckoff
E=SI Wyckoff=a x=0.304000 y=0.666667 z=0.905000 TDS=0.010000 // check Wyckoff

File: autoXRD/dara/data/BGMN-Templates/Structures/MarsMineralCompendium/Vermiculite_4.str
PHASE=Vermiculite // cod_9000060
Reference=cod_9000060 //
Formula=Al0.721_Fe0.24_H3_Mg1.338_O9_Si1.36 //
SpacegroupNo=9 HermannMauguin=C1c1 Setting=1 CellChoice=1 UniqueAxis=b Lattice=Monoclinic //
PARAM=A=0.533000_0.527670^0.538330 PARAM=B=0.918000_0.908820^0.927180 PARAM=C=2.890000_2.861100^2.918900 //
PARAM=BETA=97.000000_96.030000^97.970000 //
RP=4 k1=0 k2=0 PARAM=B1=0_0^0.01 GEWICHT=SPHAR0 //
GOAL:Vermiculite=GEWICHT*ifthenelse(ifdef(d),exp(my*d*3/4),1) //
E=(AL(0.0270),FE(0.0800),MG(0.3930)) Wyckoff=a x=0.000000 y=0.000000 z=0.000000 TDS=0.010000 // check Wyckoff
E=(AL(0.0270),FE(0.0800),MG(0.3930)) Wyckoff=a x=0.000000 y=0.333000 z=0.000000 TDS=0.010000 // check Wyckoff
E=(AL(0.0270),FE(0.0800),MG(0.3930)) Wyckoff=a x=0.000000 y=0.667000 z=0.000000 TDS=0.010000 // check Wyckoff
E=(AL(0.3200),SI(0.6800)) Wyckoff=a x=0.397000 y=0.000000 z=0.096000 TDS=0.010000 // check Wyckoff
E=(AL(0.3200),SI(0.6800)) Wyckoff=a x=0.397000 y=0.333000 z=0.097000 TDS=0.010000
E=MG(0.0530) Wyckoff=a x=0.500000 y=0.000000 z=0.250000 TDS=0.010000 // check Wyckoff
E=MG(0.0530) Wyckoff=a x=0.500000 y=0.333000 z=0.250000 TDS=0.010000 // check Wyckoff
E=MG(0.0530) Wyckoff=a x=0.500000 y=0.667000 z=0.250000 TDS=0.010000 // check Wyckoff
E=O Wyckoff=a x=0.160000 y=0.981000 z=0.213000 TDS=0.010000 // O-H7
E=O Wyckoff=a x=0.160000 y=0.352000 z=0.213000 TDS=0.010000 // O-H8
E=O Wyckoff=a x=0.105000 y=0.667000 z=0.213000 TDS=0.010000 // O-H9
E=O Wyckoff=a x=0.358000 y=0.000000 z=0.037000 TDS=0.010000 // check Wyckoff
E=O Wyckoff=a x=0.358000 y=0.333000 z=0.037000 TDS=0.010000
E=O Wyckoff=a x=0.358000 y=0.667000 z=0.037000 TDS=0.010000
E=O Wyckoff=a x=0.147000 y=0.404000 z=0.114000 TDS=0.010000
E=O Wyckoff=a x=0.147000 y=0.929000 z=0.114000 TDS=0.010000
E=O Wyckoff=a x=0.434000 y=0.167000 z=0.114000 TDS=0.010000
