Repository: njszym/XRD-AutoAnalyzer

# An automatic analysis tool for XRD

A package designed to automate the process of phase identification from XRD spectra using a probabilistic deep learning trained with physics-informed data augmentation.

The corresponding manuscript will be made available soon. Reproducing the published results can be accomplished using the data provided in [figshare](https://figshare.com/s/69030545b8020de35633).

## Usage example

A pre-trained model for the Li-Mn-Ti-O-F chemical space is available in the ```Example/``` directory. To classify the experimentally measured patterns tabulated in the ```Spectra/``` sub-folder, run the following:

```
python run_CNN.py
```

The characterization of each spectrum should take around 1-2 minutes on a single processor. Once all classifications are made, the predicted phases will be printed along with their associated probabilities.

## Training the model for new compositions

To develop a model that can be used to perform phase identification in a new chemical space, place all relevant CIFs into ```Novel_Space/All_CIFs```. Then navigate to the ```Novel_Space/```directory and execute:

```
python construct_model.py --include_ns
```

This script will:

1) Filter all unique stoichiometric phases from the provided CIFs.

2) Generate hypothetical solid solutions between these materials (if ```--include_ns``` is specified).

3) Simulate augmented XRD spectra from the phases produced by (1) and (2).

4) Train a convolutional neural network on the augmented spectra.

This process may require a substantial amount of computational resources depending on the size of the composition space considered. For example: training our model in the Li-Mn-Ti-O-F space, which included 255 reference phases, required about 12 hours of computational runtime on 16 cores. Necessary computational time should scale linearly with the number of reference phases. Similarily, time is reduced linearly with the number of cores used as all processes executed here are perfectly parallel (i.e., independent of one another).

When the procedure is completed, a trained ```Model.h5``` file will be made available.

## Characterizing multi-phase spectra

In the directory containing ```Model.h5```, place all spectra to be classified in the ```Spectra/``` folder. Then execute:

```
python run_CNN.py
```

Output will appear as:

```
Filename: (name of the spectrum)
Predicted phases: (phase_1 + phase_2 + ...)
Confidence: (probabilities associated with the phases above)
```

Phase labels are denoted as ```formula_spacegroup```.

To plot the line profiles of the predicted phases in the measured spectrum for comparison, the ```--plot``` option may be used:

```
python run_CNN.py --plot
```

Note that the iterative process of phase identification and profile subtraction will proceed until all measured intensities fall below some cutoff value. By default, the cutoff is set to 10% of the maximum diffraction peak intensity. Alternatively, if you are only working with single-phase (or N-phase) patterns, the number of maximum phases considered can be manually set to 1 (or N).

File: autoXRD/dara/data/BGMN-Templates/Structures/Minerals/Anatase.str
PHASE=Anatase // 04-007-0701
MineralName=Anatase //
Formula=Ti_O2 //
SpacegroupNo=141 HermannMauguin=I4_1/a2/m2/d //
PARAM=A=0.3784_0.36^0.39 PARAM=C=0.9514_0.9230^0.9800 //
RP=4 k1=0 k2=0 PARAM=B1=0_0^0.01 GEWICHT=SPHAR4 //
GOAL=GrainSize(1,1,1) //
GOAL:Anatase=GEWICHT*ifthenelse(ifdef(d),exp(my*d*3/4),1)
E=TI+4 Wyckoff=a TDS=0.0045795
E=O-2 Wyckoff=e z=0.20806 TDS=0.0056849

File: autoXRD/dara/data/BGMN-Templates/Structures/Minerals/Biotite1M.str
PHASE=Biotite_M //
SpacegroupNo=12 HermannMauguin=C12/m1 //
PARAM=A=0.5358_0.5304^0.5411 PARAM=B=0.9290_0.9197^0.9383 PARAM=C=1.0240_1.0137^1.0342 //
PARAM=BETA=100.354_99.8^101 //
RP=3 PARAM=B1=0_0^0.008 GEWICHT=SPHAR4 //
GOAL:biotite1m=GEWICHT*ifthenelse(ifdef(d),exp(my*d*3/4),1) //
E=O-2 Wyckoff=i x=0.9823 z=0.8334 TDS=0.0139
E=O-2 Wyckoff=j x=0.3217 y=0.2315 z=0.1645 TDS=0.0137
E=O-2 Wyckoff=j x=0.1298 y=0.1697 z=0.3905 TDS=0.0075
E=O-2 Wyckoff=i x=0.3665 z=0.5994 TDS=0.0084
E=(MG+2(0.4480),FE+2(0.5520)) Wyckoff=h y=0.6546 TDS=0.0085
E=(FE+2(0.5520),MG+2(0.4480)) Wyckoff=c TDS=0.0071
E=K+1 Wyckoff=b TDS=0.0219
E=(AL+3(0.2500),SI+4(0.7500)) Wyckoff=j x=0.0730 y=0.1673 z=0.2228 TDS=0.0075

File: autoXRD/dara/data/BGMN-Templates/Structures/Minerals/Calcite.str
PHASE=Calcite // 04-008-0788
MineralName=Calcite //
Formula=Ca_(CO3) //
SpacegroupNo=167 HermannMauguin=R-32/c //
PARAM=A=0.4991_0.4941^0.5041 PARAM=C=1.7062_1.6891^1.7233  // 
RP=4 k1=0 k2=0 PARAM=B1=0_0^0.01 GEWICHT=SPHAR4 //
GOAL=GrainSize(1,1,1) //
GOAL:Calcite=GEWICHT*ifthenelse(ifdef(d),exp(my*d*3/4),1)
E=CA Wyckoff=b x=0.0000 y=0.0000 z=0.0000 TDS=0.00796938
E=C Wyckoff=a x=0.0000 y=0.0000 z=0.2500 TDS=0.00757986
E=O Wyckoff=e x=0.2573 y=0.0000 z=0.2500 TDS=0.01400168

File: autoXRD/dara/data/BGMN-Templates/Structures/Minerals/Corundum.str
PHASE=Corundum // 04-004-2852
MineralName=Corundum //
Formula=Al2_O3 //
SpacegroupNo=167 Setting=1 HermannMauguin=R-32/c //
PARAM=A=0.4760_0.4712^0.4808 PARAM=C=1.2993_1.2863^1.3123  // 
RP=4 k1=0 k2=0 PARAM=B1=0_0^0.01 GEWICHT=SPHAR4 //
GOAL=GrainSize(1,1,1) //
GOAL:Corundum=GEWICHT*ifthenelse(ifdef(d),exp(my*d*3/4),1)
E=AL+3 Wyckoff=c x=0.0000 y=0.0000 z=0.3522 TDS=0.00224764
E=O-2 Wyckoff=e x=0.3062 y=0.0000 z=0.2500 TDS=0.00271875

File: autoXRD/dara/data/BGMN-Templates/Structures/Minerals/Cristobalite.str
PHASE=Cristobalite // 04-007-2134
MineralName=Cristobalite //
Formula=Si_O2 //
SpacegroupNo=92 HermannMauguin=P4_12_12 Setting=1 //
PARAM=A=0.4972_0.46^0.55 PARAM=C=0.6922_0.6850^0.7000 // 
RP=4 k1=0 k2=0 PARAM=B1=0_0^0.01 GEWICHT=SPHAR4 //
GOAL=GrainSize(1,1,1) //
GOAL:Crystobalite=GEWICHT*ifthenelse(ifdef(d),exp(my*d*3/4),1)
E=SI+4 Wyckoff=a x=0.30028 TDS=0.006397
E=O-2 Wyckoff=b x=0.2392 y=0.1044 z=0.1787 TDS=0.0129192

File: autoXRD/dara/data/BGMN-Templates/Structures/Minerals/Diamond.str
PHASE=Diamondsyn // 04-005-7200
Formula=C //
SpacegroupNo=227 HermannMauguin=F4_1/d-32/m Setting=1 OriginChoice=1 Lattice=Cubic //
PARAM=A=0.357050_0.353480^0.360620 PARAM=B=0.357050_0.353480^0.360620 PARAM=C=0.357050_0.353480^0.360620 //
RP=4 k1=0 k2=0 PARAM=B1=0_0^0.01 GEWICHT=SPHAR4 //
GOAL:Diamondsyn=GEWICHT*ifthenelse(ifdef(d),exp(my*d*3/4),1) //
E=C Wyckoff=a x=0.000000 y=0.000000 z=0.000000 TDS=0.000000

File: autoXRD/dara/data/BGMN-Templates/Structures/Minerals/Dolomite.str
PHASE=Dolomite // 04-008-0789
MineralName=Dolomite //
Formula=Ca_Mg_(CO3)2 //
SpacegropuNo=148 HermannMauguin=R-3 //
PARAM=A=0.4806_0.4758^0.4854 PARAM=C=1.6006_1.5846^1.6166  // 
RP=4 k1=0 k2=0 PARAM=B1=0_0^0.01 GEWICHT=SPHAR4 //
GOAL=GrainSize(1,1,1) //
GOAL:Dolomite=GEWICHT*ifthenelse(ifdef(d),exp(my*d*3/4),1)
E=CA Wyckoff=a  TDS=0.00709822
E=MG Wyckoff=b  TDS=0.00499797
E=C Wyckoff=c z=0.2431 TDS=0.00730351
E=O Wyckoff=f x=0.2482 y=-0.0357 z=0.2440 TDS=0.00840101

File: autoXRD/dara/data/BGMN-Templates/Structures/Minerals/FerrosiliteCa04Fe16.str
PHASE=FerrosiliteCa04Fe16 // cod_9000448
Reference=cod_9000448 //
Formula=Ca0.4_Fe1.6_O6_Si2 //
SpacegroupNo=15 HermannMauguin=C12/c1 Setting=1 CellChoice=1 UniqueAxis=b Lattice=Monoclinic //
PARAM=A=0.976000_0.966240^0.985760 PARAM=B=0.905700_0.896643^0.914757 PARAM=C=0.523400_0.518166^0.528634 //
PARAM=BETA=106.300000_105.237000^107.363000 //
RP=4 k1=0 k2=0 PARAM=B1=0_0^0.01 GEWICHT=SPHAR4 //
GOAL:FerrosiliteCa04Fe16=GEWICHT*ifthenelse(ifdef(d),exp(my*d*3/4),1) //
E=(CA(0.4000),FE(0.6000)) Wyckoff=e x=0.000000 y=0.275100 z=0.250000 TDS=0.017797
E=FE Wyckoff=e x=0.000000 y=0.905000 z=0.250000 TDS=0.006403
E=O Wyckoff=f x=0.121400 y=0.089300 z=0.153500 TDS=0.007801
E=O Wyckoff=f x=0.371200 y=0.241700 z=0.348000 TDS=0.015302
E=O Wyckoff=f x=0.351700 y=0.026100 z=0.998000 TDS=0.011401
E=SI Wyckoff=f x=0.293700 y=0.089100 z=0.244000 TDS=0.006498

File: autoXRD/dara/data/BGMN-Templates/Structures/Minerals/FerrosiliteCa05Fe15.str
PHASE=FerrosiliteCa05Fe15 // cod_9000447
Reference=cod_9000447 //
Formula=Ca0.5_Fe1.5_O6_Si2 //
SpacegroupNo=15 HermannMauguin=C12/c1 Setting=1 CellChoice=1 UniqueAxis=b Lattice=Monoclinic //
PARAM=A=0.978100_0.968319^0.987881 PARAM=B=0.907200_0.898128^0.916272 PARAM=C=0.524600_0.519354^0.529846 //
PARAM=BETA=106.600000_105.534000^107.666000 //
RP=4 k1=0 k2=0 PARAM=B1=0_0^0.01 GEWICHT=SPHAR4 //
GOAL:FerrosiliteCa05Fe15=GEWICHT*ifthenelse(ifdef(d),exp(my*d*3/4),1) //
E=(CA(0.5000),FE(0.5000)) Wyckoff=e x=0.000000 y=0.274700 z=0.250000 TDS=0.018500
E=FE Wyckoff=e x=0.000000 y=0.904700 z=0.250000 TDS=0.007998
E=O Wyckoff=f x=0.120700 y=0.089300 z=0.151700 TDS=0.008204
E=O Wyckoff=f x=0.370600 y=0.242600 z=0.349600 TDS=0.017497
E=O Wyckoff=f x=0.352000 y=0.025500 z=0.995700 TDS=0.012602
E=SI Wyckoff=f x=0.293600 y=0.089800 z=0.243400 TDS=0.007501

File: autoXRD/dara/data/BGMN-Templates/Structures/Minerals/Fluorite.str
PHASE=Fluorite // 04-002-2191
MineralName=Fluorite //
Formula=Ca_F2 //
SpacegroupNo=225 HermannMauguin=F4/m-32/m //
PARAM=A=0.5463_0.54^0.55 //
RP=4 k1=0 k2=0 PARAM=B1=0_0^0.01 GEWICHT=SPHAR4 //
GOAL=GrainSize(1,1,1) //
GOAL:Fluorite=GEWICHT*ifthenelse(ifdef(d),exp(my*d*3/4),1)
E=CA+2 Wyckoff=a TDS=0.0041
E=F-1  Wyckoff=c TDS=0.0062

File: autoXRD/dara/data/BGMN-Templates/Structures/Minerals/Goethite.str
PHASE=FeOOH_Goethite // 04-015-2898
MineralName=Goethite //
Formula=Fe_O_(OH) //
SpacegroupNo=62 HermannMauguin=P2_1/b2_1/n2_1/m Setting=3 Lattice=Orthorhombic //
PARAM=A=0.4605_0.4505^0.4705 PARAM=B=0.9960_0.9860^1.0060 PARAM=C=0.3023_0.2923^0.3123 // 
RP=4 k1=0 k2=0 PARAM=B1=0_0^0.01 GEWICHT=SPHAR4 //
GOAL=GrainSize(1,1,1) //
GOAL:Goethite=GEWICHT*ifthenelse(ifdef(d),exp(my*d*3/4),1)
E=FE+3 Wyckoff=c x=0.0477 y=-0.1461
E=O-2 Wyckoff=c x=0.708 y=0.1996
E=O-2 Wyckoff=c x=0.204 y=0.0531

File: autoXRD/dara/data/BGMN-Templates/Structures/Minerals/Graphite-2h.str
PHASE=Graphite-2H // 04-014-0362
MineralName=Graphite-2H //
Formula=C //
SpacegroupNo=194 HermannMauguin=P6_3/m2/m2/c //
PARAM=A=0.2465_0.240^0.252 PARAM=C=0.6753_0.6680^0.6800 // 
RP=4 k1=0 k2=0 PARAM=B1=0_0^0.01 GEWICHT=SPHAR4 //
GOAL=GrainSize(1,1,1) //
GOAL:Graphite2h=GEWICHT*ifthenelse(ifdef(d),exp(my*d*3/4),1)
E=C Wyckoff=b
E=C Wyckoff=c

File: autoXRD/dara/data/BGMN-Templates/Structures/Minerals/Graphite-3r.str
PHASE=Graphite-3R // 04-007-2076
MineralName=Graphite-3R //
Formula=C //
SpacegroupNo=166 HermannMauguin=R-32/m Setting=1 Lattice=Trigonal UniqueAxis=c //
PARAM=A=0.2461_0.2400^0.2500 PARAM=C=1.0060_0.9960^1.0160 //
RP=4 k1=0 k2=0 PARAM=B1=0_0^0.01 GEWICHT=SPHAR4 //
GOAL=GrainSize(1,1,1) //
GOAL:Graphite3r=GEWICHT*ifthenelse(ifdef(d),exp(my*d*3/4),1)
E=C Wyckoff=c z=0.16667

File: autoXRD/dara/data/BGMN-Templates/Structures/Minerals/Gypsum.str
PHASE=Gypsum // 04-016-3025
Reference=04-016-3025 //
MineralName=Gypsum //
Formula=Ca_(_S_O4_)_(_H2_O_)2 //
SpacegroupNo=15 HermannMauguin=I12/a1 //
PARAM=A=0.654400_0.647856^0.660944 PARAM=B=1.524500_1.509255^1.539745 PARAM=C=0.569290_0.563597^0.574983 //
PARAM=BETA=118.480000_117.295200^119.664800  //
RP=4 PARAM=k1=0_0^1 PARAM=k2=0_0^0.0001 B1=ANISO^0.01 GEWICHT=SPHAR6 //
GOAL:Gypsum=GEWICHT*ifthenelse(ifdef(d),exp(my*d*3/4),1) //
E=CA Wyckoff=e y=0.420000  TDS=0.00268450
E=S Wyckoff=e y=0.922600 TDS=0.00165810
E=O Wyckoff=f x=0.550000 y=0.133300 z=0.963000 TDS=0.00821150
E=O Wyckoff=f x=0.666000 y=0.021700 z=0.759000 TDS=0.00671130
E=O Wyckoff=f x=0.457000 y=0.183300 z=0.375000 TDS=0.01050130
E=H Wyckoff=f x=0.509000 y=0.165000 z=0.247000 TDS=0.01579140
E=H Wyckoff=f x=0.491000 y=0.242000 z=0.399000 TDS=0.01737050

File: autoXRD/dara/data/BGMN-Templates/Structures/Minerals/Gyrolite.str
PHASE=Gyrolite // 04-012-5393
Formula=Na_Ca16_Al_Si23_O60_(OH)8_(H2O)14 //
SpacegroupNo=2 HermannMauguin=P-1 Setting=1 Lattice=Triclinic //
PARAM=A=0.974000_0.964260^0.983740 PARAM=B=0.974000_0.964260^0.983740 PARAM=C=2.240000_2.217600^2.262400 //
PARAM=ALPHA=95.700000_94.743000^96.657000 PARAM=BETA=91.500000_90.585000^92.415000 PARAM=GAMMA=60.0_59.0^61.0 //
RP=4 k1=0 k2=0 PARAM=B1=0_0^0.01 GEWICHT=SPHAR4 //
GOAL:Gyrolite=GEWICHT*ifthenelse(ifdef(d),exp(my*d*3/4),1) //
E=CA Wyckoff=i x=0.704800 y=0.390200 z=0.167300 TDS=0.000000
E=CA Wyckoff=i x=0.276200 y=0.101400 z=0.144600 TDS=0.000000
E=CA Wyckoff=i x=0.982400 y=0.242500 z=0.144800 TDS=0.000000
E=CA Wyckoff=i x=0.840400 y=0.805900 z=0.144700 TDS=0.000000
E=CA Wyckoff=i x=0.425900 y=0.535700 z=0.168400 TDS=0.000000
E=CA Wyckoff=i x=0.561300 y=0.968900 z=0.168200 TDS=0.000000
E=CA Wyckoff=i x=0.128100 y=0.670100 z=0.167400 TDS=0.000000
E=SI(0.9580) Wyckoff=i x=0.219300 y=0.328400 z=0.033100 TDS=0.000000
E=AL(0.0420) Wyckoff=i x=0.219300 y=0.328400 z=0.033100 TDS=0.000000
E=SI(0.9580) Wyckoff=i x=0.308600 y=0.095200 z=0.967100 TDS=0.000000
E=AL(0.0420) Wyckoff=i x=0.308600 y=0.095200 z=0.967100 TDS=0.000000
E=SI(0.9580) Wyckoff=i x=0.113000 y=0.801200 z=0.032800 TDS=0.000000
E=AL(0.0420) Wyckoff=i x=0.113000 y=0.801200 z=0.032800 TDS=0.000000
E=SI(0.9580) Wyckoff=i x=0.344700 y=0.683800 z=0.048500 TDS=0.000000
E=AL(0.0420) Wyckoff=i x=0.344700 y=0.683800 z=0.048500 TDS=0.000000
E=SI(0.9580) Wyckoff=i x=0.426700 y=0.331900 z=0.282900 TDS=0.000000
E=AL(0.0420) Wyckoff=i x=0.426700 y=0.331900 z=0.282900 TDS=0.000000
E=SI(0.9580) Wyckoff=i x=0.823800 y=0.221500 z=0.283100 TDS=0.000000
E=AL(0.0420) Wyckoff=i x=0.823800 y=0.221500 z=0.283100 TDS=0.000000
E=SI(0.9580) Wyckoff=i x=0.936700 y=0.730100 z=0.281800 TDS=0.000000
E=AL(0.0420) Wyckoff=i x=0.936700 y=0.730100 z=0.281800 TDS=0.000000
E=SI(0.9580) Wyckoff=i x=0.187300 y=0.460200 z=0.282000 TDS=0.000000
E=AL(0.0420) Wyckoff=i x=0.187300 y=0.460200 z=0.282000 TDS=0.000000
E=SI(0.9580) Wyckoff=i x=0.699600 y=0.854400 z=0.280800 TDS=0.000000
E=AL(0.0420) Wyckoff=i x=0.699600 y=0.854400 z=0.280800 TDS=0.000000
E=SI(0.9580) Wyckoff=i x=0.305600 y=0.969900 z=0.280000 TDS=0.000000
E=AL(0.0420) Wyckoff=i x=0.305600 y=0.969900 z=0.280000 TDS=0.000000
E=SI(0.9580) Wyckoff=i x=0.746100 y=0.452800 z=0.355700 TDS=0.000000
E=AL(0.0420) Wyckoff=i x=0.746100 y=0.452800 z=0.355700 TDS=0.000000
E=SI(0.9580) Wyckoff=i x=0.416900 y=0.788900 z=0.351600 TDS=0.000000
E=AL(0.0420) Wyckoff=i x=0.416900 y=0.788900 z=0.351600 TDS=0.000000
E=O Wyckoff=i x=0.241600 y=0.301100 z=0.100800 TDS=0.000000
E=O Wyckoff=i x=0.237200 y=0.009200 z=0.900100 TDS=0.000000
E=O Wyckoff=i x=0.066300 y=0.814300 z=0.100200 TDS=0.000000
E=O Wyckoff=i x=0.516600 y=0.138000 z=0.116500 TDS=0.000000
E=O Wyckoff=i x=0.928300 y=0.436400 z=0.116400 TDS=0.000000
E=O Wyckoff=i x=0.632900 y=0.547800 z=0.116000 TDS=0.000000
E=O Wyckoff=i x=0.185100 y=0.487100 z=0.212700 TDS=0.000000
E=O Wyckoff=i x=0.639100 y=0.796300 z=0.210000 TDS=0.000000
E=O Wyckoff=i x=0.323400 y=0.935900 z=0.209600 TDS=0.000000
E=O Wyckoff=i x=0.465900 y=0.342000 z=0.213800 TDS=0.000000
E=O Wyckoff=i x=0.777000 y=0.219300 z=0.213000 TDS=0.000000
E=O Wyckoff=i x=0.898100 y=0.655700 z=0.212600 TDS=0.000000
E=O Wyckoff=i x=0.040000 y=0.063800 z=0.187800 TDS=0.000000
E=O Wyckoff=i x=0.361700 y=0.707900 z=0.120800 TDS=0.000000
E=O Wyckoff=i x=0.254100 y=0.228700 z=0.979300 TDS=0.000000
E=O Wyckoff=i x=0.241800 y=0.979400 z=0.020200 TDS=0.000000
E=O Wyckoff=i x=0.029500 y=0.266000 z=0.020200 TDS=0.000000
E=O Wyckoff=i x=0.328000 y=0.515500 z=0.021600 TDS=0.000000
E=O Wyckoff=i x=0.495900 y=0.818800 z=0.023000 TDS=0.000000
E=O Wyckoff=i x=0.182100 y=0.688400 z=0.021400 TDS=0.000000
E=O Wyckoff=i x=0.301100 y=0.391700 z=0.298500 TDS=0.000000
E=O Wyckoff=i x=0.770000 y=0.042400 z=0.299600 TDS=0.000000
E=O Wyckoff=i x=0.120500 y=0.857500 z=0.295500 TDS=0.000000
E=O Wyckoff=i x=0.340000 y=0.151800 z=0.299400 TDS=0.000000
E=O Wyckoff=i x=0.017500 y=0.326900 z=0.299900 TDS=0.000000
E=O Wyckoff=i x=0.854300 y=0.829900 z=0.298500 TDS=0.000000
E=O Wyckoff=i x=0.436600 y=0.819300 z=0.424100 TDS=0.000000
E=O Wyckoff=i x=0.768600 y=0.481700 z=0.426800 TDS=0.000000
E=O Wyckoff=i x=0.244000 y=0.623600 z=0.325200 TDS=0.000000
E=O Wyckoff=i x=0.562000 y=0.766900 z=0.323900 TDS=0.000000
E=O Wyckoff=i x=0.421200 y=0.938500 z=0.321400 TDS=0.000000
E=O Wyckoff=i x=0.580200 y=0.438000 z=0.330400 TDS=0.000000
E=O Wyckoff=i x=0.740200 y=0.287000 z=0.327100 TDS=0.000000
E=O Wyckoff=i x=0.890400 y=0.597000 z=0.324600 TDS=0.000000
E=CA Wyckoff=i x=0.330200 y=0.671800 z=0.498300 TDS=0.000000
E=O Wyckoff=i x=0.291900 y=0.874000 z=0.546400 TDS=0.000000
E=O Wyckoff=i x=0.078400 y=0.547500 z=0.439100 TDS=0.000000
E=O Wyckoff=i x=0.393100 y=0.489200 z=0.447800 TDS=0.000000
E=O Wyckoff=i x=0.587700 y=0.830300 z=0.558200 TDS=0.000000
E=NA Wyckoff=b x=0.000000 y=0.000000 z=0.500000 TDS=0.000000
E=O Wyckoff=i x=0.768400 y=0.774800 z=0.442200 TDS=0.000000
E=O Wyckoff=i x=0.947000 y=0.825500 z=0.586400 TDS=0.000000
E=O Wyckoff=i x=0.868700 y=0.117400 z=0.548900 TDS=0.000000

File: autoXRD/dara/data/BGMN-Templates/Structures/Minerals/Halite.str
PHASE=Halite // COD9003308
MineralName=Halite //
Formula=NaCl //
SpacegroupNo=225 Setting=1 HermannMauguin=F4/m-32/m Lattice=Cubic //
PARAM=A=0.564010_0.558370^0.569650  //
RP=4 k1=0 k2=0 B1=ANISO^0.01 GEWICHT=SPHAR0 //
GOAL=GrainSize(1,1,1) //
GOAL:Halite=GEWICHT*ifthenelse(ifdef(d),exp(my*d*3/4),1) //
E=NA Wyckoff=a x=0.00000000 y=0.00000000 z=0.00000000 TDS=0.00000000
E=CL Wyckoff=b x=0.50000000 y=0.50000000 z=0.50000000 TDS=0.00000000

File: autoXRD/dara/data/BGMN-Templates/Structures/Minerals/Hematite.str
PHASE=Hematite // 04-003-2900
MineralName=Hematite //
Formula=Fe2_O3 //
SpacegroupNo=167 //
PARAM=A=0.5034_0.501^0.507 PARAM=C=1.3748_1.37^1.383 //
RP=4 k1=0 k2=0 PARAM=B1=0_0^0.01 GEWICHT=SPHAR4 //
GOAL=GrainSize(1,1,1) //
GOAL:Hematite=GEWICHT*ifthenelse(ifdef(d),exp(my*d*3/4),1) //
E=FE+3  Wyckoff=c z=0.3553 TDS=0.0061876
E=O-2  Wyckoff=e x=0.3058 TDS=0.0068187

File: autoXRD/dara/data/BGMN-Templates/Structures/Minerals/Loellingite.str
PHASE=Loellingite // ICDD790251
SpacegroupNo=58 HermannMauguin=P2_1/n2_1/n2/m //
Group=Sulfide Formula=Fe_As2 ICDD=790251 Reference=65168 //
PARAM=A=0.53_0.5274^0.5326 PARAM=B=0.5984_0.5954^0.6014 PARAM=C=0.2882_0.2868^0.2896 //
//
PARAM=B1=0_0^0.005 GOAL=GrainSize(1,0,0) PARAM=k2=0_0^0.000010 GOAL=sqrt(k2) RP=4 //
GEWICHT=SPHAR4 GOAL:Loellingite=GEWICHT*ifthenelse(ifdef(d),exp(my*d*3/4),1)
E=(FE(1))  Wyckoff=a x=0 y=0 z=0 TDS=0.0045
E=(AS(1))  Wyckoff=g x=0.824 y=0.6375 z=0 TDS=0.005

File: autoXRD/dara/data/BGMN-Templates/Structures/Minerals/Magnetite.str
PHASE=Magnetite // 04-005-4319
MineralName=Magnetite //
Formula=Fe3_O4 //
SpacegroupNo=227 HermannMauguin=F4_1/d-32/m Setting=2 Lattice=Cubic OriginChoice=2 //
PARAM=A=0.83958_0.77958^0.90958 //
RP=4 k1=0 k2=0 PARAM=B1=0_0^0.01 GEWICHT=SPHAR4 //
GOAL=GrainSize(1,1,1) //
GOAL:Magnetite=GEWICHT*ifthenelse(ifdef(d),exp(my*d*3/4),1)
E=FE+3 Wyckoff=d TDS=0.0047 // octahedral
E=FE+2 Wyckoff=a TDS=0.0037 // tetrahedral
E=O-2 Wyckoff=e x=0.2547 TDS=0.0064

File: autoXRD/dara/data/BGMN-Templates/Structures/Minerals/MicroInt1.str
PHASE=MICROCLINE_intermediate1 //
SpacegroupNo=2 HermannMauguin=C-1 //
PARAM=A=0.8643_0.8557^0.8729 PARAM=B=1.2929_1.2800^1.3058 PARAM=C=0.7190_0.7118^0.7262 //
PARAM=ALPHA=90.1_89.5^90.5 PARAM=BETA=116.2_115.5^117 PARAM=GAMMA=89.6_89.2^90.1 //
RP=4 k1=0 k2=0 PARAM=B1=0_0^0.01 GEWICHT=SPHAR4 
GOAL:microint1=GEWICHT*ifthenelse(ifdef(d),exp(my*d*3/4),1) //
E=K+1 TDS=0.0233 Wyckoff=i x=0.2867 y=0.9985 z=0.1406
E=(SI+4(0.7500),AL+3(0.2500)) TDS=0.0092 Wyckoff=i x=0.0095 y=0.1844 z=0.2225
E=(SI+4(0.7500),AL+3(0.2500)) TDS=0.009 Wyckoff=i x=0.0091 y=0.8168 z=0.2249
E=(SI+4(0.7500),AL+3(0.2500)) TDS=0.0097 Wyckoff=i x=0.7105 y=0.1184 z=0.3413
E=(SI+4(0.7500),AL+3(0.2500)) TDS=0.0109 Wyckoff=i x=0.7095 y=0.8826 z=0.3433
E=O-2 TDS=0.0212 Wyckoff=i x=0.0005 y=0.1440 z=0.9977
E=O-2 TDS=0.0201 Wyckoff=i x=0.6382 y=0.0011 z=0.2809
E=O-2 TDS=0.0240 Wyckoff=i x=0.8251 y=0.1472 z=0.2228
E=O-2 TDS=0.0250 Wyckoff=i x=0.8278 y=0.8534 z=0.2274
E=O-2 TDS=0.0196 Wyckoff=i x=0.0367 y=0.3116 z=0.2580
E=O-2 TDS=0.0178 Wyckoff=i x=0.0378 y=0.6903 z=0.2602
E=O-2 TDS=0.0193 Wyckoff=i x=0.1815 y=0.1240 z=0.4075
E=O-2 TDS=0.0197 Wyckoff=i x=0.1790 y=0.8749 z=0.4085

File: autoXRD/dara/data/BGMN-Templates/Structures/Minerals/Periclase.str
PHASE=MgO // 04-010-4039
MineralName=Periclase //
Formula=Mg_O //
SpacegroupNo=225 HermannMauguin=F4/m-32/m //
PARAM=A=0.4214_0.400^0.425 // 
RP=4 k1=0 k2=0 PARAM=B1=0_0^0.01 GEWICHT=SPHAR4 //
GOAL=GrainSize(1,1,1) //
GOAL:MgO=GEWICHT*ifthenelse(ifdef(d),exp(my*d*3/4),1)
E=MG+2 Wyckoff=a x=0.0000 y=0.0000 z=0.0000 TDS=0.0031583
E=O-2 Wyckoff=b x=0.5000 y=0.5000 z=0.5000 TDS=0.0033951

File: autoXRD/dara/data/BGMN-Templates/Structures/Minerals/Portlandite.str
PHASE=Portlandite // 04-010-3117
MineralName=Portlandite //
Formula=Ca_(OH)2 //
SpacegroupNo=164 HermannMauguin=P-32/m1 //
PARAM=A=0.3589_0.3553^0.3625 PARAM=C=0.4911_0.4862^0.4960  // 
RP=4 k1=0 k2=0 PARAM=B1=0_0^0.01 GEWICHT=SPHAR4 //
GOAL=GrainSize(1,1,1) //
GOAL:Portlandite=GEWICHT*ifthenelse(ifdef(d),exp(my*d*3/4),1)
E=CA Wyckoff=a x=0.0000 y=0.0000 z=0.0000 TDS=0.00247398
E=O Wyckoff=d x=0.3333 y=0.6667 z=0.7659 TDS=0.00297404
E=H Wyckoff=d x=0.3333 y=0.6667 z=0.5715 TDS=0.02102884

File: autoXRD/dara/data/BGMN-Templates/Structures/Minerals/Quartz-p3121-HP.str
PHASE=SiliconOxide // 
Formula= //
SpacegroupNo=152 HermannMauguin=P3_121 Setting=1 UniqueAxis=c Lattice=Trigonal //
PARAM=A=0.467640_0.462964^0.472316 PARAM=B=0.467640_0.462964^0.472316 PARAM=C=0.524750_0.519502^0.529997 //
RP=4 k1=0 k2=0 PARAM=B1=0_0^0.01 GEWICHT=SPHAR4 //
GOAL:SiliconOxide=GEWICHT*ifthenelse(ifdef(d),exp(my*d*3/4),1) //
E=SI Wyckoff=a x=0.450300 y=0.000000 z=0.333300 TDS=0.003900
E=O Wyckoff=c x=0.401200 y=0.297100 z=0.237200 TDS=0.006782

File: autoXRD/dara/data/BGMN-Templates/Structures/Minerals/Quartz-p3221.str
PHASE=SiO2p3221 // 04-012-0490
MineralName=Quartz //
Formula=Si_O2 //
SpacegropuNo=154 HermannMauguin=P3_221 //
PARAM=A=0.4914_0.4867^0.4965 PARAM=C=0.5406_0.5351^0.5459  // 
RP=4 k1=0 k2=0 PARAM=B1=0_0^0.01 GEWICHT=SPHAR4 //
GOAL=GrainSize(1,1,1) //
GOAL:SiO2p3221=GEWICHT*ifthenelse(ifdef(d),exp(my*d*3/4),1)
E=SI+4 Wyckoff=a x=0.4723 TDS=0.0059533
E=O-2 Wyckoff=c x=0.416 y=0.2658 z=0.7881 TDS=0.0137938

File: autoXRD/dara/data/BGMN-Templates/Structures/Minerals/Rutile.str
PHASE=Rutile  // 04-003-0648
MineralName=Rutile //
Formula=Ti_O2 //
SpacegroupNo=136 HermannMauguin=P4_2/m2_1/n2/m //
PARAM=A=0.4594_0.456^0.464 PARAM=C=0.2959_0.295^0.297 //
RP=4 k1=0 k2=0 PARAM=B1=0_0^0.01 GEWICHT=SPHAR4 //
GOAL=GrainSize(1,1,1) //
GOAL:Rutile=GEWICHT*ifthenelse(ifdef(d),exp(my*d*3/4),1)
E=TI+4 Wyckoff=a TDS=0.007
E=O-2 Wyckoff=f x=0.306 TDS=0.007

File: autoXRD/dara/data/BGMN-Templates/Structures/Minerals/Spinel.str
PHASE=Spinel // 04-007-2712
SpacegroupNo=227 HermannMauguin=F4_1/d-32/m Setting=1 //
PARAM=A=0.8086_0.7986^0.8186 // 
RP=4 k1=0 k2=0 PARAM=B1=0_0^0.01 GEWICHT=SPHAR4 //
GOAL=GrainSize(1,1,1) //
GOAL:Spinel=GEWICHT*ifthenelse(ifdef(d),exp(my*d*3/4),1)
pMg=0.794
pAl=0.897
E=(MG+2(pMg),AL+3(1-pMg)) Wyckoff=a TDS=0.004159
E=(AL+3(pAl),MG+2(1-pAl)) Wyckoff=d TDS=0.0034266
E=O-2 Wyckoff=e x=0.3872 TDS=0.0059115

File: autoXRD/dara/data/BGMN-Templates/Structures/Minerals/Tuite.str
PHASE=Tuite // 04-002-4776
MineralName=Tuite //
Formula=Ca3_(PO4)2 //
SpacegroupNo=166 HermannMauguin=R-32/m Setting=1 //
PARAM=A=0.5247898_0.514^0.5341 PARAM=C=1.8690996_1.8487^1.8860  // 
RP=4 k1=0 k2=0 PARAM=B1=0_0^0.01 GEWICHT=SPHAR4 //
GOAL=GrainSize(1,1,1) //
GOAL:Tuite=GEWICHT*ifthenelse(ifdef(d),exp(my*d*3/4),1)
E=CA Wyckoff=a TDS=0.012
E=CA Wyckoff=c z=0.2035 TDS=0.008
E=P Wyckoff=c z=0.4030 TDS=0.002
E=O Wyckoff=c z=0.3223 TDS=0.019
E=O Wyckoff=h x=0.8388 y=0.1612 z=0.4338 TDS=0.015

File: autoXRD/dara/data/BGMN-Templates/Structures/Minerals/Wustite.str
PHASE=Wustite // 04-001-9939
Formula=FeO //
MineralName=Wustite
SpacegroupNo=225 HermannMauguin=F4/m-32/m Setting=1 Lattice=Cubic //
PARAM=A=0.431000_0.426690^0.435310 PARAM=B=0.431000_0.426690^0.435310 PARAM=C=0.431000_0.426690^0.435310 //
RP=4 k1=0 k2=0 PARAM=B1=0_0^0.01 GEWICHT=SPHAR4 //
GOAL:Wustite=GEWICHT*ifthenelse(ifdef(d),exp(my*d*3/4),1) //
E=FE Wyckoff=a x=0.000000 y=0.000000 z=0.000000 TDS=0.000000
E=O Wyckoff=b x=0.500000 y=0.500000 z=0.500000 TDS=0.000000

File: autoXRD/dara/data/BGMN-Templates/Structures/Minerals/Zincite.str
PHASE=ZnO // 04-003-2106
Formula=Zn_O //
MineralName=Zincite //
SpacegroupNo=186 HermannMauguin=P6_3mc //
PARAM=A=0.3250_0.320^0.330 PARAM=C=0.5207_0.515^0.525 // 
RP=4 k1=0 k2=0 PARAM=B1=0_0^0.01 GEWICHT=SPHAR4 //
GOAL=GrainSize(1,1,1) //
GOAL:ZnO=GEWICHT*ifthenelse(ifdef(d),exp(my*d*3/4),1)
E=ZN+2 Wyckoff=b z=0.0 TDS=0.0055
E=O-2 Wyckoff=b z=0.3817 TDS=0.0055
