Repository: njszym/XRD-AutoAnalyzer

# An automatic analysis tool for XRD

A package designed to automate the process of phase identification from XRD spectra using a probabilistic deep learning trained with physics-informed data augmentation.

The corresponding manuscript will be made available soon. Reproducing the published results can be accomplished using the data provided in [figshare](https://figshare.com/s/69030545b8020de35633).

## Usage example

A pre-trained model for the Li-Mn-Ti-O-F chemical space is available in the ```Example/``` directory. To classify the experimentally measured patterns tabulated in the ```Spectra/``` sub-folder, run the following:

```
python run_CNN.py
```

The characterization of each spectrum should take around 1-2 minutes on a single processor. Once all classifications are made, the predicted phases will be printed along with their associated probabilities.

## Training the model for new compositions

To develop a model that can be used to perform phase identification in a new chemical space, place all relevant CIFs into ```Novel_Space/All_CIFs```. Then navigate to the ```Novel_Space/```directory and execute:

```
python construct_model.py --include_ns
```

This script will:

1) Filter all unique stoichiometric phases from the provided CIFs.

2) Generate hypothetical solid solutions between these materials (if ```--include_ns``` is specified).

3) Simulate augmented XRD spectra from the phases produced by (1) and (2).

4) Train a convolutional neural network on the augmented spectra.

This process may require a substantial amount of computational resources depending on the size of the composition space considered. For example: training our model in the Li-Mn-Ti-O-F space, which included 255 reference phases, required about 12 hours of computational runtime on 16 cores. Necessary computational time should scale linearly with the number of reference phases. Similarily, time is reduced linearly with the number of cores used as all processes executed here are perfectly parallel (i.e., independent of one another).

When the procedure is completed, a trained ```Model.h5``` file will be made available.

## Characterizing multi-phase spectra

In the directory containing ```Model.h5```, place all spectra to be classified in the ```Spectra/``` folder. Then execute:

```
python run_CNN.py
```

Output will appear as:

```
Filename: (name of the spectrum)
Predicted phases: (phase_1 + phase_2 + ...)
Confidence: (probabilities associated with the phases above)
```

Phase labels are denoted as ```formula_spacegroup```.

To plot the line profiles of the predicted phases in the measured spectrum for comparison, the ```--plot``` option may be used:

```
python run_CNN.py --plot
```

Note that the iterative process of phase identification and profile subtraction will proceed until all measured intensities fall below some cutoff value. By default, the cutoff is set to 10% of the maximum diffraction peak intensity. Alternatively, if you are only working with single-phase (or N-phase) patterns, the number of maximum phases considered can be manually set to 1 (or N).

File: autoXRD/dara/data/BGMN-Templates/Structures/Minerals/Albite.str
PHASE=Albite // 04-007-5466
Reference=04-007-5466 //
Formula=Na_Al_Si3_O8 //
SpacegroupNo=2 Setting=2 HermannMauguin=C-1 //
PARAM=A=0.814900 PARAM=B=1.284000 PARAM=C=0.712000  //
PARAM=ALPHA=93.830000 PARAM=BETA=116.470000 GAMMA=89.510000  //
RP=4 k1=0 k2=0 PARAM=B1=0_0^0.01 GEWICHT=SPHAR4 //
GOAL:Albite=GEWICHT*ifthenelse(ifdef(d),exp(my*d*3/4),1) //
E=NA Wyckoff=i x=0.272100 y=0.001700 z=0.138500 TDS=0.06820000
E=(SI(0.75),AL(0.25)) Wyckoff=i x=0.008800 y=0.165740 z=0.212420 TDS=0.00764000
E=(SI(0.75),AL(0.25)) Wyckoff=i x=0.004270 y=0.816030 z=0.231670 TDS=0.00777000
E=(SI(0.75),AL(0.25)) Wyckoff=i x=0.690860 y=0.108570 z=0.317950 TDS=0.00778000
E=(SI(0.75),AL(0.25)) Wyckoff=i x=0.683950 y=0.878700 z=0.356260 TDS=0.00750000
E=O Wyckoff=i x=0.005200 y=0.133800 z=0.978000 TDS=0.01500000
E=O Wyckoff=i x=0.592000 y=0.992400 z=0.279100 TDS=0.01170000
E=O Wyckoff=i x=0.817800 y=0.108600 z=0.194900 TDS=0.01530000
E=O Wyckoff=i x=0.818800 y=0.847600 z=0.249600 TDS=0.01730000
E=O Wyckoff=i x=0.015300 y=0.293900 z=0.275700 TDS=0.01400000
E=O Wyckoff=i x=0.021800 y=0.688800 z=0.221100 TDS=0.01410000
E=O Wyckoff=i x=0.199100 y=0.111000 z=0.387600 TDS=0.01360000
E=O Wyckoff=i x=0.186800 y=0.867200 z=0.430500 TDS=0.01510000

File: autoXRD/dara/data/BGMN-Templates/Structures/Minerals/Anhydrite.str
PHASE=Anhydrite // 04-007-6682
MineralName=Anhydrite //
Formula=Ca_(SO4) //
SpacegroupNo=63 HermannMauguin=B2/m2_1/m2/b Setting=6 //
PARAM=A=0.6992_0.6892^0.7092 PARAM=B=0.6999_0.6899^0.7099 PARAM=C=0.6240_0.6140^0.6340 //
RP=4 k1=0 k2=0 PARAM=B1=0_0^0.01 GEWICHT=SPHAR4 //
GOAL=GrainSize(1,1,1) //
GOAL:Anhydrite=GEWICHT*ifthenelse(ifdef(d),exp(my*d*3/4),1)
E=CA Wyckoff=c x=0.0000 y=0.7500 z=0.6522 TDS=0.0077611
E=S Wyckoff=c x=0.0000 y=0.7500 z=0.1556 TDS=0.0069139
E=O Wyckoff=g x=0.1700 y=0.7500 z=0.0157 TDS=0.0113528
E=O Wyckoff=f x=0.0000 y=0.5814 z=0.2972 TDS=0.0110200

File: autoXRD/dara/data/BGMN-Templates/Structures/Minerals/Aragonite.str
PHASE=Aragonite // 01-071-2396
MineralName=Aragonite // ICSD15198 AMCSD0000236
Formula=Ca_(CO3) //
SpacegroupNo=62 HermannMauguin=P2_1/m2_1/c2_1/n //
PARAM=A=0.4962_0.4912^0.5011 PARAM=B=0.7971_0.7891^0.8050 PARAM=C=0.5739_0.5682^0.5797  // 
RP=4 k1=0 k2=0 PARAM=B1=0_0^0.01 GEWICHT=SPHAR4 //
GOAL=GrainSize(1,1,1) //
GOAL:Aragonite=GEWICHT*ifthenelse(ifdef(d),exp(my*d*3/4),1)
E=CA Wyckoff=c x=0.2500 y=0.4151 z=0.2403 TDS=0.00667712
E=C Wyckoff=c x=0.2500 y=0.7627 z=0.0850 TDS=0.00802201
E=O Wyckoff=c x=0.2500 y=0.9231 z=0.0952 TDS=0.01247518
E=O Wyckoff=d x=0.4729 y=0.6801 z=0.0870 TDS=0.01194880

File: autoXRD/dara/data/BGMN-Templates/Structures/Minerals/Arcanite.str
PHASE=K2SO4 // 04-006-8317
MineralName=Arcanite //
Formula=K2_(SO4) //
SpacegroupNo=62 HermannMauguin=P2_1/n2_1/a2_1/m //
PARAM=A=0.7476_0.7401^0.7551 PARAM=B=1.0071_0.9970^1.0172 PARAM=C=0.5763_0.5705^0.5821  // 
RP=4 k1=0 k2=0 PARAM=B1=0_0^0.01 GEWICHT=SPHAR4 //
GOAL=GrainSize(1,1,1) //
GOAL:K2SO4=GEWICHT*ifthenelse(ifdef(d),exp(my*d*3/4),1)
E=K Wyckoff=c x=0.6738 y=0.4106 z=0.2500 TDS=0.01813112
E=K Wyckoff=c x=-0.0110 y=0.7041 z=0.2500 TDS=0.01634670
E=S Wyckoff=c x=0.2330 y=0.4197 z=0.2500 TDS=0.01176457
E=O Wyckoff=c x=0.0379 y=0.4166 z=0.2500 TDS=0.02264219
E=O Wyckoff=c x=0.2963 y=0.5582 z=0.2500 TDS=0.01963656
E=O Wyckoff=d x=0.3009 y=0.3522 z=0.0412 TDS=0.02233952

File: autoXRD/dara/data/BGMN-Templates/Structures/Minerals/Ardealite.str
PHASE=Ardealite // 04-011-6882
MineralName=Ardealite //
Formula=Ca2_H_(PO4)_(SO4)_(H2O)4 //
SpacegroupNo=9 HermannMauguin=C1c1 //
PARAM=A=0.5721_0.5664^0.5778 PARAM=B=3.0992_3.0682^3.1302 PARAM=C=0.6250_0.6188^0.6312  // 
PARAM=BETA=117.26_116.09^118.43  // 
RP=4 k1=0 k2=0 PARAM=B1=0_0^0.01 GEWICHT=SPHAR4 //
GOAL=GrainSize(1,1,1) //
GOAL:Ardealite=GEWICHT*ifthenelse(ifdef(d),exp(my*d*3/4),1)
E=CA Wyckoff=a x=0.5000 y=0.0383 z=0.2500 TDS=0.01500180
E=CA Wyckoff=a x=0.5900 y=0.2120 z=0.4280 TDS=0.01099869
E=(S(0.5),P(0.5)) Wyckoff=a x=0.9990 y=0.0388 z=0.7470 TDS=0.00600072
E=(S(0.5),P(0.5)) Wyckoff=a x=0.5920 y=0.2111 z=0.9370 TDS=0.01599665
E=O Wyckoff=a x=0.9420 y=0.0700 z=0.5490 TDS=0.01699941
E=O Wyckoff=a x=0.0380 y=0.0632 z=0.9760 TDS=0.01800216
E=O Wyckoff=a x=0.7710 y=0.0098 z=0.6760 TDS=0.01999977
E=O Wyckoff=a x=0.2570 y=0.0151 z=0.8280 TDS=0.01999977
E=O Wyckoff=a x=0.4120 y=0.1852 z=0.7140 TDS=0.03099845
E=O Wyckoff=a x=0.7350 y=0.1809 z=0.1400 TDS=0.01999977
E=O Wyckoff=a x=0.7750 y=0.2354 z=0.8720 TDS=0.02199737
E=O Wyckoff=a x=0.4320 y=0.2399 z=0.0010 TDS=0.01500180
E=O Wyckoff=a x=0.3730 y=0.0875 z=0.4930 TDS=0.02600049
E=O Wyckoff=a x=0.6140 y=0.0931 z=0.0190 TDS=0.01999977
E=O Wyckoff=a x=0.2270 y=0.1620 z=0.2000 TDS=0.03099845
E=O Wyckoff=a x=0.9400 y=0.1554 z=0.6540 TDS=0.03099845

File: autoXRD/dara/data/BGMN-Templates/Structures/Minerals/Bassanite.str
PHASE=Bassanite // 04-014-0553
MineralName=Bassanite //
Formula=Ca2_(SO4)2_(H2O) //
SpacegroupNo=5 HermannMauguin=I121 //
PARAM=A=1.201917_1.191917^1.211917 PARAM=B=0.693028_0.683028^0.703028 PARAM=C=1.266972_1.256972^1.276972  // 
PARAM=BETA=90.2348_89.2348^91.2348  // 
RP=4 k1=0 k2=0 PARAM=B1=0_0^0.01 GEWICHT=SPHAR4 //
GOAL=GrainSize(1,1,1) //
GOAL:Bassanite=GEWICHT*ifthenelse(ifdef(d),exp(my*d*3/4),1)
E=S Wyckoff=c x=-0.0024 y=0.1239 z=0.7385 TDS=0.0089
E=S Wyckoff=c x=0.7178  y=0.2821 z=0.5840 TDS=0.0094
E=S Wyckoff=c x=0.2666  y=0.2935 z=0.9231 TDS=0.0089
E=CA Wyckoff=b x=0.0000  y=0.1191 z=0.5000 TDS=0.0045
E=CA Wyckoff=c x=0.7238  y=0.2817 z=0.8217 TDS=0.0031
E=CA Wyckoff=c x=0.2678  y=0.3246 z=0.6709 TDS=0.0014
E=CA Wyckoff=a x=0.0000  y=0.1397 z=0.0000 TDS=0.15
E=O Wyckoff=c x=0.0601  y=0.2767 z=0.6792 TDS=0.0148
E=O Wyckoff=c x=0.0615  y=0.0144 z=0.8137 TDS=0.0165
E=O Wyckoff=c x=-0.0809 y=0.2283 z=0.8106 TDS=0.014
E=O Wyckoff=c x=-0.0727 y=-0.0321 z=0.6898 TDS=0.0154
E=O Wyckoff=c x=0.7404  y=0.4321 z=0.6647 TDS=0.014
E=O Wyckoff=c x=0.6341  y=0.3644 z=0.5093 TDS=0.0133
E=O Wyckoff=c x=0.8135  y=0.2615 z=0.5116 TDS=0.0131
E=O Wyckoff=c x=0.6996  y=0.0927 z=0.6372 TDS=0.014
E=O Wyckoff=c x=0.2382  y=0.4472 z=0.8459 TDS=0.0171
E=O Wyckoff=c x=0.3678  y=0.3383 z=0.9874 TDS=0.0103
E=O Wyckoff=c x=0.191   y=0.2122 z=0.0033 TDS=0.0113
E=O Wyckoff=c x=0.3029  y=0.1441 z=0.8460 TDS=0.012
E=O Wyckoff=c x=0.0599  y=0.5988 z=0.3421 TDS=0.0103
E=O Wyckoff=a x=0.0000  y=0.4555 z=0.0000 TDS=0.0167
E=H Wyckoff=c x=0.0522  y=0.5552 z=0.0380 TDS=0.0459
E=H Wyckoff=c x=-0.0343 y=0.6035 z=0.3086 TDS=0.0546
E=H Wyckoff=c x=0.0838  y=0.4869 z=0.2861 TDS=0.0548

File: autoXRD/dara/data/BGMN-Templates/Structures/Minerals/CSA-ASTM-F-2224-2009r2020-ref.str
PHASE=CalciumSulfateAnhydrate // 00-037-1496
Reference=00-037-1496 //
Formula=Ca_S_O4 //
SpacegroupNo=63 HermannMauguin=C2/m2/c2_1/m Setting=1 Lattice=Orthorhombic //
PARAM=A=0.699330_0.692337^0.706323 PARAM=B=0.624110_0.617869^0.630351 PARAM=C=0.700170_0.693168^0.707172 //
RP=4 k1=0 k2=0 PARAM=B1=0_0^0.01 GEWICHT=SPHAR4 //
GOAL:CalciumSulfateAnhydrate=GEWICHT*ifthenelse(ifdef(d),exp(my*d*3/4),1) //
E=O Wyckoff=g x=0.169540 y=0.015490 z=0.250000 TDS=0.010000
E=O Wyckoff=f x=0.000000 y=0.297600 z=0.081710 TDS=0.010000
E=S Wyckoff=c x=0.000000 y=0.155640 z=0.250000 TDS=0.010000
E=CA Wyckoff=c x=0.000000 y=0.652390 z=0.250000 TDS=0.010000

File: autoXRD/dara/data/BGMN-Templates/Structures/Minerals/CSD-ASTM-F-2224-2009r2020-ref.str
PHASE=CalciumSulfateDihydrate // 00-033-0311
Reference=00-033-0311 //
Formula=Ca_S_O4_·2_H2_O //
SpacegroupNo=15 HermannMauguin=C12/c1 Setting=1 CellChoice=1 UniqueAxis=b Lattice=Monoclinic //
PARAM=A=0.628450_0.622166^0.634735 PARAM=B=1.520790_1.505582^1.535998 PARAM=C=0.567760_0.562082^0.573438 //
PARAM=BETA=114.090000_112.949100^115.230900 //
RP=4 k1=0 k2=0 PARAM=B1=0_0^0.01 GEWICHT=SPHAR4 //
GOAL:CalciumSulfateDihydrate=GEWICHT*ifthenelse(ifdef(d),exp(my*d*3/4),1) //
E=O Wyckoff=f x=0.082600 y=0.227900 z=0.092800 TDS=0.010000
E=O Wyckoff=f x=0.200500 y=0.117300 z=0.414700 TDS=0.010000
E=O Wyckoff=f x=0.205300 y=0.432600 z=0.077400 TDS=0.010000
E=S Wyckoff=e x=0.000000 y=0.172200 z=0.250000 TDS=0.010000
E=CA Wyckoff=e x=0.000000 y=0.671700 z=0.250000 TDS=0.010000

File: autoXRD/dara/data/BGMN-Templates/Structures/Minerals/CSH-ASTM-F-2224-2009r2020-ref.str
PHASE=CalciumSulfateHemihydrate // 00-041-0224
Reference=00-041-0224 //
Formula=Ca_S_O4_·0.5_H2_O //
SpacegroupNo=5 HermannMauguin=I121 Setting=14 CellChoice=3 UniqueAxis=b Lattice=Monoclinic //
PARAM=A=1.202800_1.190772^1.214828 PARAM=B=0.693200_0.686268^0.700132 PARAM=C=1.269100_1.256409^1.281791 //
PARAM=BETA=90.183000_89.281170^91.084830 //
RP=4 k1=0 k2=0 PARAM=B1=0_0^0.01 GEWICHT=SPHAR4 //
GOAL:CalciumSulfateHemihydrate=GEWICHT*ifthenelse(ifdef(d),exp(my*d*3/4),1) //
E=CA Wyckoff=a x=0.000000 y=0.455300 z=0.000000 TDS=0.010000
E=CA Wyckoff=b x=0.000000 y=0.455300 z=0.500000 TDS=0.010000
E=CA Wyckoff=c x=0.272400 y=0.272400 z=0.166667 TDS=0.010000
E=CA Wyckoff=c x=0.727600 y=0.272400 z=0.333333 TDS=0.010000
E=S Wyckoff=c x=0.724800 y=0.275200 z=0.083333 TDS=0.010000
E=S Wyckoff=c x=0.000000 y=0.449600 z=0.250000 TDS=0.010000
E=S Wyckoff=c x=0.275200 y=0.275200 z=0.416667 TDS=0.010000
E=O Wyckoff=c x=0.129100 y=0.726000 z=0.017300 TDS=0.010000
E=O Wyckoff=c x=0.129100 y=0.726000 z=0.517300 TDS=0.010000
E=O Wyckoff=c x=0.298500 y=0.443500 z=0.850700 TDS=0.010000
E=O Wyckoff=c x=0.298500 y=0.443500 z=0.350700 TDS=0.010000
E=O Wyckoff=c x=0.072500 y=0.330600 z=0.184000 TDS=0.010000
E=O Wyckoff=c x=0.072500 y=0.330600 z=0.684000 TDS=0.010000
E=O Wyckoff=c x=0.253800 y=0.618500 z=0.155600 TDS=0.010000
E=O Wyckoff=c x=0.253800 y=0.618500 z=0.655600 TDS=0.010000
E=O Wyckoff=c x=0.182400 y=0.310200 z=0.988900 TDS=0.010000
E=O Wyckoff=c x=0.182400 y=0.310200 z=0.488900 TDS=0.010000
E=O Wyckoff=c x=0.063900 y=0.571400 z=0.822200 TDS=0.010000
E=O Wyckoff=c x=0.063900 y=0.571400 z=0.322200 TDS=0.010000
E=O Wyckoff=b x=0.000000 y=0.098500 z=0.500000 TDS=0.010000
E=O Wyckoff=c x=0.549300 y=0.450800 z=0.333333 TDS=0.010000
E=H Wyckoff=c x=0.428000 y=0.671000 z=0.000000 TDS=0.010000
E=H Wyckoff=c x=0.550000 y=0.307000 z=0.333000 TDS=0.010000
E=H Wyckoff=c x=0.621000 y=0.523000 z=0.333000 TDS=0.010000

File: autoXRD/dara/data/BGMN-Templates/Structures/Minerals/Chamosite.str
PHASE=Chamosite // 04-011-6587
Reference=04-011-6587 //
Formula=Mg1.3_Fe3.4_Al2.6_Si2.7_O10_(_O_H_)8 //
SpacegroupNo=12 Setting=1 HermannMauguin=C12/m1 //
PARAM=A=0.539000_0.533610^0.544390 PARAM=B=0.933600_0.924264^0.942936 PARAM=C=1.416600_1.402434^1.430766  //
PARAM=BETA=90.00_88.0^92.0 //
RP=4 k1=0 k2=0 PARAM=B1=0_0^0.01 GEWICHT=SPHAR0 //
GOAL:Chamosite=GEWICHT*ifthenelse(ifdef(d),exp(my*d*3/4),1) //
E=FE(0.6700) Wyckoff=a x=0.000000 y=0.000000 z=0.000000 TDS=0.01447279
E=AL(0.1650) Wyckoff=a x=0.000000 y=0.000000 z=0.000000 TDS=0.01447279
E=MG(0.1650) Wyckoff=a x=0.000000 y=0.000000 z=0.000000 TDS=0.01447279
E=FE(0.6700) Wyckoff=g x=0.000000 y=0.333330 z=0.000000 TDS=0.01447279
E=AL(0.1650) Wyckoff=g x=0.000000 y=0.333330 z=0.000000 TDS=0.01447279
E=MG(0.1650) Wyckoff=g x=0.000000 y=0.333330 z=0.000000 TDS=0.01447279
E=FE(0.4700) Wyckoff=c x=0.000000 y=0.000000 z=0.500000 TDS=0.01395167
E=AL(0.2650) Wyckoff=c x=0.000000 y=0.000000 z=0.500000 TDS=0.01395167
E=MG(0.2650) Wyckoff=c x=0.000000 y=0.000000 z=0.500000 TDS=0.01395167
E=FE(0.4700) Wyckoff=h x=0.000000 y=0.333330 z=0.500000 TDS=0.01395167
E=AL(0.2650) Wyckoff=h x=0.000000 y=0.333330 z=0.500000 TDS=0.01395167
E=MG(0.2650) Wyckoff=h x=0.000000 y=0.333330 z=0.500000 TDS=0.01395167
E=SI(0.6700) Wyckoff=j x=0.332800 y=0.333330 z=0.194900 TDS=0.01421223
E=AL(0.3300) Wyckoff=j x=0.332800 y=0.333330 z=0.194900 TDS=0.01421223
E=O Wyckoff=j x=0.334900 y=0.333330 z=0.077000 TDS=0.01887068
E=O Wyckoff=i x=0.334900 y=0.000000 z=0.077000 TDS=0.01887068
E=O Wyckoff=j x=0.094000 y=0.236000 z=0.236000 TDS=0.02131835
E=O Wyckoff=i x=0.310000 y=0.500000 z=0.236000 TDS=0.01508076
E=O Wyckoff=j x=0.165600 y=0.166660 z=0.430300 TDS=0.02581889
E=O Wyckoff=i x=0.165600 y=0.500000 z=0.430300 TDS=0.02581889

File: autoXRD/dara/data/BGMN-Templates/Structures/Minerals/Chromatite.str
PHASE=CaCrO4 // 01-087-1647
Reference=01-087-1647 //
Formula=Ca_(_Cr_O4_) //
SpacegroupNo=141 Setting=2 HermannMauguin=I4_1/a2/m2/d  //
PARAM=A=0.722200_0.714978^0.729422 PARAM=C=0.628500_0.622215^0.634785  //
RP=4 k1=0 k2=0 PARAM=B1=0_0^0.01 GEWICHT=SPHAR0 //
GOAL:CaCrO4=GEWICHT*ifthenelse(ifdef(d),exp(my*d*3/4),1) //
E=O Wyckoff=h x=0.000000 y=0.064600 z=0.196700 TDS=0.0020000
E=CR Wyckoff=b x=0.000000 y=0.250000 z=0.375000 TDS=0.0020000
E=CA Wyckoff=a x=0.000000 y=0.750000 z=0.125000 TDS=0.0020000

File: autoXRD/dara/data/BGMN-Templates/Structures/Minerals/Clinoatacamite.str
PHASE=Clinoatacamite // 04-012-9781
Reference=04-012-9781 //
Formula=Cu2_Cl_(_O_H_)3 //
SpacegroupNo=14 Setting=7 HermannMauguin=P12_1/n1 //
PARAM=A=0.614400_0.608256^0.620544 PARAM=B=0.680500_0.673695^0.687305 PARAM=C=0.911200_0.902088^0.920312  //
PARAM=BETA=99.550000_98.554500^100.545500  //
RP=4 k1=0 k2=0 PARAM=B1=0_0^0.01 GEWICHT=SPHAR0 //
GOAL:Clinoatacamite=GEWICHT*ifthenelse(ifdef(d),exp(my*d*3/4),1) //
E=CU Wyckoff=d x=0.000000 y=0.500000 z=0.500000 TDS=0.01136978
E=CU Wyckoff=a x=0.000000 y=0.000000 z=0.000000 TDS=0.01326475
E=CU Wyckoff=e x=0.258600 y=0.238400 z=0.748500 TDS=0.01223831
E=O Wyckoff=e x=0.299800 y=0.296200 z=0.547000 TDS=0.01737050
E=O Wyckoff=e x=0.419000 y=0.985900 z=0.772700 TDS=0.01737050
E=O Wyckoff=e x=0.259600 y=0.679200 z=0.537200 TDS=0.01500180
E=CL Wyckoff=e x=0.111600 y=0.996200 z=0.306800 TDS=0.01476493

File: autoXRD/dara/data/BGMN-Templates/Structures/Minerals/Clinochlore1A.str
PHASE=Clinochlore1A // 04-017-2550
Reference=04-017-2550 //
Formula=Mg4.75_Fe0.30_Al2.02_Si2.94_O10_(_O_H_)7.91_F0.09 //
SpacegroupNo=2 Setting=2 HermannMauguin=C-1 Lattice=Triclinic //
PARAM=A=0.533010_0.527680^0.538340 PARAM=B=0.925110_0.915859^0.934361 PARAM=C=1.434800_1.420452^1.449148  //
PARAM=ALPHA=90.420000_89.515800^91.324200 PARAM=BETA=97.509000_96.533910^98.484090 PARAM=GAMMA=89.996000_89.096040^90.895960  //
RP=4 k1=0 k2=0 PARAM=B1=0_0^0.01 GEWICHT=SPHAR4 //
GOAL=GrainSize(1,1,1) //
GOAL:Clinochlore1A=GEWICHT*ifthenelse(ifdef(d),exp(my*d*3/4),1) //
E=MG Wyckoff=a x=0.000000 y=0.000000 z=0.000000 TDS=0.00739036
E=MG Wyckoff=i x=0.001600 y=0.333800 z=1.000000 TDS=0.00739036
E=MG(0.8700) Wyckoff=i x=0.999400 y=0.166800 z=0.500000 TDS=0.00892212
E=FE(0.1300) Wyckoff=i x=0.999400 y=0.166800 z=0.500000 TDS=0.00892212
E=AL Wyckoff=h x=0.000000 y=0.500000 z=0.500000 TDS=0.00686135
E=SI(0.7500) Wyckoff=i x=0.233300 y=0.169600 z=0.193100 TDS=0.00659290
E=AL(0.2000) Wyckoff=i x=0.233300 y=0.169600 z=0.193100 TDS=0.00659290
E=FE(0.0500) Wyckoff=i x=0.233300 y=0.169600 z=0.193100 TDS=0.00659290
E=SI(0.7500) Wyckoff=i x=0.734200 y=0.002900 z=0.193100 TDS=0.00659290
E=AL(0.2000) Wyckoff=i x=0.734200 y=0.002900 z=0.193100 TDS=0.00659290
E=FE(0.0500) Wyckoff=i x=0.734200 y=0.002900 z=0.193100 TDS=0.00659290
E=O Wyckoff=i x=0.692100 y=0.334200 z=0.073700 TDS=0.00898529
E=O Wyckoff=i x=0.163300 y=0.998600 z=0.430100 TDS=0.00977486
E=O Wyckoff=i x=0.131200 y=0.342600 z=0.430000 TDS=0.00951430
E=O Wyckoff=i x=0.631500 y=0.155000 z=0.430700 TDS=0.00950640
E=O Wyckoff=i x=0.193400 y=0.167700 z=0.077000 TDS=0.00791937
E=O Wyckoff=i x=0.693900 y=1.001400 z=0.077000 TDS=0.00845628
E=O Wyckoff=i x=0.205000 y=0.337600 z=0.234700 TDS=0.01384903
E=O Wyckoff=i x=0.520400 y=0.108700 z=0.234700 TDS=0.01349372
E=O Wyckoff=i x=0.020200 y=0.065200 z=0.234500 TDS=0.01348583
E=H Wyckoff=i x=0.681000 y=0.343000 z=0.140000 TDS=0.02447662
E=H Wyckoff=i x=0.144000 y=0.996000 z=0.369000 TDS=0.02131835
E=H Wyckoff=i x=0.102000 y=0.341000 z=0.366000 TDS=0.02052878
E=H Wyckoff=i x=0.600000 y=0.153000 z=0.369000 TDS=0.02842446

File: autoXRD/dara/data/BGMN-Templates/Structures/Minerals/Cronstedtite2H2.str
PHASE=Cronstedtite2H2 //
Reference=04-013-2826 //
Formula=Fe3.7_Si1.3_O5_(_O_H_)4 //
SpacegroupNo=173 Setting=1 HermannMauguin=P6_3 Lattice=Hexagonal UniqueAxis=c //
PARAM=A=0.550000_0.544500^0.555500 PARAM=C=1.416300_1.402137^1.430463  //
RP=4 k1=0 k2=0 PARAM=B1=0_0^0.01 GEWICHT=SPHAR0 //
GOAL:Cronstedtite2H2=GEWICHT*ifthenelse(ifdef(d),exp(my*d*3/4),1) //
E=FE(0.8100) Wyckoff=c x=0.333200 y=0.001600 z=0.400000 TDS=0.00814045
E=FE(0.1900) Wyckoff=c x=0.333200 y=0.001600 z=0.400000 TDS=0.00814045
E=FE(0.5500) Wyckoff=a x=0.000000 y=0.000000 z=0.202700 TDS=0.00974327
E=SI(0.4500) Wyckoff=a x=0.000000 y=0.000000 z=0.202700 TDS=0.00974327
E=SI(0.9900) Wyckoff=b x=0.666660 y=0.333330 z=0.199700 TDS=0.00760354
E=FE(0.0100) Wyckoff=b x=0.666660 y=0.333330 z=0.199700 TDS=0.00760354
E=O Wyckoff=c x=0.327400 y=0.101900 z=0.165200 TDS=0.02447662
E=O Wyckoff=a x=0.000000 y=0.000000 z=0.325800 TDS=0.01131451
E=O Wyckoff=b x=0.666660 y=0.333330 z=0.326500 TDS=0.01342266
E=O Wyckoff=b x=0.333330 y=0.666660 z=0.327400 TDS=0.01342266
E=O Wyckoff=c x=0.333000 y=0.334000 z=0.472500 TDS=0.01122766
E=H Wyckoff=c x=0.360000 y=0.370000 z=0.536000 TDS=0.02842446

File: autoXRD/dara/data/BGMN-Templates/Structures/Minerals/Doyleite.str
PHASE=Doyleite // 04-009-2200
Formula=Al_(OH)3 //
SpacegroupNo=2 HermannMauguin=P-1 Setting=1 Lattice=Triclinic //
PARAM=A=0.499970_0.494970^0.504970 PARAM=B=0.516810_0.511642^0.521978 PARAM=C=0.498320_0.493337^0.503303 //
PARAM=ALPHA=97.440000_96.465600^98.414400 PARAM=BETA=118.690000_117.503100^119.876900 PARAM=GAMMA=104.660000_103.613400^105.706600 //
RP=4 k1=0 k2=0 PARAM=B1=0_0^0.01 GEWICHT=SPHAR4 //
GOAL:Doyleite=GEWICHT*ifthenelse(ifdef(d),exp(my*d*3/4),1) //
E=H(0.5000) Wyckoff=i x=0.320000 y=0.180000 z=0.740000 TDS=0.039478
E=H(0.5000) Wyckoff=i x=0.160000 y=0.400000 z=0.300000 TDS=0.015791
E=AL Wyckoff=i x=0.326900 y=0.999400 z=0.167000 TDS=0.008717
E=O Wyckoff=i x=0.722300 y=0.214900 z=0.566300 TDS=0.009712
E=H(0.5000) Wyckoff=i x=0.160000 y=0.180000 z=0.400000 TDS=0.039478
E=O Wyckoff=i x=0.086800 y=0.209000 z=0.201600 TDS=0.010651
E=O Wyckoff=i x=0.467200 y=0.210700 z=0.945000 TDS=0.009301
E=H(0.5000) Wyckoff=i x=0.880000 y=0.400000 z=0.640000 TDS=0.015791
E=H(0.5000) Wyckoff=i x=0.560000 y=0.400000 z=0.000000 TDS=0.015791
E=H(0.5000) Wyckoff=i x=0.880000 y=0.180000 z=0.520000 TDS=0.039478

File: autoXRD/dara/data/BGMN-Templates/Structures/Minerals/EnstatiteMg06Fe04.str
PHASE=EnstatiteMg06Fe04 // cod_9006427
Reference=cod_9006427 //
Formula=Fe0.41_Mg0.59_O3_Si //
SpacegroupNo=61 HermannMauguin=P2_1/b2_1/c2_1/a Setting=5 Lattice=Orthorhombic //
PARAM=A=1.829740_1.811443^1.848037 PARAM=B=0.890400_0.881496^0.899304 PARAM=C=0.520920_0.515711^0.526129 //
RP=4 k1=0 k2=0 PARAM=B1=0_0^0.01 GEWICHT=SPHAR4 //
GOAL:EnstatiteMg06Fe04=GEWICHT*ifthenelse(ifdef(d),exp(my*d*3/4),1) //
E=(FE(0.4100),MG(0.5900)) Wyckoff=c x=0.375900 y=0.654700 z=0.872900 TDS=0.007698
E=(FE(0.4100),MG(0.5900)) Wyckoff=c x=0.378200 y=0.485200 z=0.365200 TDS=0.007698
E=O Wyckoff=c x=0.182000 y=0.338500 z=0.039000 TDS=0.007098
E=O Wyckoff=c x=0.563000 y=0.338200 z=0.798000 TDS=0.014797
E=O Wyckoff=c x=0.308800 y=0.500200 z=0.050000 TDS=0.007501
E=O Wyckoff=c x=0.432700 y=0.483900 z=0.692000 TDS=0.007698
E=O Wyckoff=c x=0.301200 y=0.228000 z=0.821000 TDS=0.011701
E=O Wyckoff=c x=0.448600 y=0.199500 z=0.596000 TDS=0.009001
E=SI Wyckoff=c x=0.271300 y=0.341300 z=0.053600 TDS=0.007698
E=SI Wyckoff=c x=0.474400 y=0.336300 z=0.794600 TDS=0.008298

File: autoXRD/dara/data/BGMN-Templates/Structures/Minerals/EnstatiteMg06Fe04Ca.str
PHASE=EnstatiteMg06Fe04Ca // cod_9001699
Reference=cod_9001699 //
Formula=Ca0.043_Fe0.807_Mg1.15_O6_Si2 //
SpacegroupNo=61 HermannMauguin=P2_1/b2_1/c2_1/a Setting=5 Lattice=Orthorhombic //
PARAM=A=1.831600_1.813284^1.849916 PARAM=B=0.890700_0.881793^0.899607 PARAM=C=0.521800_0.516582^0.527018 //
RP=4 k1=0 k2=0 PARAM=B1=0_0^0.01 GEWICHT=SPHAR4 //
GOAL:EnstatiteMg06Fe04Ca=GEWICHT*ifthenelse(ifdef(d),exp(my*d*3/4),1) //
E=(CA(0.0430),FE(0.7030),MG(0.2540)) Wyckoff=c x=0.377970 y=0.483080 z=0.367940 TDS=0.006306
E=(FE(0.1040),MG(0.8960)) Wyckoff=c x=0.375400 y=0.654590 z=0.874260 TDS=0.005332
E=O Wyckoff=c x=0.183550 y=0.337310 z=0.043610 TDS=0.005756
E=O Wyckoff=c x=0.562660 y=0.336320 z=0.795520 TDS=0.005898
E=O Wyckoff=c x=0.311170 y=0.500530 z=0.053320 TDS=0.006811
E=O Wyckoff=c x=0.434020 y=0.485550 z=0.697890 TDS=0.007419
E=O Wyckoff=c x=0.302330 y=0.231840 z=0.823580 TDS=0.007877
E=O Wyckoff=c x=0.447390 y=0.202800 z=0.593560 TDS=0.008090
E=SI Wyckoff=c x=0.271490 y=0.340600 z=0.051800 TDS=0.004466
E=SI Wyckoff=c x=0.474030 y=0.336600 z=0.795350 TDS=0.004527

File: autoXRD/dara/data/BGMN-Templates/Structures/Minerals/EnstatiteMg075Fe025.str
PHASE=EnstatiteMg075Fe025 // cod_9001641
Reference=cod_9001641 //
Formula=Fe0.249_Mg0.751_O3_Si //
SpacegroupNo=61 HermannMauguin=P2_1/b2_1/c2_1/a Setting=5 Lattice=Orthorhombic //
PARAM=A=1.827470_1.809195^1.845745 PARAM=B=0.887290_0.878417^0.896163 PARAM=C=0.519880_0.514681^0.525079 //
RP=4 k1=0 k2=0 PARAM=B1=0_0^0.01 GEWICHT=SPHAR4 //
GOAL:EnstatiteMg075Fe025=GEWICHT*ifthenelse(ifdef(d),exp(my*d*3/4),1) //
E=(FE(0.0930),MG(0.9070)) Wyckoff=c x=0.375700 y=0.654300 z=0.870200 TDS=0.004727
E=(FE(0.4050),MG(0.5950)) Wyckoff=c x=0.377600 y=0.484800 z=0.364000 TDS=0.006059
E=O Wyckoff=c x=0.183600 y=0.338300 z=0.040100 TDS=0.005424
E=O Wyckoff=c x=0.562600 y=0.338700 z=0.796800 TDS=0.005353
E=O Wyckoff=c x=0.311200 y=0.500800 z=0.049600 TDS=0.006672
E=O Wyckoff=c x=0.433400 y=0.484100 z=0.692700 TDS=0.006424
E=O Wyckoff=c x=0.302700 y=0.226700 z=0.829700 TDS=0.007146
E=O Wyckoff=c x=0.447600 y=0.198400 z=0.598200 TDS=0.005806
E=SI Wyckoff=c x=0.271700 y=0.340800 z=0.052100 TDS=0.004248
E=SI Wyckoff=c x=0.473700 y=0.336600 z=0.795900 TDS=0.004177

File: autoXRD/dara/data/BGMN-Templates/Structures/Minerals/EnstatiteMg09Fe01.str
PHASE=EnstatiteMg09Fe01 // cod_9014977
Reference=cod_9014977 //
Formula=Fe0.093_Mg0.908_O3_Si //
SpacegroupNo=14 HermannMauguin=P12_1/c1 Setting=14 CellChoice=3 UniqueAxis=b Lattice=Monoclinic //
PARAM=A=1.787000_1.769130^1.804870 PARAM=B=0.852600_0.844074^0.861126 PARAM=C=0.494850_0.489901^0.499799 //
PARAM=BETA=92.880000_91.951200^93.808800 //
RP=4 k1=0 k2=0 PARAM=B1=0_0^0.01 GEWICHT=SPHAR4 //
GOAL:EnstatiteMg09Fe01=GEWICHT*ifthenelse(ifdef(d),exp(my*d*3/4),1) //
E=(FE(0.0400),MG(0.9600)) Wyckoff=e x=0.375900 y=0.657400 z=0.823100 TDS=0.007106
E=(FE(0.0500),MG(0.9500)) Wyckoff=e x=0.125400 y=0.341900 z=0.365800 TDS=0.006317
E=(FE(0.1600),MG(0.8400)) Wyckoff=e x=0.382600 y=0.482000 z=0.328200 TDS=0.009159
E=(FE(0.1200),MG(0.8800)) Wyckoff=e x=0.124700 y=0.527500 z=0.867200 TDS=0.007106
E=O Wyckoff=e x=0.183500 y=0.341400 z=0.038000 TDS=0.004737
E=O Wyckoff=e x=0.315700 y=0.663000 z=0.471000 TDS=0.003158
E=O Wyckoff=e x=0.563700 y=0.334000 z=0.828000 TDS=0.007896
E=O Wyckoff=e x=0.937000 y=0.652000 z=0.308000 TDS=0.004737
E=O Wyckoff=e x=0.311200 y=0.508000 z=0.988000 TDS=0.003948
E=O Wyckoff=e x=0.187100 y=0.503000 z=0.547000 TDS=0.011054
E=O Wyckoff=e x=0.436800 y=0.496000 z=0.678000 TDS=0.007896
E=O Wyckoff=e x=0.061900 y=0.515200 z=0.185000 TDS=0.000790
E=O Wyckoff=e x=0.304600 y=0.209000 z=0.839000 TDS=0.007896
E=O Wyckoff=e x=0.196800 y=0.702000 z=0.128000 TDS=0.011054
E=O Wyckoff=e x=0.444700 y=0.185400 z=0.620000 TDS=0.007896
E=O Wyckoff=e x=0.053400 y=0.813000 z=0.131000 TDS=0.005527
E=SI Wyckoff=e x=0.271600 y=0.341400 z=0.025800 TDS=0.005448
E=SI Wyckoff=e x=0.227100 y=0.657200 z=0.442200 TDS=0.007264
E=SI Wyckoff=e x=0.472100 y=0.339800 z=0.807900 TDS=0.006632
E=SI Wyckoff=e x=0.024900 y=0.658500 z=0.312500 TDS=0.007975

File: autoXRD/dara/data/BGMN-Templates/Structures/Minerals/Ettringite.str
PHASE=Ettringite // 04-013-3691
MineralName=Ettringite //
Formula=Ca6_Al2_(SO4)3_(OH)12_(H2O)26 //
SpacegropuNo=159 HermannMauguin=P31c //
PARAM=A=1.1229_1.1117^1.1341 PARAM=C=2.1478_2.1263^2.1693  // 
RP=4 k1=0 k2=0 PARAM=B1=0_0^0.01 GEWICHT=SPHAR4 //
GOAL=GrainSize(1,1,1) //
GOAL:Ettringite=GEWICHT*ifthenelse(ifdef(d),exp(my*d*3/4),1)
E=CA Wyckoff=c x=0.0020 y=0.8130 z=0.8750 TDS=0.01699941
E=CA Wyckoff=c x=0.9930 y=0.1840 z=0.1220 TDS=0.01800216
E=AL Wyckoff=a x=0.0000 y=0.0000 z=0.0000 TDS=0.01200144
E=AL Wyckoff=a x=0.0000 y=0.0000 z=0.2500 TDS=0.01200144
E=S Wyckoff=b x=0.3333 y=0.6667 z=0.4920 TDS=0.02199737
E=S Wyckoff=b x=0.3333 y=0.6667 z=0.7510 TDS=0.01599665
E=S Wyckoff=b x=0.3333 y=0.6667 z=0.0090 TDS=0.01399905
E=O Wyckoff=b x=0.3333 y=0.6667 z=0.4250 TDS=0.01899701
E=O Wyckoff=b x=0.3333 y=0.6667 z=0.8190 TDS=0.07800146
E=O Wyckoff=b x=0.3333 y=0.6667 z=0.0760 TDS=0.04199714
E=O Wyckoff=c x=0.1950 y=0.6280 z=0.5190 TDS=0.04700300
E=O Wyckoff=c x=0.1950 y=0.6200 z=0.7240 TDS=0.04299989
E=O Wyckoff=c x=0.1920 y=0.5850 z=0.9820 TDS=0.02100252
E=O Wyckoff=c x=0.9970 y=0.1220 z=0.9450 TDS=0.02199737
E=H Wyckoff=c x=0.9850 y=0.1920 z=0.9660 TDS=0.02600049
E=O Wyckoff=c x=0.0020 y=0.8690 z=0.0540 TDS=0.01000383
E=H Wyckoff=c x=0.0190 y=0.8100 z=0.0260 TDS=0.01200144
E=O Wyckoff=c x=0.9990 y=0.1280 z=0.8010 TDS=0.01599665
E=H Wyckoff=c x=0.9900 y=0.2000 z=0.7780 TDS=0.01899701
E=O Wyckoff=c x=0.0030 y=0.8710 z=0.1960 TDS=0.01000383
E=H Wyckoff=c x=0.0060 y=0.7910 z=0.2130 TDS=0.01200144
E=O Wyckoff=c x=0.9940 y=0.3420 z=0.0460 TDS=0.03899678
E=H Wyckoff=c x=0.0600 y=0.4050 z=0.0170 TDS=0.04700300
E=H Wyckoff=c x=0.9200 y=0.3620 z=0.0440 TDS=0.04700300
E=O Wyckoff=c x=0.0180 y=0.6840 z=0.9570 TDS=0.01800216
E=H Wyckoff=c x=0.9360 y=0.5990 z=0.9650 TDS=0.02199737
E=H Wyckoff=c x=0.0910 y=0.6660 z=0.9650 TDS=0.02199737
E=O Wyckoff=c x=0.0030 y=0.3400 z=0.2060 TDS=0.03599642
E=H Wyckoff=c x=0.0780 y=0.4010 z=0.2320 TDS=0.04299989
E=H Wyckoff=c x=0.9230 y=0.3340 z=0.2210 TDS=0.04299989
E=O Wyckoff=c x=0.9900 y=0.6300 z=0.7950 TDS=0.03099845
E=H Wyckoff=c x=0.9180 y=0.5360 z=0.7930 TDS=0.03699917
E=H Wyckoff=c x=0.0730 y=0.6270 z=0.7920 TDS=0.03699917
E=O Wyckoff=c x=0.2650 y=0.4060 z=0.6220 TDS=0.02900085
E=H Wyckoff=c x=0.2930 y=0.4760 z=0.6540 TDS=0.03500157
E=H Wyckoff=c x=0.2950 y=0.4560 z=0.5840 TDS=0.03500157
E=O Wyckoff=c x=0.7890 y=0.6240 z=0.3620 TDS=0.04799786
E=H Wyckoff=c x=0.7540 y=0.5560 z=0.3300 TDS=0.05800169
E=H Wyckoff=c x=0.7640 y=0.5730 z=0.4000 TDS=0.05800169
E=O Wyckoff=c x=0.2660 y=0.4080 z=0.1260 TDS=0.04799786
E=H Wyckoff=c x=0.3370 y=0.3880 z=0.1160 TDS=0.05800169
E=H Wyckoff=c x=0.2910 y=0.4920 z=0.1040 TDS=0.05800169
E=O Wyckoff=c x=0.7520 y=0.5980 z=0.8650 TDS=0.01699941
E=H Wyckoff=c x=0.6990 y=0.6390 z=0.8770 TDS=0.01999977
E=H Wyckoff=c x=0.6870 y=0.5020 z=0.8600 TDS=0.01999977
E=O(0.6667) Wyckoff=c x=0.2270 y=0.6850 z=0.2430 TDS=0.05399858
E=H(0.6667) Wyckoff=c x=0.3250 y=0.7280 z=0.2390 TDS=0.06499727
E=H(0.6667) Wyckoff=c x=0.2000 y=0.7270 z=0.2110 TDS=0.06499727

File: autoXRD/dara/data/BGMN-Templates/Structures/Minerals/Faujasite-K.str
PHASE=FaujasiteK // 01-073-9660
Formula=Al34.9_K34.9_O390.8_Si157.1 //
SpacegroupNo=227 HermannMauguin=F4_1/d-32/m Setting=2 Lattice=Cubic OriginChoice=2 //
PARAM=A=2.452500_2.427975^2.477025 PARAM=B=2.452500_2.427975^2.477025 PARAM=C=2.452500_2.427975^2.477025 //
RP=4 k1=0 k2=0 PARAM=B1=0_0^0.01 GEWICHT=SPHAR4 //
GOAL:PotassiumAluminumSilicate=GEWICHT*ifthenelse(ifdef(d),exp(my*d*3/4),1) //
E=SI(0.8180) Wyckoff=i x=0.124000 y=0.945300 z=0.036300 TDS=0.021000
E=AL(0.1820) Wyckoff=i x=0.124000 y=0.945300 z=0.036300 TDS=0.021000
E=O Wyckoff=h x=0.000000 y=0.891100 z=0.108900 TDS=0.026000
E=O Wyckoff=g x=0.251200 y=0.251200 z=0.139500 TDS=0.055000
E=O Wyckoff=g x=0.175200 y=0.175200 z=0.968600 TDS=0.007200
E=O Wyckoff=g x=0.179100 y=0.179100 z=0.322400 TDS=0.024000
E=K(0.2370) Wyckoff=e x=0.083200 y=0.083200 z=0.083200 TDS=0.017000
E=K(0.2470) Wyckoff=e x=0.262100 y=0.262100 z=0.262100 TDS=0.001000
E=O(0.2100) Wyckoff=e x=0.181700 y=0.181700 z=0.181700 TDS=0.001000

File: autoXRD/dara/data/BGMN-Templates/Structures/Minerals/FerrosiliteCa03Fe17.str
PHASE=FerrosiliteCa03Fe17 // cod_9000449
Reference=cod_9000449 //
Formula=Ca0.3_Fe1.7_O6_Si2 //
SpacegroupNo=14 HermannMauguin=P12_1/c1 Setting=14 CellChoice=3 UniqueAxis=b Lattice=Monoclinic //
PARAM=A=0.977900_0.968121^0.987679 PARAM=B=0.908800_0.899712^0.917888 PARAM=C=0.525800_0.520542^0.531058 //
PARAM=BETA=107.390000_106.316100^108.463900 //
RP=4 k1=0 k2=0 PARAM=B1=0_0^0.01 GEWICHT=SPHAR4 //
GOAL:FerrosiliteCa03Fe17=GEWICHT*ifthenelse(ifdef(d),exp(my*d*3/4),1) //
E=(CA(0.3000),FE(0.7000)) Wyckoff=e x=0.253400 y=0.018200 z=0.244300 TDS=0.014534
E=FE Wyckoff=e x=0.251200 y=0.654300 z=0.245400 TDS=0.006697
E=O Wyckoff=e x=0.872900 y=0.340700 z=0.160100 TDS=0.006069
E=O Wyckoff=e x=0.371900 y=0.836000 z=0.149900 TDS=0.009518
E=O Wyckoff=e x=0.118200 y=0.494800 z=0.342300 TDS=0.016967
E=O Wyckoff=e x=0.628000 y=0.987300 z=0.365600 TDS=0.010011
E=O Wyckoff=e x=0.100200 y=0.229900 z=0.517200 TDS=0.019512
E=O Wyckoff=e x=0.603800 y=0.719200 z=0.498300 TDS=0.011413
E=SI Wyckoff=e x=0.046100 y=0.338700 z=0.256900 TDS=0.007306
E=SI Wyckoff=e x=0.545500 y=0.837300 z=0.243600 TDS=0.006275

File: autoXRD/dara/data/BGMN-Templates/Structures/Minerals/FerrosiliteCa07Fe13.str
PHASE=FerrosiliteCa07Fe13 // cod_9000446
Reference=cod_9000446 //
Formula=Ca0.7_Fe1.3_O6_Si2 //
SpacegroupNo=15 HermannMauguin=C12/c1 Setting=1 CellChoice=1 UniqueAxis=b Lattice=Monoclinic //
PARAM=A=0.981200_0.971388^0.991012 PARAM=B=0.904900_0.895851^0.913949 PARAM=C=0.523300_0.518067^0.528533 //
PARAM=BETA=105.300000_104.247000^106.353000 //
RP=4 k1=0 k2=0 PARAM=B1=0_0^0.01 GEWICHT=SPHAR4 //
GOAL:FerrosiliteCa07Fe13=GEWICHT*ifthenelse(ifdef(d),exp(my*d*3/4),1) //
E=(CA(0.7000),FE(0.3000)) Wyckoff=e x=0.000000 y=0.290800 z=0.250000 TDS=0.013099
E=FE Wyckoff=e x=0.000000 y=0.906400 z=0.250000 TDS=0.004398
E=O Wyckoff=f x=0.120700 y=0.089500 z=0.152600 TDS=0.006301
E=O Wyckoff=f x=0.365800 y=0.244800 z=0.331700 TDS=0.010999
E=O Wyckoff=f x=0.350500 y=0.022200 z=0.994500 TDS=0.007003
E=SI Wyckoff=f x=0.290100 y=0.091000 z=0.237000 TDS=0.004098

File: autoXRD/dara/data/BGMN-Templates/Structures/Minerals/FerrosiliteFe.str
PHASE=FerrosiliteFe // cod_9000476
Reference=cod_9000476 //
Formula=Fe_O3_Si //
SpacegroupNo=61 HermannMauguin=P2_1/b2_1/c2_1/a Setting=5 Lattice=Orthorhombic //
PARAM=A=1.841800_1.823382^1.860218 PARAM=B=0.907800_0.898722^0.916878 PARAM=C=0.523660_0.518423^0.528897 //
RP=4 k1=0 k2=0 PARAM=B1=0_0^0.01 GEWICHT=SPHAR4 //
GOAL:FerrosiliteFe=GEWICHT*ifthenelse(ifdef(d),exp(my*d*3/4),1) //
E=FE Wyckoff=c x=0.375730 y=0.654150 z=0.874600 TDS=0.004595
E=FE Wyckoff=c x=0.377660 y=0.485670 z=0.366700 TDS=0.006167
E=O Wyckoff=c x=0.184800 y=0.339600 z=0.038700 TDS=0.005935
E=O Wyckoff=c x=0.311800 y=0.496400 z=0.058200 TDS=0.006856
E=O Wyckoff=c x=0.302500 y=0.236300 z=0.816300 TDS=0.006982
E=O Wyckoff=c x=0.561000 y=0.336500 z=0.786800 TDS=0.007106
E=O Wyckoff=c x=0.433200 y=0.480600 z=0.693200 TDS=0.006872
E=O Wyckoff=c x=0.447600 y=0.202800 z=0.586500 TDS=0.005959
E=SI Wyckoff=c x=0.272290 y=0.338700 z=0.049300 TDS=0.004645
E=SI Wyckoff=c x=0.473100 y=0.334480 z=0.789100 TDS=0.004201

File: autoXRD/dara/data/BGMN-Templates/Structures/Minerals/FerrosiliteMg06Fe13Ca.str
PHASE=FerrosiliteMg06Fe13Ca // cod_9000353
Reference=cod_9000353 //
Formula=Ca0.032_Fe1.331_Mg0.636_O6_Si2 //
SpacegroupNo=61 HermannMauguin=P2_1/b2_1/c2_1/a Setting=5 Lattice=Orthorhombic //
PARAM=A=1.833700_1.815363^1.852037 PARAM=B=0.897100_0.888129^0.906071 PARAM=C=0.523200_0.517968^0.528432 //
RP=4 k1=0 k2=0 PARAM=B1=0_0^0.01 GEWICHT=SPHAR4 //
GOAL:FerrosiliteMg06Fe13Ca=GEWICHT*ifthenelse(ifdef(d),exp(my*d*3/4),1) //
E=(CA(0.0320),FE(0.9060),MG(0.0620)) Wyckoff=c x=0.377790 y=0.483980 z=0.396430 TDS=0.006161
E=(FE(0.4250),MG(0.5740)) Wyckoff=c x=0.375460 y=0.654590 z=0.876520 TDS=0.005337
E=O Wyckoff=c x=0.183800 y=0.337600 z=0.044100 TDS=0.005224
E=O Wyckoff=c x=0.562300 y=0.336100 z=0.791000 TDS=0.005409
E=O Wyckoff=c x=0.311300 y=0.499100 z=0.057000 TDS=0.007335
E=O Wyckoff=c x=0.434000 y=0.484200 z=0.696500 TDS=0.006780
E=O Wyckoff=c x=0.302300 y=0.234700 z=0.821000 TDS=0.006914
E=O Wyckoff=c x=0.447500 y=0.203400 z=0.588000 TDS=0.006314
E=SI Wyckoff=c x=0.271820 y=0.339670 z=0.051880 TDS=0.005019
E=SI Wyckoff=c x=0.473910 y=0.335600 z=0.791820 TDS=0.004735

File: autoXRD/dara/data/BGMN-Templates/Structures/Minerals/Fluorstrophite.str
PHASE=Fluorstrophite //
Reference=04-009-1806 //
Formula=Sr3.65_Ca1.35_(_P_O4_)3_F //
SpacegroupNo=173 Setting=1 HermannMauguin=P6_3 Lattice=Hexagonal UniqueAxis=c //
PARAM=A=0.956500_0.946935^0.966065 PARAM=C=0.711500_0.704385^0.718615  //
RP=4 k1=0 k2=0 PARAM=B1=0_0^0.01 GEWICHT=SPHAR0 //
GOAL:Fluorstrophite=GEWICHT*ifthenelse(ifdef(d),exp(my*d*3/4),1) //
E=O Wyckoff=c x=0.488600 y=0.152800 z=0.747000 TDS=0.00000000
E=O Wyckoff=c x=0.535600 y=0.121200 z=0.230000 TDS=0.00000000
E=F Wyckoff=a x=0.000000 y=0.000000 z=0.286000 TDS=0.00000000
E=SR(0.3000) Wyckoff=b x=0.333330 y=0.666660 z=0.000000 TDS=0.00000000
E=O Wyckoff=c x=0.329000 y=0.257000 z=0.091000 TDS=0.00000000
E=SR(0.8700) Wyckoff=c x=0.238800 y=0.985300 z=0.259100 TDS=0.00000000
E=O Wyckoff=c x=0.356000 y=0.264000 z=0.434000 TDS=0.00000000
E=CA(0.2500) Wyckoff=b x=0.333330 y=0.666660 z=0.504900 TDS=0.00000000
E=P Wyckoff=c x=0.400500 y=0.370800 z=0.263000 TDS=0.00000000
E=CA(0.7000) Wyckoff=b x=0.333330 y=0.666660 z=0.000000 TDS=0.00000000
E=CA(0.1300) Wyckoff=c x=0.238800 y=0.985300 z=0.259100 TDS=0.00000000
E=SR(0.7500) Wyckoff=b x=0.333330 y=0.666660 z=0.504900 TDS=0.00000000

File: autoXRD/dara/data/BGMN-Templates/Structures/Minerals/Ganophyllite.str
PHASE=Ganophyllite // 01-085-1405
Formula=K2.16_Mn16_Si26.9_O67.8_OH8 //
SpacegroupNo=15 HermannMauguin=A12/a1 Setting=2 CellChoice=1 UniqueAxis=b Lattice=Monoclinic //
PARAM=A=0.553300_0.547767^0.558833 PARAM=B=1.356500_1.342935^1.370065 PARAM=C=2.509000_2.483910^2.534090 //
PARAM=BETA=94.0 //
RP=4 k1=0 k2=0 PARAM=B1=0_0^0.01 GEWICHT=SPHAR4 //
GOAL:Ganophyllite=GEWICHT*ifthenelse(ifdef(d),exp(my*d*3/4),1) //
E=K(0.2700) Wyckoff=f x=0.273000 y=0.349000 z=0.057400 TDS=0.045000
E=MN Wyckoff=f x=0.993700 y=0.062000 z=0.237140 TDS=0.007400
E=MN Wyckoff=f x=0.496700 y=0.186800 z=0.244630 TDS=0.009600
E=SI Wyckoff=f x=0.799300 y=0.446300 z=0.151300 TDS=0.006400
E=SI(0.2300) Wyckoff=f x=0.749000 y=0.218000 z=0.135500 TDS=0.003000
E=SI(0.8000) Wyckoff=f x=0.816000 y=0.218300 z=0.138800 TDS=0.012000
E=SI(0.5300) Wyckoff=f x=0.285000 y=0.104800 z=0.128500 TDS=0.010000
E=SI(0.1800) Wyckoff=f x=0.336000 y=0.108000 z=0.129800 TDS=0.003000
E=SI(0.3200) Wyckoff=f x=0.987000 y=0.067600 z=0.064000 TDS=0.004000
E=SI(0.3000) Wyckoff=f x=0.557000 y=0.070900 z=0.062900 TDS=0.007000
E=O(0.6600) Wyckoff=f x=0.518000 y=0.176000 z=0.116800 TDS=0.018000
E=O(0.4300) Wyckoff=f x=0.610000 y=0.178000 z=0.102000 TDS=0.020000
E=O(0.4000) Wyckoff=f x=0.963000 y=0.167000 z=0.102000 TDS=0.023000
E=O(0.7100) Wyckoff=f x=0.062000 y=0.171000 z=0.114700 TDS=0.022000
E=O Wyckoff=f x=0.814000 y=0.334200 z=0.125500 TDS=0.016000
E=O Wyckoff=f x=0.033000 y=0.506900 z=0.129300 TDS=0.015000
E=O(0.4000) Wyckoff=f x=0.268000 y=0.030000 z=0.071100 TDS=0.009000
E=O(0.6100) Wyckoff=f x=0.293000 y=0.015000 z=0.090000 TDS=0.014000
E=O Wyckoff=f x=0.317000 y=0.067400 z=0.192600 TDS=0.015000
E=O Wyckoff=f x=0.820000 y=0.196000 z=0.199800 TDS=0.012000
E=O Wyckoff=f x=0.823000 y=0.441100 z=0.216800 TDS=0.009000
E=O(0.1300) Wyckoff=f x=0.609000 y=0.089000 z=0.000000 TDS=0.010000
E=O(0.1300) Wyckoff=f x=0.891000 y=0.091000 z=0.003000 TDS=0.010000
E=O Wyckoff=f x=0.324000 y=0.320700 z=0.212200 TDS=0.011000

File: autoXRD/dara/data/BGMN-Templates/Structures/Minerals/Gibbsite.str
PHASE=Gibbsite // 04-011-1369
Reference=04-011-1369 //
Formula=Al_(_O_H_)3 //
SpacegroupNo=14 HermannMauguin=P12_1/n1 Setting=7 Lattice=Monoclinic UniqueAxis=b CellChoice=2 //
PARAM=A=0.868400_0.859716^0.877084 PARAM=B=0.507800_0.502722^0.512878 PARAM=C=0.973600_0.963864^0.983336  //
PARAM=BETA=94.540000_93.594600^95.485400  //
RP=4 k1=0 k2=0 PARAM=B1=0_0^0.01 GEWICHT=SPHAR0 //
GOAL:Gibbsite=GEWICHT*ifthenelse(ifdef(d),exp(my*d*3/4),1) //
E=AL Wyckoff=e x=0.167900 y=0.529500 z=0.997700 TDS=0.00565331
E=AL Wyckoff=e x=0.334400 y=0.023600 z=0.997600 TDS=0.00570858
E=O Wyckoff=e x=0.177900 y=0.218300 z=0.888500 TDS=0.00791937
E=O Wyckoff=e x=0.669200 y=0.655800 z=0.897700 TDS=0.00808518
E=O Wyckoff=e x=0.498400 y=0.131500 z=0.895600 TDS=0.00757196
E=O Wyckoff=e x=0.979500 y=0.629300 z=0.893200 TDS=0.00780883
E=O Wyckoff=e x=0.297100 y=0.717800 z=0.894800 TDS=0.00795095
E=O Wyckoff=e x=0.819400 y=0.149100 z=0.898500 TDS=0.00767460
E=H Wyckoff=e x=0.101000 y=0.152000 z=0.876000 TDS=0.00000000
E=H Wyckoff=e x=0.595000 y=0.573000 z=0.902000 TDS=0.00000000
E=H Wyckoff=e x=0.503000 y=0.137000 z=0.810000 TDS=0.00000000
E=H Wyckoff=e x=0.971000 y=0.801000 z=0.893000 TDS=0.00000000
E=H Wyckoff=e x=0.293000 y=0.724000 z=0.804000 TDS=0.00000000
E=H Wyckoff=e x=0.815000 y=0.160000 z=0.810000 TDS=0.00000000

File: autoXRD/dara/data/BGMN-Templates/Structures/Minerals/Glauconite.str
PHASE=Glauconite // 04-017-0528
Reference=04-017-0528 //
Formula=K0.84_Na0.01_Mg0.38_Fe1.22_Al0.71_Si3.72_O10_(_O_H_)2 //
SpacegroupNo=12 Setting=1 HermannMauguin=C12/m1 //
PARAM=A=0.524600_0.519354^0.529846 PARAM=B=0.907600_0.898524^0.916676 PARAM=C=1.018400_1.008216^1.028584  //
PARAM=BETA=101.100000_100.089000^102.111000  //
RP=4 k1=0 k2=0 PARAM=B1=0_0^0.01 GEWICHT=SPHAR0 //
GOAL:Glauconite=GEWICHT*ifthenelse(ifdef(d),exp(my*d*3/4),1) //
E=K(0.8415) Wyckoff=d x=0.000000 y=0.500000 z=0.500000 TDS=0.00000000
E=NA(0.0085) Wyckoff=d x=0.000000 y=0.500000 z=0.500000 TDS=0.00000000
E=FE(0.6000) Wyckoff=g x=0.000000 y=0.666666 z=0.000000 TDS=0.00000000
E=AL(0.2100) Wyckoff=g x=0.000000 y=0.666666 z=0.000000 TDS=0.00000000
E=MG(0.1900) Wyckoff=g x=0.000000 y=0.666666 z=0.000000 TDS=0.00000000
E=SI(0.9300) Wyckoff=j x=0.420900 y=0.331400 z=0.272800 TDS=0.00000000
E=AL(0.0700) Wyckoff=j x=0.420900 y=0.331400 z=0.272800 TDS=0.00000000
E=O Wyckoff=j x=0.360000 y=0.321400 z=0.111300 TDS=0.00000000
E=O Wyckoff=i x=0.454200 y=0.500000 z=0.327800 TDS=0.00000000
E=O Wyckoff=j x=0.692900 y=0.249000 z=0.335200 TDS=0.00000000
E=O Wyckoff=i x=0.411900 y=0.000000 z=0.109200 TDS=0.00000000

File: autoXRD/dara/data/BGMN-Templates/Structures/Minerals/Hexahydrite.str
PHASE=Hexahydrite // cod_9007476
Reference=cod_9007476 //
Formula=H12_Mg_O10_S //
SpacegroupNo=15 HermannMauguin=C12/c1 Setting=1 CellChoice=1 UniqueAxis=b Lattice=Monoclinic //
PARAM=A=1.011000_1.000890^1.021110 PARAM=B=0.721200_0.713988^0.728412 PARAM=C=2.441000_2.416590^2.465410 //
PARAM=BETA=98.300000_97.317000^99.283000 //
RP=4 k1=0 k2=0 PARAM=B1=0_0^0.01 GEWICHT=SPHAR4 //
GOAL:Hexahydrite=GEWICHT*ifthenelse(ifdef(d),exp(my*d*3/4),1) //
E=H Wyckoff=f x=0.643000 y=0.698000 z=0.076000 TDS=0.018997
E=H Wyckoff=f x=0.820000 y=0.733000 z=0.275000 TDS=0.030998
E=H Wyckoff=f x=0.849000 y=0.831000 z=0.164000 TDS=0.026000
E=H Wyckoff=f x=0.847000 y=0.033000 z=0.164000 TDS=0.020000
E=H Wyckoff=f x=0.539000 y=0.806000 z=0.045000 TDS=0.052001
E=H Wyckoff=f x=0.495000 y=0.232000 z=0.060000 TDS=0.018997
E=H Wyckoff=f x=0.614000 y=0.340000 z=0.093000 TDS=0.056999
E=H Wyckoff=f x=0.304000 y=0.650000 z=0.055000 TDS=0.055996
E=H Wyckoff=f x=0.271000 y=0.544000 z=0.014000 TDS=0.018997
E=H Wyckoff=f x=0.840000 y=0.092000 z=0.312000 TDS=0.043000
E=H Wyckoff=f x=0.937000 y=0.235000 z=0.296000 TDS=0.012996
E=H Wyckoff=f x=0.940000 y=0.651000 z=0.291000 TDS=0.058997
E=MG Wyckoff=a x=0.000000 y=0.000000 z=0.000000 TDS=0.010000
E=MG Wyckoff=e x=0.000000 y=0.942500 z=0.250000 TDS=0.010000
E=O Wyckoff=f x=0.774700 y=0.598600 z=0.136100 TDS=0.010000
E=O Wyckoff=f x=0.859800 y=0.943500 z=0.179900 TDS=0.010000
E=O Wyckoff=f x=0.983400 y=0.444200 z=0.166500 TDS=0.010000
E=O Wyckoff=f x=0.906900 y=0.485400 z=0.069200 TDS=0.010000
E=O Wyckoff=f x=0.796100 y=0.268800 z=0.121100 TDS=0.010000
E=O Wyckoff=f x=0.585200 y=0.712500 z=0.048300 TDS=0.010000
E=O Wyckoff=f x=0.539300 y=0.316200 z=0.064000 TDS=0.010000
E=O Wyckoff=f x=0.312600 y=0.546400 z=0.023100 TDS=0.010000
E=O Wyckoff=f x=0.888700 y=0.148600 z=0.282000 TDS=0.010000
E=O Wyckoff=f x=0.888400 y=0.740500 z=0.281100 TDS=0.010000
E=S Wyckoff=f x=0.865900 y=0.449000 z=0.124100 TDS=0.010000

File: autoXRD/dara/data/BGMN-Templates/Structures/Minerals/Hibonite.str
PHASE=Hibonite5H // 04-007-8016
MineralName=Hibonite //
Formula=Ca_Al12_O19 //
SpacegroupNo=194 HermannMauguin=P6_3/m2/m2/c //
PARAM=A=0.5559_0.5550^0.5570 PARAM=C=2.1893_2.1880^2.1910 //
RP=4 k1=0 k2=0 PARAM=B1=0_0^0.01 GEWICHT=SPHAR4 //
GOAL=GrainSize(1,1,1) //
GOAL:Hibonite=GEWICHT*ifthenelse(ifdef(d),exp(my*d*3/4),1) //
E=CA+2 Wyckoff=d TDS=0.0102644
E=AL+3 Wyckoff=a TDS=0.0024319
E=AL+3(0.5) Wyckoff=e z=0.25771 TDS=0.0042795
E=AL+3 Wyckoff=f z=0.02808 TDS=0.002495
E=AL+3 Wyckoff=f z=0.19102 TDS=0.0025977
E=AL+3 Wyckoff=k x=0.16855 z=-0.10914 TDS=0.0026766
E=O-2 Wyckoff=e z=0.14907 TDS=0.0030556
E=O-2 Wyckoff=f z=0.55461 TDS=0.0029056
E=O-2 Wyckoff=h x=0.18107 TDS=0.0043663
E=O-2 Wyckoff=k x=0.15505 z=0.05213 TDS=0.002953
E=O-2 Wyckoff=k x=0.50325 z=0.14912 TDS=0.003332
