Repository: njszym/XRD-AutoAnalyzer

# An automatic analysis tool for XRD

A package designed to automate the process of phase identification from XRD spectra using a probabilistic deep learning trained with physics-informed data augmentation.

The corresponding manuscript will be made available soon. Reproducing the published results can be accomplished using the data provided in [figshare](https://figshare.com/s/69030545b8020de35633).

## Usage example

A pre-trained model for the Li-Mn-Ti-O-F chemical space is available in the ```Example/``` directory. To classify the experimentally measured patterns tabulated in the ```Spectra/``` sub-folder, run the following:

```
python run_CNN.py
```

File: autoXRD/dara/data/BGMN-Templates/Structures/Minerals/Kaolinite1A.str
PHASE=Kaolinite1A // 04-010-4800
Reference=04-010-4800 //
Formula=Al2_Si2_O5_(_O_H_)4 //
SpacegroupNo=1 Setting=2 HermannMauguin=C1 Lattice=Triclinic //
PARAM=A=0.515540 PARAM=B=0.894480 PARAM=C=0.740480  //
PARAM=ALPHA=91.700000 PARAM=BETA=104.862000 PARAM=GAMMA=89.822000  //
RP=4 k1=0 k2=0 PARAM=B1=0_0^0.02 GEWICHT=SPHAR4 //
GOAL=GrainSize(1,1,1) //
GOAL:Kaolinite1A=GEWICHT*ifthenelse(ifdef(d),exp(my*d*3/4),1) //
E=SI Wyckoff=a x=0.994200 y=0.339300 z=0.090900 TDS=0.008
E=SI Wyckoff=a x=0.506400 y=0.166500 z=0.091300 TDS=0.008
E=AL Wyckoff=a x=0.297100 y=0.495700 z=0.472100 TDS=0.008
E=AL Wyckoff=a x=0.792600 y=0.330000 z=0.469900 TDS=0.008
E=O Wyckoff=a x=0.050100 y=0.353900 z=0.317000 TDS=0.008
E=O Wyckoff=a x=0.121400 y=0.660400 z=0.317500 TDS=0.008
E=O Wyckoff=a x=0.000000 y=0.500000 z=0.000000 TDS=0.008
E=O Wyckoff=a x=0.208500 y=0.230500 z=0.024700 TDS=0.008
E=O Wyckoff=a x=0.201200 y=0.765700 z=0.003200 TDS=0.008
E=O Wyckoff=a x=0.051000 y=0.969800 z=0.322000 TDS=0.008
E=O Wyckoff=a x=0.964900 y=0.166500 z=0.605100 TDS=0.008
E=O Wyckoff=a x=0.034800 y=0.476900 z=0.608000 TDS=0.008
E=O Wyckoff=a x=0.033400 y=0.857000 z=0.609400 TDS=0.008
E=H Wyckoff=a x=0.149200 y=0.066400 z=0.333100 TDS=0.008
E=H Wyckoff=a x=0.076800 y=0.174200 z=0.736300 TDS=0.008
E=H Wyckoff=a x=0.035300 y=0.506800 z=0.739200 TDS=0.008
E=H Wyckoff=a x=0.055800 y=0.817500 z=0.737400 TDS=0.008

File: autoXRD/dara/data/BGMN-Templates/Structures/Minerals/Katoite.str
PHASE=Katoitesyn // 04-008-4297
Reference=04-008-4297 //
Formula=Ca3_Al2_(_O_H_)12 //
SpacegroupNo=230 Setting=1 HermannMauguin=I4_1/a-32/d Lattice=Cubic //
PARAM=A=1.257000_1.244430^1.269570  //
RP=4 k1=0 k2=0 PARAM=B1=0_0^0.01 GEWICHT=SPHAR0 //
GOAL:Katoitesyn=GEWICHT*ifthenelse(ifdef(d),exp(my*d*3/4),1) //
E=AL Wyckoff=a x=0.000000 y=0.000000 z=0.000000 TDS=0.00800000
E=CA Wyckoff=c x=0.125000 y=0.000000 z=0.250000 TDS=0.00500000
E=O Wyckoff=h x=0.030000 y=0.054000 z=0.637000 TDS=0.01000000
E=H Wyckoff=h x=0.149000 y=0.088000 z=0.799000 TDS=0.01000000

File: autoXRD/dara/data/BGMN-Templates/Structures/Minerals/Lepidocrocite.str
PHASE=FeOOH_Lepidocrocite // 04-010-4300
MineralName=Lepidocrocite //
Formula=Fe_O_(OH) //
SpacegroupNo=63 HermannMauguin=A2_1/m2/a2/m Setting=4 Lattice=Orthorhombic //
PARAM=A=0.3873_0.3773^0.3973 PARAM=B=1.2516_1.2416^1.2616 PARAM=C=0.3072_0.2972^0.3172 // 
RP=4 k1=0 k2=0 PARAM=B1=0_0^0.01 GEWICHT=SPHAR4 //
GOAL=GrainSize(1,1,1) //
GOAL:Lepidocrocite=GEWICHT*ifthenelse(ifdef(d),exp(my*d*3/4),1) //
E=FE+3 Wyckoff=c y=0.6778 TDS=0.0302168
E=O-2 Wyckoff=c y=0.2889 TDS=0.0293719
E=O-2 Wyckoff=c y=0.0738 TDS=0.0505876
E=H Wyckoff=f x=0.679 y=-0.001 TDS=0.0734299

File: autoXRD/dara/data/BGMN-Templates/Structures/Minerals/Leucite.str
PHASE=Leucite // 01-071-1147
MineralName=Leucite //
Formula=K_(Al0.96_Si0.04)_(Si2_O6) //
SpacegroupNo=88 HermannMauguin=I4_1/a //
PARAM=A=1.3090_1.2959^1.3221 PARAM=C=1.3750_1.3613^1.3887  // 
RP=4 k1=0 k2=0 PARAM=B1=0_0^0.01 GEWICHT=SPHAR4 //
GOAL=GrainSize(1,1,1) //
GOAL:Leucite=GEWICHT*ifthenelse(ifdef(d),exp(my*d*3/4),1)
E=K+1 Wyckoff=f x=0.3660 y=0.3645 z=0.1147 TDS=0.04210505
E=(AL+3(0.32),SI+4(0.68)) Wyckoff=f x=0.0579 y=0.3964 z=0.1666 TDS=0.00898792
E=(AL+3(0.32),SI+4(0.68)) Wyckoff=f x=0.1676 y=0.6115 z=0.1283 TDS=0.00871420
E=(AL+3(0.32),SI+4(0.68)) Wyckoff=f x=0.3924 y=0.6418 z=0.0860 TDS=0.00964853
E=O-2 Wyckoff=f x=0.1318 y=0.3131 z=0.1100 TDS=0.02362652
E=O-2 Wyckoff=f x=0.0921 y=0.5107 z=0.1303 TDS=0.02346597
E=O-2 Wyckoff=f x=0.1453 y=0.6798 z=0.2275 TDS=0.01842589
E=O-2 Wyckoff=f x=0.1333 y=0.6841 z=0.0354 TDS=0.01870224
E=O-2 Wyckoff=f x=0.2900 y=0.5772 z=0.1205 TDS=0.01978921
E=O-2 Wyckoff=f x=0.4826 y=0.6174 z=0.1667 TDS=0.01866276

File: autoXRD/dara/data/BGMN-Templates/Structures/Minerals/Magnesite.str
PHASE=Magnesite // 04-014-4830
Reference=04-014-4830 //
Formula=Mg_(_C_O3_) //
SpacegroupNo=167 Setting=1 HermannMauguin=R-32/c //
PARAM=A=0.463380_0.458746^0.468014 PARAM=C=1.501920_1.486901^1.516939  //
RP=4 k1=0 k2=0 PARAM=B1=0_0^0.01 GEWICHT=SPHAR0 //
GOAL:Magnesite=GEWICHT*ifthenelse(ifdef(d),exp(my*d*3/4),1) //
E=MG Wyckoff=b x=0.000000 y=0.000000 z=0.000000 TDS=0.02052878
E=C Wyckoff=a x=0.000000 y=0.000000 z=0.250000 TDS=0.01658094
E=O Wyckoff=e x=0.279000 y=0.000000 z=0.250000 TDS=0.01658094

File: autoXRD/dara/data/BGMN-Templates/Structures/Minerals/Mayenite.str
PHASE=Mayenite // 00-0048-1882
Formula=Ca12_AL14_O33 //
SpacegroupNo=220 HermannMauguin=I-43d Setting=1 Lattice=Cubic //
PARAM=A=1.204100_1.192059^1.216141 PARAM=B=1.204100_1.192059^1.216141 PARAM=C=1.204100_1.192059^1.216141 //
RP=4 k1=0 k2=0 PARAM=B1=0_0^0.01 GEWICHT=SPHAR4 //
GOAL:Mayenite=GEWICHT*ifthenelse(ifdef(d),exp(my*d*3/4),1) //
E=CA(0.9420) Wyckoff=d x=0.145200 y=0.000000 z=0.250000 TDS=0.000000
E=AL Wyckoff=c x=0.018500 y=0.018500 z=0.018500 TDS=0.000000
E=AL Wyckoff=b x=0.875000 y=0.000000 z=0.250000 TDS=0.000000
E=O Wyckoff=e x=0.787870 y=0.100430 z=0.306240 TDS=0.000000
E=O Wyckoff=c x=0.936140 y=0.936140 z=0.936140 TDS=0.000000
E=O(0.1160) Wyckoff=a x=0.375000 y=0.000000 z=0.250000 TDS=0.000000
E=CA(0.0580) Wyckoff=d x=0.211000 y=0.000000 z=0.250000 TDS=0.000000

File: autoXRD/dara/data/BGMN-Templates/Structures/Minerals/Merrillite.str
PHASE=Merrillite // 01-076-8368
MineralName=Merrillite //
Formula=Ca18.88_(Mg1.87_Fe0.13)_(PO4)13.77_(PO3_(OH))0.23 //
SpacegropuNo=161 HermannMauguin=R3c Setting=1 //
PARAM=A=1.0350_1.0246^1.0453 PARAM=B=1.0350_1.0246^1.0453 PARAM=C=3.7115_3.6744^3.7486  // 
RP=4 k1=0 k2=0 PARAM=B1=0_0^0.01 GEWICHT=SPHAR4 //
GOAL=GrainSize(1,1,1) //
GOAL:Merrillite=GEWICHT*ifthenelse(ifdef(d),exp(my*d*3/4),1)
E=CA Wyckoff=b x=0.2735 y=0.1423 z=0.5681 TDS=0.00788779
E=CA Wyckoff=b x=0.3836 y=0.1769 z=0.7692 TDS=0.00855103
E=CA Wyckoff=b x=0.2723 y=0.1470 z=0.6751 TDS=0.01564135
E=CA(0.4430) Wyckoff=a x=0.0000 y=0.0000 z=0.8126 TDS=0.01160665
E=MG(0.9350) Wyckoff=a x=0.0000 y=0.0000 z=0.0000 TDS=0.00679029
E=FE(0.0650) Wyckoff=a x=0.0000 y=0.0000 z=0.0000 TDS=0.00679029
E=P Wyckoff=b x=0.3134 y=0.1390 z=0.8656 TDS=0.00745353
E=P Wyckoff=b x=0.3438 y=0.1516 z=0.9693 TDS=0.00660869
E=O Wyckoff=b x=0.2615 y=0.0832 z=0.8271 TDS=0.01658094
E=O Wyckoff=b x=0.2427 y=0.2285 z=0.8797 TDS=0.01437014
E=O Wyckoff=b x=0.2762 y=-0.0004 z=0.8883 TDS=0.00900108
E=O Wyckoff=b x=0.4854 y=0.2402 z=0.8682 TDS=0.01168561
E=O Wyckoff=b x=0.3967 y=0.0439 z=0.9568 TDS=0.01105396
E=O Wyckoff=b x=0.4199 y=0.3007 z=0.9494 TDS=0.01286996
E=O Wyckoff=b x=0.1744 y=0.0769 z=0.9625 TDS=0.00884317
E=O Wyckoff=b x=0.3782 y=0.1817 z=0.0095 TDS=0.01026439
E=P(0.9640) Wyckoff=a x=0.0000 y=0.0000 z=0.7345 TDS=0.00726403
E=O Wyckoff=a x=0.0000 y=0.0000 z=0.6934 TDS=0.01334371
E=O Wyckoff=b x=-0.0041 y=0.1381 z=0.7482 TDS=0.01768633

File: autoXRD/dara/data/BGMN-Templates/Structures/Minerals/Muscovite2M1.str
PHASE=MUSCOVITE_2M1  SpacegroupNo=15 HermannMauguin=C12/c1 UniqueAxis=b //
PARAM=A=0.5184 PARAM=B=0.8993 PARAM=C=2.0069 //
PARAM=BETA=95.69 
RP=4 k1=0 k2=0 B1=ANISO^0.005 GEWICHT=SPHAR2 //
GOAL:musc2m1=GEWICHT*ifthenelse(ifdef(d),exp(my*d*3/4),1) //
E=(AL+3,FE+3(p)) p=0.04 Wyckoff=f x=0.251 y=0.0838 z=0.0004 TDS=0.0074
E=K+1(p) PARAM=p=0.9_0.6^1 Wyckoff=e y=0.0986 TDS=0.01 
E=(SI+4(p)) Wyckoff=f p=0.75 x=0.0345 y=0.4295 z=0.3646 TDS=0.0071
E=(AL+3(p)) Wyckoff=f p=0.25 x=0.0345 y=0.4295 z=0.3646 TDS=0.0071
E=(SI+4(p)) Wyckoff=f p=0.75 x=0.4514 y=0.2582 z=0.1355 TDS=0.0049
E=(AL+3(p)) Wyckoff=f p=0.25 x=0.4514 y=0.2582 z=0.1355 TDS=0.0049 
E=O-2 Wyckoff=f x=0.0429 y=0.0617 z=0.4501 TDS=0.01 
E=O-2 Wyckoff=f x=0.3836 y=0.2511 z=0.0536 TDS=0.01 
E=O-2 Wyckoff=f x=0.0380 y=0.4447 z=0.4463 TDS=0.0088 
E=O-2 Wyckoff=f x=0.4128 y=0.0925 z=0.1682 TDS=0.008
E=O-2 Wyckoff=f x=0.2516 y=0.3726 z=0.1688 TDS=0.0088
E=O-2 Wyckoff=f x=0.2469 y=0.3083 z=0.3426 TDS=0.004

File: autoXRD/dara/data/BGMN-Templates/Structures/Minerals/Nacrite.str
PHASE=Nacrite // 04-014-5003
Reference=04-014-5003 //
Formula=Al2_Si2_O5_(_O_H_)4 //
SpacegroupNo=9 Setting=1 HermannMauguin=C1c1 Lattice=Monoclinic CellChoice=1 UniqueAxis=b //
PARAM=A=0.890600_0.881694^0.899506 PARAM=B=0.514600_0.509454^0.519746 PARAM=C=1.566400_1.550736^1.582064  //
PARAM=BETA=113.580000_112.444200^114.715800  //
RP=4 k1=0 k2=0 PARAM=B1=0_0^0.01 GEWICHT=SPHAR0 //
GOAL:Nacrite=GEWICHT*ifthenelse(ifdef(d),exp(my*d*3/4),1) //
E=AL Wyckoff=a x=0.155200 y=0.319800 z=0.217700 TDS=0.01055580
E=AL Wyckoff=a x=0.490100 y=0.324500 z=0.217300 TDS=0.01075730
E=SI Wyckoff=a x=0.201200 y=0.470000 z=0.027700 TDS=0.00980970
E=SI Wyckoff=a x=0.371500 y=0.983100 z=0.027000 TDS=0.00972880
E=O Wyckoff=a x=0.241100 y=0.749900 z=0.995900 TDS=0.01393680
E=O Wyckoff=a x=0.272300 y=0.247000 z=0.981200 TDS=0.01310340
E=O Wyckoff=a x=0.002900 y=0.441700 z=0.980700 TDS=0.01254940
E=O Wyckoff=a x=0.269600 y=0.438500 z=0.138500 TDS=0.00585880
E=O Wyckoff=a x=0.461800 y=0.011000 z=0.138100 TDS=0.01268590
E=O Wyckoff=a x=0.079500 y=0.011800 z=0.143200 TDS=0.01331770
E=O Wyckoff=a x=0.558000 y=0.634200 z=0.283800 TDS=0.01340500
E=O Wyckoff=a x=0.178000 y=0.629600 z=0.282500 TDS=0.01227010
E=O Wyckoff=a x=0.369300 y=0.206600 z=0.282600 TDS=0.01381450
E=H Wyckoff=a x=0.634600 y=0.451000 z=0.127700 TDS=0.00000000
E=H Wyckoff=a x=0.547500 y=0.673600 z=0.327900 TDS=0.00000000
E=H Wyckoff=a x=0.243200 y=0.609600 z=0.329600 TDS=0.00000000
E=H Wyckoff=a x=0.431700 y=0.138600 z=0.322800 TDS=0.00000000

File: autoXRD/dara/data/BGMN-Templates/Structures/Minerals/Newberyite.str
PHASE=MgHPO43H2O // 04-010-2902
MineralName=Newberyite //
Formula=Mg_H_(PO4)_(H2O)3 //
SpacegroupNo=61 HermannMauguin=P2_1/b2_1/c2_1/a //
PARAM=A=1.0203_1.0101^1.0305 PARAM=B=1.0678_1.0571^1.0785 PARAM=C=1.0015_0.9915^1.0115  // 
RP=4 k1=0 k2=0 PARAM=B1=0_0^0.01 GEWICHT=SPHAR4 //
GOAL=GrainSize(1,1,1) //
GOAL:MgHPO43H2O=GEWICHT*ifthenelse(ifdef(d),exp(my*d*3/4),1)
E=MG Wyckoff=c x=0.2969 y=0.2466 z=0.0862
E=P Wyckoff=c x=-0.0090 y=0.1329 z=0.1537
E=O Wyckoff=c x=-0.0884 y=0.1996 z=0.2578
E=O Wyckoff=c x=-0.0514 y=0.1617 z=0.0098
E=O Wyckoff=c x=0.1392 y=0.1535 z=0.1681
E=O Wyckoff=c x=-0.0341 y=-0.0128 z=0.1783
E=O Wyckoff=c x=0.1671 y=0.3129 z=-0.0614
E=O Wyckoff=c x=0.2500 y=0.4125 z=0.1894
E=O Wyckoff=c x=0.3539 y=0.0924 z=-0.0319
E=H Wyckoff=c x=0.1740 y=0.3100 z=-0.1610
E=H Wyckoff=c x=0.0800 y=0.2900 z=-0.0530
E=H Wyckoff=c x=0.2780 y=0.4850 z=0.1670
E=H Wyckoff=c x=0.1750 y=0.4290 z=0.2320
E=H Wyckoff=c x=0.3130 y=0.0880 z=-0.0970
E=H Wyckoff=c x=0.3510 y=-0.0040 z=-0.0040
E=H Wyckoff=c x=-0.0160 y=-0.0620 z=0.0980

File: autoXRD/dara/data/BGMN-Templates/Structures/Minerals/Nitrammite.str
PHASE=Nitrammite // 04-009-3765
Reference=04-009-3765 //
Formula=(_N_H4_)_(_N_O3_) //
SpacegroupNo=59 Setting=2 HermannMauguin=P2_1/m2_1/m2/n Lattice=Orthorhombic OriginChoice=2 //
PARAM=A=0.574500_0.568755^0.580245 PARAM=B=0.543800_0.538362^0.549238 PARAM=C=0.494200_0.489258^0.499142  //
RP=4 k1=0 PARAM=k2=0_0^0.0001 B1=ANISO^0.01 GEWICHT=SPHAR6 //
GOAL:Nitrammite=GEWICHT*ifthenelse(ifdef(d),exp(my*d*3/4),1) //
GOAL=GrainSize(1,1,1) //
E=N Wyckoff=a x=0.250000 y=0.250000 z=0.506700 TDS=0.02180130
E=O Wyckoff=f x=0.434200 y=0.250000 z=0.383200 TDS=0.04310250
E=H Wyckoff=e x=0.750000 y=0.101100 z=0.032400 TDS=0.07267100
E=N Wyckoff=b x=0.750000 y=0.250000 z=0.916400 TDS=0.02616820
E=O Wyckoff=a x=0.250000 y=0.250000 z=0.762900 TDS=0.02693490
E=H Wyckoff=f x=0.604500 y=0.250000 z=0.810200 TDS=0.07173760

File: autoXRD/dara/data/BGMN-Templates/Structures/Minerals/Phlogopite1M.str
PHASE=Phlogopite1M // 04-014-4588
Reference=04-014-4588 //
Formula=K0.904_Na0.055_Mg1.362_Ti0.178_Fe1.205_Al1.414_Si2.831_O10.371_(_O_H_)1.169_F0.46 //
SpacegroupNo=12 HermannMauguin=C12/m1 Setting=1 //
PARAM=A=0.533040_0.527710^0.538370 PARAM=B=0.922770_0.913542^0.931998 PARAM=C=1.019180_1.008988^1.029372  //
PARAM=BETA=100.051000_99.050490^101.051510  //
RP=4 k1=0 k2=0 PARAM=B1=0_0^0.01 GEWICHT=SPHAR0 //
GOAL:Phlogopite1M=GEWICHT*ifthenelse(ifdef(d),exp(my*d*3/4),1) //
E=O Wyckoff=j x=0.326600 y=0.228900 z=0.167500 TDS=0.01598086
E=O Wyckoff=i x=0.013400 y=0.000000 z=0.169400 TDS=0.01564924
E=O Wyckoff=j x=0.130200 y=0.168900 z=0.391200 TDS=0.01003541
E=(O(0.584),F(0.226),O(0.186)) Wyckoff=i x=0.133400 y=0.500000 z=0.399300 TDS=0.01099869
E=CL(0.004) Wyckoff=i x=0.133400 y=0.500000 z=0.399300 TDS=0.01099869
E=(SI(0.708),AL(0.292)) Wyckoff=j x=0.074300 y=0.167200 z=0.224800 TDS=0.00788779
E=(MG(0.5106),FE(0.4694)) Wyckoff=c x=0.000000 y=0.000000 z=0.500000 TDS=0.01067496
E=(MG(0.421),FE(0.362),AL(0.122),TI(0.089),MN(0.006)) Wyckoff=h x=0.000000 y=0.339100 z=0.500000 TDS=0.01118818
E=(K(0.9041),NA(0.0552),BA(0.0058),CA(0.0039)) Wyckoff=b x=0.000000 y=0.500000 z=0.000000 TDS=0.02553464

File: autoXRD/dara/data/BGMN-Templates/Structures/Minerals/Phlogopite2M1.str
PHASE=Phlogopite2M1 // 04-014-4587
Reference=04-014-4587 //
Formula=K0.892_Na0.073_Mg1.490_Ti0.311_Fe1.104_Al1.187_Si2.873_O10.456_(_O_H_)1.084_F0.46 //
SpacegroupNo=15 HermannMauguin=C12/c1 Setting=1 //
PARAM=A=0.533680_0.528343^0.539017 PARAM=B=0.923770_0.914532^0.933008 PARAM=C=2.008600_1.988514^2.028686  //
PARAM=BETA=95.128000_94.176720^96.079280  //
RP=4 k1=0 k2=0 PARAM=B1=0_0^0.01 GEWICHT=SPHAR4 //
GOAL:Phlogopite2M1=GEWICHT*ifthenelse(ifdef(d),exp(my*d*3/4),1) //
E=O Wyckoff=f x=0.737000 y=0.319000 z=0.166100 TDS=0.01634406
E=O Wyckoff=f x=0.236600 y=0.347900 z=0.167100 TDS=0.01661252
E=O Wyckoff=f x=0.444700 y=0.083300 z=0.167200 TDS=0.01670727
E=O Wyckoff=f x=0.430100 y=0.249900 z=0.054600 TDS=0.01049336
E=O Wyckoff=f x=0.938400 y=0.419200 z=0.054900 TDS=0.01022491
E=(O(0.541),F(0.229),O(0.228),CL(0.002)) Wyckoff=f x=0.934200 y=0.082800 z=0.050100 TDS=0.01022491
E=(SI(0.718),AL(0.282)) Wyckoff=f x=0.462000 y=0.250300 z=0.138000 TDS=0.00815624
E=(SI(0.718),AL(0.282)) Wyckoff=f x=0.963900 y=0.417500 z=0.138000 TDS=0.00789568
E=(FE(0.4968),MG(0.4622)) Wyckoff=d x=0.750000 y=0.250000 z=0.000000 TDS=0.01076182
E=(MG(0.510),FE(0.303),TI(0.156),AL(0.027),CR(0.003),MN(0.001)) Wyckoff=f x=0.240000 y=0.080000 z=0.000000 TDS=0.01181984
E=(K(0.8922),NA(0.073),CA(0.0078)) Wyckoff=e x=0.000000 y=0.084200 z=0.250000 TDS=0.02786387

File: autoXRD/dara/data/BGMN-Templates/Structures/Minerals/Scholzite.str
PHASE=Scholzite // 04-010-2736
MineralName=Scholzite //
Reference=amcsd_0000476 //
Formula=Ca_Zn2_P2_O10_H4 //
SpacegroupNo=29 Setting=2 HermannMauguin=Pbc2_1 Lattice=Orthorhombic //
PARAM=A=1.714900_1.697751^1.732049 PARAM=B=2.223600_2.201364^2.245836 PARAM=C=0.666700_0.660033^0.673367  //
RP=4 k1=0 k2=0 PARAM=B1=0_0^0.01 GEWICHT=SPHAR4 //
GOAL=GrainSize(1,1,1) //
GOAL:Scholzite=GEWICHT*ifthenelse(ifdef(d),exp(my*d*3/4),1) //
E=CA Wyckoff=a x=0.7657 y=0.0432 z=0.254 TDS=0.0069
E=CA Wyckoff=a x=0.7433 y=0.1232 z=0.748 TDS=0.0104
E=CA Wyckoff=a x=0.7425 y=0.7897 z=0.758 TDS=0.0225
E=ZN Wyckoff=a x=0.9611 y=0.9197 z=0.1955 TDS=0.0046
E=ZN Wyckoff=a x=0.5201 y=0.9138 z=0.3211 TDS=0.0035
E=ZN Wyckoff=a x=0.0322 y=0.0853 z=0.1941 TDS=0.0081
E=ZN Wyckoff=a x=0.4744 y=0.0828 z=0.3195 TDS=0.0072
E=ZN Wyckoff=a x=0.0174 y=0.7451 z=0.1853 TDS=0.0068
E=ZN Wyckoff=a x=0.5392 y=0.2469 z=0.8116 TDS=0.0071
E=P Wyckoff=a x=0.9025 y=0.0275 z=0.93 TDS=0.0034
E=O Wyckoff=a x=0.9051 y=0.9951 z=0.138 TDS=0.002
E=O Wyckoff=a x=0.9068 y=0.982 z=0.757 TDS=0.0103
E=O Wyckoff=a x=0.9779 y=0.0686 z=0.952 TDS=0.0106
E=O Wyckoff=a x=0.8282 y=0.065 z=0.942 TDS=0.0021
E=P Wyckoff=a x=0.6023 y=0.0201 z=0.556 TDS=0.0016
E=O Wyckoff=a x=0.5954 y=0.9811 z=0.754 TDS=0.023
E=O Wyckoff=a x=0.5916 y=0.9753 z=0.381 TDS=0.0102
E=O Wyckoff=a x=0.5287 y=0.0658 z=0.586 TDS=0.0046
E=O Wyckoff=a x=0.6797 y=0.0523 z=0.563 TDS=0.0095
E=P Wyckoff=a x=0.9071 y=0.1451 z=0.442 TDS=0.0017
E=O Wyckoff=a x=0.9142 y=0.1828 z=0.631 TDS=0.0048
E=O Wyckoff=a x=0.9086 y=0.1811 z=0.257 TDS=0.0076
E=O Wyckoff=a x=0.9783 y=0.1021 z=0.468 TDS=0.0014
E=O Wyckoff=a x=0.8314 y=0.1085 z=0.475 TDS=0.0014
E=P Wyckoff=a x=0.6067 y=0.1421 z=0.07 TDS=0.0013
E=O Wyckoff=a x=0.5968 y=0.1767 z=0.257 TDS=0.0137
E=O Wyckoff=a x=0.6038 y=0.1816 z=0.882 TDS=0.0049
E=O Wyckoff=a x=0.5331 y=0.0968 z=0.076 TDS=0.0017
E=O Wyckoff=a x=0.685 y=0.1092 z=0.072 TDS=0.0103
E=P Wyckoff=a x=0.8921 y=0.8106 z=0.435 TDS=0.0067
E=O Wyckoff=a x=0.9032 y=0.8404 z=0.637 TDS=0.0049
E=O Wyckoff=a x=0.8947 y=0.8518 z=0.26 TDS=0.0019
E=O Wyckoff=a x=0.9609 y=0.7656 z=0.438 TDS=0.0059
E=O Wyckoff=a x=0.8184 y=0.7725 z=0.454 TDS=0.0035
E=P Wyckoff=a x=0.5923 y=0.8083 z=0.056 TDS=0.0013
E=O Wyckoff=a x=0.5919 y=0.8528 z=0.885 TDS=0.0169
E=O Wyckoff=a x=0.5842 y=0.842 z=0.262 TDS=0.0014
E=O Wyckoff=a x=0.6659 y=0.771 z=0.076 TDS=0.0136
E=O Wyckoff=a x=0.5186 y=0.7652 z=0.075 TDS=0.0014
E=O Wyckoff=a x=0.7997 y=0.9626 z=0.471 TDS=0.0135
E=O Wyckoff=a x=0.6953 y=0.97 z=0.092 TDS=0.0095
E=O Wyckoff=a x=0.808 y=0.2024 z=0.964 TDS=0.0237
E=O Wyckoff=a x=0.7093 y=0.2073 z=0.544 TDS=0.0198
E=O Wyckoff=a x=0.7855 y=0.8691 z=0.965 TDS=0.0166
E=O Wyckoff=a x=0.695 y=0.8675 z=0.576 TDS=0.0102

File: autoXRD/dara/data/BGMN-Templates/Structures/Minerals/Sepiolite.str
PHASE=Sepiolite // 04-017-9667
Reference=04-017-9667 //
Formula=Mg3.91_Fe0.02_Al0.04_Si6_O15_(_O_H_)2_(_H2_O_)5 //
SpacegroupNo=52 HermannMauguin=P2_1/n2/c2/n Setting=5 Lattice=Orthorhombic //
PARAM=A=1.336380_1.323016^1.349744 PARAM=B=2.700340_2.673337^2.727343 PARAM=C=0.527160_0.521888^0.532432 //
RP=4 k1=0 k2=0 PARAM=B1=0_0^0.01 GEWICHT=SPHAR4 //
GOAL:Sepiolite=GEWICHT*ifthenelse(ifdef(d),exp(my*d*3/4),1) //
E=SI Wyckoff=e x=0.200500 y=0.027500 z=0.582000 TDS=0.011686
E=SI Wyckoff=e x=0.209500 y=0.141300 z=0.577000 TDS=0.011686
E=SI Wyckoff=e x=0.206100 y=0.196000 z=0.077000 TDS=0.011686
E=MG(0.9650) Wyckoff=c x=0.000000 y=0.024600 z=0.250000 TDS=0.016028
E=MG(0.9650) Wyckoff=c x=0.000000 y=0.908600 z=0.250000 TDS=0.016028
E=MG(0.9650) Wyckoff=c x=0.000000 y=0.144800 z=0.250000 TDS=0.016028
E=MG(0.9650) Wyckoff=c x=0.000000 y=0.796700 z=0.250000 TDS=0.016028
E=O Wyckoff=d x=0.250000 y=0.250000 z=0.083000 TDS=0.008133
E=O Wyckoff=e x=0.082000 y=0.021700 z=0.587000 TDS=0.008133
E=O Wyckoff=e x=0.066000 y=0.140100 z=0.581000 TDS=0.008133
E=O Wyckoff=e x=0.094600 y=0.198100 z=0.059000 TDS=0.008133
E=O Wyckoff=e x=0.264500 y=0.004700 z=0.357000 TDS=0.008133
E=O Wyckoff=e x=0.249800 y=0.082100 z=0.595000 TDS=0.008133
E=O Wyckoff=e x=0.263900 y=0.161500 z=0.306000 TDS=0.008133
E=O Wyckoff=e x=0.299400 y=0.164000 z=0.769000 TDS=0.008133
E=O Wyckoff=e x=0.087900 y=0.083333 z=0.077000 TDS=0.008133
E=O Wyckoff=e x=0.071100 y=0.261900 z=0.536000 TDS=0.008133
E=O(0.7500) Wyckoff=e x=0.063000 y=0.421000 z=0.063000 TDS=0.049743
E=O(0.7500) Wyckoff=c x=0.000000 y=0.638900 z=0.250000 TDS=0.049743
E=O(0.7510) Wyckoff=c x=0.000000 y=0.479000 z=0.250000 TDS=0.049743

File: autoXRD/dara/data/BGMN-Templates/Structures/Minerals/Shlykovite.str
PHASE=Shlykovite // 04-017-9270
Formula=Ca_H7_K_O13_Si4 //
SpacegroupNo=14 HermannMauguin=P12_1/c1 Setting=1 CellChoice=1 UniqueAxis=b Lattice=Monoclinic //
PARAM=A=0.648970_0.642480^0.655460 PARAM=B=0.699690_0.692693^0.706687 PARAM=C=2.671400_2.644686^2.698114 //
PARAM=BETA=94.597000_93.651030^95.542970 //
RP=4 k1=0 k2=0 PARAM=B1=0_0^0.01 GEWICHT=SPHAR4 //
GOAL:Shlykovite=GEWICHT*ifthenelse(ifdef(d),exp(my*d*3/4),1) //
E=CA Wyckoff=e x=0.018900 y=0.839200 z=0.243360 TDS=0.000000
E=K Wyckoff=e x=0.746700 y=0.866300 z=0.370570 TDS=0.000000
E=SI Wyckoff=e x=0.001100 y=0.844700 z=0.082830 TDS=0.000000
E=SI Wyckoff=e x=0.231800 y=0.064000 z=0.354440 TDS=0.000000
E=SI Wyckoff=e x=0.408300 y=0.844700 z=0.156130 TDS=0.000000
E=SI Wyckoff=e x=0.235000 y=0.626500 z=0.356400 TDS=0.000000
E=O Wyckoff=e x=0.910300 y=0.049600 z=0.100500 TDS=0.000000
E=O Wyckoff=e x=0.548200 y=0.652500 z=0.156200 TDS=0.000000
E=O Wyckoff=e x=0.146800 y=0.168900 z=0.404000 TDS=0.000000
E=O Wyckoff=e x=0.966000 y=0.155800 z=0.976700 TDS=0.000000
E=O Wyckoff=e x=0.281000 y=0.849100 z=0.373000 TDS=0.000000
E=O Wyckoff=e x=0.125600 y=0.601900 z=0.301200 TDS=0.000000
E=O Wyckoff=e x=0.331500 y=0.894100 z=0.210100 TDS=0.000000
E=O Wyckoff=e x=0.064900 y=0.075300 z=0.307300 TDS=0.000000
E=O Wyckoff=e x=0.227000 y=0.801000 z=0.113600 TDS=0.000000
E=O Wyckoff=e x=0.539000 y=0.019100 z=0.133500 TDS=0.000000
E=O Wyckoff=e x=0.674800 y=0.772400 z=0.273100 TDS=0.000000
E=O Wyckoff=e x=0.735000 y=0.601000 z=0.973500 TDS=0.000000
E=O Wyckoff=e x=0.352800 y=0.682300 z=0.985700 TDS=0.000000

File: autoXRD/dara/data/BGMN-Templates/Structures/Minerals/Siderite.str
PHASE=Siderite // 04-015-6716
Reference=04-015-6716 //
Formula=Fe_(_C_O3_) //
SpacegroupNo=167 Setting=1 HermannMauguin=R-32/c Lattice=Trigonal UniqueAxis=c //
PARAM=A=0.469160_0.464468^0.473852 PARAM=C=1.537960_1.522580^1.553340  //
RP=4 k1=0 k2=0 PARAM=B1=0_0^0.01 GEWICHT=SPHAR0 //
GOAL:Siderite=GEWICHT*ifthenelse(ifdef(d),exp(my*d*3/4),1) //
E=FE Wyckoff=b x=0.000000 y=0.000000 z=0.000000 TDS=0.00440579
E=C Wyckoff=a x=0.000000 y=0.000000 z=0.250000 TDS=0.00435052
E=O Wyckoff=e x=0.274270 y=0.000000 z=0.250000 TDS=0.00502955

File: autoXRD/dara/data/BGMN-Templates/Structures/Minerals/Sr-Apatite.str
PHASE=SrApatite // 04-017-1150
Reference=04-017-1150 //
Formula=Sr5_(_P_O4_)3_(_O_H_) //
SpacegroupNo=176 Setting=1 HermannMauguin=P6_3/m Lattice=Hexagonal UniqueAxis=c //
PARAM=A=0.978200_0.968418^0.987982 PARAM=C=0.728600_0.721314^0.735886  //
RP=4 k1=0 PARAM=k2=0_0^0.0001 B1=ANISO^0.01 GEWICHT=SPHAR6 //
GOAL:SrApatite=GEWICHT*ifthenelse(ifdef(d),exp(my*d*3/4),1) //
GOAL=GrainSize(1,1,1) //
E=SR Wyckoff=f x=0.333330 y=0.666660 z=0.000700 TDS=0.01000000
E=SR Wyckoff=h x=0.242600 y=0.252200 z=0.250000 TDS=0.01000000
E=P Wyckoff=h x=0.394800 y=0.029100 z=0.250000 TDS=0.01000000
E=O Wyckoff=i x=0.341700 y=0.083900 z=0.071100 TDS=0.02000000
E=O Wyckoff=h x=0.157900 y=0.484900 z=0.250000 TDS=0.02000000
E=O Wyckoff=h x=0.579100 y=0.117300 z=0.250000 TDS=0.02000000
E=O(0.5000) Wyckoff=e x=0.000000 y=0.000000 z=0.183700 TDS=0.02000000

File: autoXRD/dara/data/BGMN-Templates/Structures/Minerals/Strontianite.str
PHASE=SrCO3 // 04-013-9700
Reference=04-013-9700 //
Formula=Sr_(_C_O3_) //
SpacegroupNo=62 Setting=5 HermannMauguin=P2_1/m2_1/c2_1/n Lattice=Orthorhombic //
PARAM=A=0.502200_0.497178^0.507222 PARAM=B=0.856600_0.848034^0.865166 PARAM=C=0.599700_0.593703^0.605697  //
RP=4 k1=0 k2=0 PARAM=B1=0_0^0.01 GEWICHT=SPHAR0 //
GOAL:SrCO3=GEWICHT*ifthenelse(ifdef(d),exp(my*d*3/4),1) //
E=SR Wyckoff=c x=0.250000 y=0.418900 z=0.744550 TDS=0.00000000
E=C Wyckoff=c x=0.250000 y=0.760330 z=0.899360 TDS=0.00000000
E=O Wyckoff=c x=0.250000 y=0.915400 z=0.922430 TDS=0.00000000
E=O Wyckoff=d x=0.499540 y=0.674060 z=0.954390 TDS=0.00000000

File: autoXRD/dara/data/BGMN-Templates/Structures/Minerals/Struvite.str
PHASE=Struvite // 04-010-2533
MineralName=Struvite //
Formula=(NH4)_Mg_(PO4)_(H2O)6 //
SpacegropuNo=31 HermannMauguin=Pmn2_1 //
PARAM=A=0.6955_0.6885^0.7025 PARAM=B=0.6142_0.6081^0.6203 PARAM=C=1.1218_1.1106^1.1330  // 
RP=4 k1=0 k2=0 PARAM=B1=0_0^0.01 GEWICHT=SPHAR4 //
GOAL=GrainSize(1,1,1) //
GOAL:Struvite=GEWICHT*ifthenelse(ifdef(d),exp(my*d*3/4),1)
E=MG Wyckoff=a y=0.3766 z=0.3741 TDS=0.01279890
E=N Wyckoff=a y=0.3657 z=0.7351 TDS=0.02600049
E=H Wyckoff=a y=0.2186 z=0.7832 TDS=0.03299606
E=H Wyckoff=a y=0.3311 z=0.6473 TDS=0.06160212
E=H Wyckoff=b x=0.1148 y=0.4557 z=0.7535 TDS=0.05129826
E=P Wyckoff=a y=-0.0069 z=0.0019 TDS=0.01090394
E=O Wyckoff=a y=-0.0236 z=-0.1351 TDS=0.01669937
E=O Wyckoff=a y=-0.2382 z=0.0558 TDS=0.01699941
E=O Wyckoff=b x=0.1823 y=0.1139 z=0.0436 TDS=0.01479651
E=O Wyckoff=a y=0.6829 z=0.2878 TDS=0.02660056
E=O Wyckoff=a y=0.0768 z=0.4664 TDS=0.03009835
E=O Wyckoff=b x=0.2179 y=0.2618 z=0.2643 TDS=0.01920230
E=O Wyckoff=b x=0.2115 y=0.4852 z=0.4874 TDS=0.02400288
E=H Wyckoff=a y=0.7192 z=0.2017 TDS=0.02810074
E=H Wyckoff=a y=0.8174 z=0.3299 TDS=0.04040221
E=H Wyckoff=b x=0.1157 y=0.0070 z=0.4999 TDS=0.02510038
E=H Wyckoff=b x=0.1989 y=0.2007 z=0.1824 TDS=0.02460295
E=H Wyckoff=b x=0.3169 y=0.1702 z=0.3020 TDS=0.02619788
E=H Wyckoff=b x=0.3200 y=0.3904 z=0.5120 TDS=0.02630052
E=H Wyckoff=b x=0.2511 y=0.6354 z=0.5027 TDS=0.02679795

File: autoXRD/dara/data/BGMN-Templates/Structures/Minerals/Troemelite.str
PHASE=Ca4P6O19 // 04-011-7772
Reference=04-011-7772 //
MineralName=Troemelite //
Formula=Ca4_P6_O19 //
SpacegroupNo=2 Setting=1 HermannMauguin=P-1 Lattice=Triclinic //
PARAM=A=0.685700_0.678843^0.692557 PARAM=B=0.915470_0.906315^0.924625 PARAM=C=1.282250_1.269427^1.295072  //
PARAM=ALPHA=109.602000_108.505980^110.698020 PARAM=BETA=99.778000_98.780220^100.775780 PARAM=GAMMA=91.917000_90.997830^92.836170  //
RP=4 k1=0 k2=0 PARAM=B1=0_0^0.01 GEWICHT=SPHAR0 //
GOAL:Ca4P6O19=GEWICHT*ifthenelse(ifdef(d),exp(my*d*3/4),1) //
E=CA Wyckoff=i x=0.973600 y=0.818230 z=0.852400 TDS=0.00893002
E=CA Wyckoff=i x=0.354200 y=0.868580 z=0.121030 TDS=0.00914320
E=CA Wyckoff=i x=0.807100 y=0.993170 z=0.366280 TDS=0.00974327
E=CA Wyckoff=i x=0.901600 y=0.349480 z=0.666370 TDS=0.00926953
E=P Wyckoff=i x=0.271500 y=0.052700 z=0.374870 TDS=0.00695610
E=P Wyckoff=i x=0.626700 y=0.669300 z=0.417180 TDS=0.00692451
E=P Wyckoff=i x=0.794800 y=0.370300 z=0.379130 TDS=0.00705874
E=P Wyckoff=i x=0.536400 y=0.239900 z=0.151490 TDS=0.00742984
E=P Wyckoff=i x=0.711600 y=0.539900 z=0.906410 TDS=0.00811676
E=P Wyckoff=i x=0.874000 y=0.811900 z=0.119190 TDS=0.00704295
E=O Wyckoff=i x=0.613700 y=0.784300 z=0.536400 TDS=0.01151980
E=O Wyckoff=i x=0.707600 y=0.522200 z=0.447400 TDS=0.01200144
E=O Wyckoff=i x=0.613300 y=0.271400 z=0.281700 TDS=0.01370691
E=O Wyckoff=i x=0.491400 y=0.405200 z=0.145400 TDS=0.01493863
E=O Wyckoff=i x=0.752900 y=0.651900 z=0.031400 TDS=0.01624142
E=O Wyckoff=i x=0.435500 y=0.973800 z=0.319700 TDS=0.01054074
E=O Wyckoff=i x=0.109800 y=0.095500 z=0.298700 TDS=0.01222252
E=O Wyckoff=i x=0.178800 y=0.967500 z=0.441000 TDS=0.00983013
E=O Wyckoff=i x=0.424900 y=0.622700 z=0.350400 TDS=0.01256993
E=O Wyckoff=i x=0.780300 y=0.732700 z=0.370200 TDS=0.01111712
E=O Wyckoff=i x=0.840700 y=0.277800 z=0.454400 TDS=0.01057232
E=O Wyckoff=i x=0.951600 y=0.409100 z=0.323100 TDS=0.01066707
E=O Wyckoff=i x=0.693500 y=0.186900 z=0.084300 TDS=0.01103817
E=O Wyckoff=i x=0.351900 y=0.131600 z=0.121900 TDS=0.01047757
E=O Wyckoff=i x=0.659300 y=0.382300 z=0.904200 TDS=0.01518340
E=O Wyckoff=i x=0.870300 y=0.569400 z=0.847600 TDS=0.01179615
E=O Wyckoff=i x=0.004200 y=0.769600 z=0.208200 TDS=0.01518340
E=O Wyckoff=i x=0.714400 y=0.912000 z=0.164500 TDS=0.01282259
E=O Wyckoff=i x=0.997400 y=0.883000 z=0.055800 TDS=0.01027228

File: autoXRD/dara/data/BGMN-Templates/Structures/Minerals/Turmaline-Schorl.str
PHASE=Schorl // 04-017-9449
Reference=04-017-9449 //
Formula=Na0.91_Mg_Ti0.11_Fe1.23_Al6.72_Si5.96_(_B_O3_)3_O18.81_(_O_H_)3.09_F0.1 //
SpacegroupNo=160 Setting=1 HermannMauguin=R3m Lattice=Trigonal UniqueAxis=c //
PARAM=A=1.592900_1.576971^1.608829 PARAM=C=0.718300_0.711117^0.725483  //
RP=4 k1=0 k2=0 PARAM=B1=0_0^0.01 GEWICHT=SPHAR0 //
GOAL:Schorl=GEWICHT*ifthenelse(ifdef(d),exp(my*d*3/4),1) //
E=NA(0.9100) Wyckoff=a x=0.000000 y=0.000000 z=0.225000 TDS=0.01729155
E=AL Wyckoff=c x=0.297810 y=0.261280 z=0.608530 TDS=0.00427156
E=B Wyckoff=b x=0.109990 y=0.219980 z=0.452600 TDS=0.00536906
E=SI Wyckoff=c x=0.191570 y=0.189680 z=0.998850 TDS=0.00414523
E=H Wyckoff=b x=0.252000 y=0.126000 z=0.397000 TDS=0.03316187
E=O(0.8100) Wyckoff=a x=0.000000 y=0.000000 z=0.770800 TDS=0.01768633
E=F(0.1900) Wyckoff=a x=0.000000 y=0.000000 z=0.770800 TDS=0.01768633
E=O Wyckoff=b x=0.061010 y=0.122020 z=0.486280 TDS=0.01026439
E=O Wyckoff=b x=0.262390 y=0.131195 z=0.508730 TDS=0.01247518
E=O Wyckoff=b x=0.093380 y=0.186760 z=0.070270 TDS=0.00842469
E=O Wyckoff=b x=0.185580 y=0.092790 z=0.091760 TDS=0.00829836
E=O Wyckoff=c x=0.195250 y=0.185010 z=0.775320 TDS=0.00731930
E=O Wyckoff=c x=0.285210 y=0.285280 z=0.076110 TDS=0.00698768
E=O Wyckoff=c x=0.209310 y=0.270110 z=0.438160 TDS=0.00805360
E=MG(0.6090) Wyckoff=b x=0.122410 y=0.061205 z=0.634180 TDS=0.00604020
E=FE(0.3910) Wyckoff=b x=0.122410 y=0.061205 z=0.634180 TDS=0.00604020

File: autoXRD/dara/data/BGMN-Templates/Structures/Minerals/Vaterite.str
PHASE=Vaterite // 04-011-5985
MineralName=Vaterite //
Formula=Ca_(CO3) //
SpacegroupNo=194 HermannMauguin=P6_3/m2/m2/c //
PARAM=A=0.4130_0.4089^0.4171 PARAM=C=0.8490_0.8405^0.8575  // 
RP=4 k1=0 k2=0 PARAM=B1=0_0^0.01 GEWICHT=SPHAR4 //
GOAL=GrainSize(1,1,1) //
GOAL:Vaterite=GEWICHT*ifthenelse(ifdef(d),exp(my*d*3/4),1)
E=CA Wyckoff=a x=0.0000 y=0.0000 z=0.0000 TDS=0.06799763
E=C(0.3333) Wyckoff=h x=0.2900 y=0.5800 z=0.2500 TDS=0.06799763
E=O(0.3333) Wyckoff=h x=0.1200 y=0.2400 z=0.2500 TDS=0.06799763
E=O(0.3333) Wyckoff=k x=0.3800 y=0.7600 z=0.1200 TDS=0.06799763

File: autoXRD/dara/data/BGMN-Templates/Structures/Minerals/Whitlockite.str
PHASE=Whitlockite // 01-076-8366
MineralName=Whitlockite //
Formula=Ca18.12_(Mg1.84_Fe0.16)_(PO4)12_(PO3_(OH))2 //
SpacegropuNo=161 HermannMauguin=R3c Setting=1 //
PARAM=A=1.0357_1.0254^1.0461 PARAM=C=3.7138_3.6767^3.7509  // 
RP=4 k1=0 k2=0 PARAM=B1=0_0^0.01 GEWICHT=SPHAR4 //
GOAL=GrainSize(1,1,1) //
GOAL:whitlockite=GEWICHT*ifthenelse(ifdef(d),exp(my*d*3/4),1)
E=CA Wyckoff=b x=0.2810 y=0.1468 z=0.5652 TDS=0.00825888
E=CA Wyckoff=b x=0.3877 y=0.1801 z=0.7677 TDS=0.00855103
E=CA Wyckoff=b x=0.2948 y=0.1577 z=0.6722 TDS=0.01579137
E=CA(0.0600) Wyckoff=a x=0.0000 y=0.0000 z=0.7850 TDS=0.16580935
E=MG(0.9210) Wyckoff=a x=0.0000 y=0.0000 z=0.0000 TDS=0.00679029
E=FE(0.0790) Wyckoff=a x=0.0000 y=0.0000 z=0.0000 TDS=0.00679029
E=P Wyckoff=b x=0.3178 y=0.1438 z=0.8642 TDS=0.00712191
E=P Wyckoff=b x=0.3512 y=0.1582 z=0.9673 TDS=0.00697189
E=O Wyckoff=b x=0.2777 y=0.0938 z=0.8251 TDS=0.01413327
E=O Wyckoff=b x=0.2470 y=0.2337 z=0.8776 TDS=0.01144874
E=O Wyckoff=b x=0.2722 y=0.0015 z=0.8863 TDS=0.00931691
E=O Wyckoff=b x=0.4896 y=0.2423 z=0.8689 TDS=0.01152770
E=O Wyckoff=b x=0.3997 y=0.0486 z=0.9537 TDS=0.01113291
E=O Wyckoff=b x=0.4152 y=0.3040 z=0.9464 TDS=0.01247518
E=O Wyckoff=b x=0.1798 y=0.0795 z=0.9638 TDS=0.00994856
E=O Wyckoff=b x=0.4053 y=0.1976 z=0.0067 TDS=0.01176457
E=O(0.8700) Wyckoff=a x=0.0000 y=0.0000 z=0.7959 TDS=0.02044982
E=P(0.9430) Wyckoff=a x=0.0000 y=0.0000 z=0.7535 TDS=0.00884317
E=P(0.0570) Wyckoff=a x=0.0000 y=0.0000 z=0.7305 TDS=0.00078957
E=O(0.1300) Wyckoff=a x=0.0000 y=0.0000 z=0.6889 TDS=0.03868885
E=O Wyckoff=b x=-0.0205 y=0.1295 z=0.7414 TDS=0.01358058

File: autoXRD/dara/data/BGMN-Templates/Structures/Minerals/Wollastonite-Pseudo.str
PHASE=Pseudowollastonite // 04-012-1776
Reference=04-012-1776 //
Formula=Ca_Si_O3 //
SpacegroupNo=15 Setting=1 HermannMauguin=C12/c1 Lattice=Monoclinic CellChoice=1 UniqueAxis=b //
PARAM=A=0.683940_0.677101^0.690779 PARAM=B=1.187040_1.175170^1.198910 PARAM=C=1.963130_1.943499^1.982761  //
PARAM=BETA=90.667000_89.760330^91.573670  //
RP=4 k1=0 PARAM=k2=0_0^0.0001 B1=ANISO^0.01 GEWICHT=SPHAR6 //
GOAL:Pseudowollastonite=GEWICHT*ifthenelse(ifdef(d),exp(my*d*3/4),1) //
E=CA Wyckoff=a x=0.000000 y=0.000000 z=0.000000 TDS=0.00698768
E=CA Wyckoff=e x=0.000000 y=0.342590 z=0.250000 TDS=0.00601651
E=CA Wyckoff=e x=0.000000 y=0.329100 z=0.750000 TDS=0.00691662
E=CA Wyckoff=e x=0.000000 y=0.004620 z=0.750000 TDS=0.00604020
E=CA Wyckoff=f x=0.011270 y=0.335710 z=0.000470 TDS=0.00568489
E=SI Wyckoff=f x=0.292980 y=0.038980 z=0.375070 TDS=0.00396363
E=SI Wyckoff=f x=0.092830 y=0.170350 z=0.127900 TDS=0.00378993
E=SI Wyckoff=f x=0.297980 y=0.297160 z=0.377840 TDS=0.00404259
E=O Wyckoff=f x=0.347340 y=0.345080 z=0.451900 TDS=0.00761144
E=O Wyckoff=f x=0.154840 y=0.488100 z=0.197130 TDS=0.00844049
E=O Wyckoff=f x=0.190520 y=0.172220 z=0.202050 TDS=0.00791147
E=O Wyckoff=f x=0.056510 y=0.280960 z=0.374920 TDS=0.00676660
E=O Wyckoff=f x=0.200710 y=0.170280 z=0.056920 TDS=0.00932480
E=O Wyckoff=f x=0.052170 y=0.057930 z=0.373800 TDS=0.00680608
E=O Wyckoff=f x=0.354290 y=0.350840 z=0.306820 TDS=0.00922216
E=O Wyckoff=f x=0.158040 y=0.485460 z=0.052780 TDS=0.00842469
E=O Wyckoff=f x=0.389330 y=0.167440 z=0.376270 TDS=0.00708243

File: autoXRD/dara/data/BGMN-Templates/Structures/Minerals/Wollastonite1A.str
PHASE=Wollastonite1A // 04-011-2265
Reference=04-011-2265 //
Formula=Ca_Si_O3 //
SpacegroupNo=2 Setting=1 HermannMauguin=P-1 Lattice=Triclinic //
PARAM=A=0.792580_0.784654^0.800506 PARAM=B=0.732020_0.724700^0.739340 PARAM=C=0.706530_0.699465^0.713595  //
PARAM=ALPHA=90.055000_89.154450^90.955550 PARAM=BETA=95.217000_94.264830^96.169170 PARAM=GAMMA=103.426000_102.391740^104.460260  //
RP=4 k1=0 PARAM=k2=0_0^0.0001 B1=ANISO^0.01 GEWICHT=SPHAR6 //
GOAL:Wollastonite1A=GEWICHT*ifthenelse(ifdef(d),exp(my*d*3/4),1) //
E=CA Wyckoff=i x=0.198310 y=0.422660 z=0.760600 TDS=0.00630000
E=CA Wyckoff=i x=0.202410 y=0.929190 z=0.764010 TDS=0.00660000
E=CA Wyckoff=i x=0.503330 y=0.750400 z=0.526910 TDS=0.00580000
E=SI Wyckoff=i x=0.185100 y=0.387500 z=0.268400 TDS=0.00490000
E=SI Wyckoff=i x=0.184900 y=0.954200 z=0.269100 TDS=0.00490000
E=SI Wyckoff=i x=0.397300 y=0.723600 z=0.056100 TDS=0.00490000
E=O Wyckoff=i x=0.303400 y=0.461600 z=0.462800 TDS=0.00740000
E=O Wyckoff=i x=0.301400 y=0.938500 z=0.464100 TDS=0.00770000
E=O Wyckoff=i x=0.570500 y=0.768800 z=0.198800 TDS=0.00590000
E=O Wyckoff=i x=0.983200 y=0.373900 z=0.265500 TDS=0.00910000
E=O Wyckoff=i x=0.981900 y=0.867700 z=0.264800 TDS=0.00960000
E=O Wyckoff=i x=0.401800 y=0.726600 z=0.829600 TDS=0.00700000
E=O Wyckoff=i x=0.218300 y=0.178500 z=0.225400 TDS=0.00980000
E=O Wyckoff=i x=0.271300 y=0.870400 z=0.093800 TDS=0.00760000
E=O Wyckoff=i x=0.273500 y=0.512600 z=0.093100 TDS=0.00750000

File: autoXRD/dara/data/BGMN-Templates/Structures/Minerals/Wollastonite2M.str
PHASE=Wollastonite2M // 04-010-2581
Reference=04-010-2581 //
Formula=Ca_Si_O3 //
SpacegroupNo=14 Setting=2 HermannMauguin=P12_1/a1 Lattice=Monoclinic CellChoice=1 UniqueAxis=b //
PARAM=A=1.540900_1.525491^1.556309 PARAM=B=0.732200_0.724878^0.739522 PARAM=C=0.706300_0.699237^0.713363  //
PARAM=BETA=95.300000_94.347000^96.253000  //
RP=4 k1=0 PARAM=k2=0_0^0.0001 B1=ANISO^0.01 GEWICHT=SPHAR6 //
GOAL:Wollastonite2M=GEWICHT*ifthenelse(ifdef(d),exp(my*d*3/4),1) //
E=O Wyckoff=e x=0.347900 y=0.612100 z=0.036100 TDS=0.00602441
E=O Wyckoff=e x=0.509600 y=0.118700 z=0.236900 TDS=0.00824309
E=SI Wyckoff=e x=0.407500 y=0.658500 z=0.231000 TDS=0.00476899
E=CA Wyckoff=e x=0.398600 y=0.117900 z=0.736000 TDS=0.00558225
E=O Wyckoff=e x=0.299100 y=0.372200 z=0.670600 TDS=0.00622180
E=CA Wyckoff=e x=0.248300 y=0.375400 z=0.972600 TDS=0.00545592
E=O Wyckoff=e x=0.214100 y=0.373700 z=0.301000 TDS=0.00701137
E=O Wyckoff=e x=0.364000 y=0.555300 z=0.407500 TDS=0.00779304
E=O Wyckoff=e x=0.364100 y=0.196900 z=0.406000 TDS=0.00728772
E=SI Wyckoff=e x=0.407600 y=0.092000 z=0.231100 TDS=0.00450844
E=O Wyckoff=e x=0.349300 y=0.134600 z=0.035400 TDS=0.00785621
E=O Wyckoff=e x=0.508800 y=0.613400 z=0.233200 TDS=0.00750090
E=CA Wyckoff=e x=0.400600 y=0.623600 z=0.738900 TDS=0.00600072
E=O Wyckoff=e x=0.390800 y=0.875300 z=0.275300 TDS=0.00949851
E=SI Wyckoff=e x=0.301500 y=0.376000 z=0.443600 TDS=0.00457160

File: autoXRD/dara/data/BGMN-Templates/Structures/Minerals/Zincowoodwardite1T.str
PHASE=Zincowoodwardite1T // cod_9009407
Reference=cod_9009407 //
Formula=Al0.375_H6_O2.686_S0.188_Zn0.625 //
SpacegroupNo=147 HermannMauguin=P-3 Setting=1 UniqueAxis=c Lattice=Trigonal //
PARAM=A=0.306300_0.300237^0.312363 PARAM=C=0.891000_0.882090^0.899910 //
RP=4 k1=0 PARAM=k2=0_0^0.0001 B1=ANISO^0.01 GEWICHT=SPHAR4 //
GOAL:Zincowoodwardite1T=GEWICHT*ifthenelse(ifdef(d),exp(my*d*3/4),1) //
E=(AL(0.3750),ZN(0.6250)) Wyckoff=a x=0.000000 y=0.000000 z=0.000000 TDS=0.010000
E=O Wyckoff=d x=0.333333 y=0.666667 z=0.110000 TDS=0.010000 // O-H1
E=O(0.0830) Wyckoff=g x=0.267300 y=0.732700 z=0.420000 TDS=0.010000
E=S(0.0940) Wyckoff=c x=0.000000 y=0.000000 z=0.464000 TDS=0.010000
E=O(0.0940) Wyckoff=c x=0.000000 y=0.000000 z=0.600000 TDS=0.010000 // Wat3

File: autoXRD/dara/data/BGMN-Templates/Structures/Minerals/Zinnwaldite.str
PHASE=Zinnwaldite1M // 01-071-1660
Reference=01-071-1660 //
Formula=K0.9_Li0.67_Mg0.01_Na0.05_Mn0.05_Al1.96_Fe0.93_Si3.09_Ti0.01_O10_F2 //
SpacegroupNo=5 Setting=1 HermannMauguin=C121 //
PARAM=A=0.529600_0.524304^0.534896 PARAM=B=0.914000_0.904860^0.923140 PARAM=C=1.009600_0.999504^1.019696  //
PARAM=BETA=100.830000_99.821700^101.838300  //
RP=4 k1=0 k2=0 PARAM=B1=0_0^0.01 GEWICHT=SPHAR0 //
GOAL:Zinnwaldite1M=GEWICHT*ifthenelse(ifdef(d),exp(my*d*3/4),1) //
E=K(0.9000) Wyckoff=a x=0.000000 y=0.502800 z=0.000000 TDS=0.01904439
E=NA(0.0500) Wyckoff=a x=0.000000 y=0.502800 z=0.000000 TDS=0.01904439
E=FE(0.1600) Wyckoff=b x=0.000000 y=0.993100 z=0.500000 TDS=0.00643498
E=TI(0.0100) Wyckoff=b x=0.000000 y=0.993100 z=0.500000 TDS=0.00643498
E=FE(0.6100) Wyckoff=b x=0.000000 y=0.993100 z=0.500000 TDS=0.00643498
E=MN(0.0500) Wyckoff=b x=0.000000 y=0.993100 z=0.500000 TDS=0.00643498
E=AL Wyckoff=b x=0.000000 y=0.321700 z=0.500000 TDS=0.00555067
E=LI(0.6700) Wyckoff=b x=0.500000 y=0.163100 z=0.500000 TDS=0.00622180
E=FE(0.1600) Wyckoff=b x=0.500000 y=0.163100 z=0.500000 TDS=0.00622180
E=MG(0.0100) Wyckoff=b x=0.500000 y=0.163100 z=0.500000 TDS=0.00622180
E=SI(0.7730) Wyckoff=c x=0.074500 y=0.168800 z=0.227600 TDS=0.00495059
E=AL(0.2270) Wyckoff=c x=0.074500 y=0.168800 z=0.227600 TDS=0.00495059
E=SI(0.7730) Wyckoff=c x=0.584400 y=0.332300 z=0.227500 TDS=0.00548750
E=AL(0.2270) Wyckoff=c x=0.584400 y=0.332300 z=0.227500 TDS=0.00548750
E=O Wyckoff=c x=0.028900 y=0.999800 z=0.172000 TDS=0.01394378
E=O Wyckoff=c x=0.324800 y=0.235000 z=0.172500 TDS=0.01385692
E=O Wyckoff=c x=0.817700 y=0.264100 z=0.159700 TDS=0.01319369
E=O Wyckoff=c x=0.115500 y=0.174800 z=0.393900 TDS=0.00700347
E=O Wyckoff=c x=0.663900 y=0.327100 z=0.392800 TDS=0.00730351
E=F Wyckoff=c x=0.108900 y=0.471500 z=0.398900 TDS=0.01109344

File: autoXRD/dara/data/BGMN-Templates/Structures/Minerals/Zircon.str
PHASE=Zircon // 04-007-5058
Reference=04-007-5058 //
Formula=Zr_(_Si_O4_) //
SpacegroupNo=141 Setting=2 HermannMauguin=I4_1/a2/m2/d Lattice=Tetragonal //
PARAM=A=0.661640_0.655024^0.668256 PARAM=C=0.601500_0.595485^0.607515  //
RP=4 k1=0 k2=0 PARAM=B1=0_0^0.01 GEWICHT=SPHAR0 //
GOAL:Zircon=GEWICHT*ifthenelse(ifdef(d),exp(my*d*3/4),1) //
E=O Wyckoff=h x=0.000000 y=0.067000 z=0.198000 TDS=0.00200000
E=SI Wyckoff=b x=0.000000 y=0.250000 z=0.375000 TDS=0.00100000
E=ZR Wyckoff=a x=0.000000 y=0.750000 z=0.125000 TDS=0.00100000
