Repository: njszym/XRD-AutoAnalyzer

# An automatic analysis tool for XRD

A package designed to automate the process of phase identification from XRD spectra using a probabilistic deep learning trained with physics-informed data augmentation.

The corresponding manuscript will be made available soon. Reproducing the published results can be accomplished using the data provided in [figshare](https://figshare.com/s/69030545b8020de35633).

## Usage example

A pre-trained model for the Li-Mn-Ti-O-F chemical space is available in the ```Example/``` directory. To classify the experimentally measured patterns tabulated in the ```Spectra/``` sub-folder, run the following:

```
python run_CNN.py
```

The characterization of each spectrum should take around 1-2 minutes on a single processor. Once all classifications are made, the predicted phases will be printed along with their associated probabilities.

## Training the model for new compositions

To develop a model that can be used to perform phase identification in a new chemical space, place all relevant CIFs into ```Novel_Space/All_CIFs```. Then navigate to the ```Novel_Space/```directory and execute:

```
python construct_model.py --include_ns
```

This script will:

1) Filter all unique stoichiometric phases from the provided CIFs.

2) Generate hypothetical solid solutions between these materials (if ```--include_ns``` is specified).

3) Simulate augmented XRD spectra from the phases produced by (1) and (2).

4) Train a convolutional neural network on the augmented spectra.

This process may require a substantial amount of computational resources depending on the size of the composition space considered. For example: training our model in the Li-Mn-Ti-O-F space, which included 255 reference phases, required about 12 hours of computational runtime on 16 cores. Necessary computational time should scale linearly with the number of reference phases. Similarily, time is reduced linearly with the number of cores used as all processes executed here are perfectly parallel (i.e., independent of one another).

When the procedure is completed, a trained ```Model.h5``` file will be made available.

## Characterizing multi-phase spectra

In the directory containing ```Model.h5```, place all spectra to be classified in the ```Spectra/``` folder. Then execute:

```
python run_CNN.py
```

Output will appear as:

```
Filename: (name of the spectrum)
Predicted phases: (phase_1 + phase_2 + ...)
Confidence: (probabilities associated with the phases above)
```

Phase labels are denoted as ```formula_spacegroup```.

To plot the line profiles of the predicted phases in the measured spectrum for comparison, the ```--plot``` option may be used:

```
python run_CNN.py --plot
```

Note that the iterative process of phase identification and profile subtraction will proceed until all measured intensities fall below some cutoff value. By default, the cutoff is set to 10% of the maximum diffraction peak intensity. Alternatively, if you are only working with single-phase (or N-phase) patterns, the number of maximum phases considered can be manually set to 1 (or N).

File: autoXRD/dara/data/BGMN-Templates/Structures/Phosphate/K4P2O7.str
PHASE=K4P2O7 //
Reference=00-065-0149 //
Formula=K4_P2_O7 //
SpacegroupNo=169 Setting=1 HermannMauguin=P6_1 //
PARAM=A=1.021145_1.010934^1.031356 PARAM=C=4.269580_4.226884^4.312276  //
RP=4 k1=0 k2=0 PARAM=B1=0_0^0.01 GEWICHT=SPHAR0 //
GOAL:K4P2O7=GEWICHT*ifthenelse(ifdef(d),exp(my*d*3/4),1) //
E=K Wyckoff=a x=0.304100 y=0.389200 z=0.276460 TDS=0.01658094
E=K Wyckoff=a x=0.294600 y=0.992500 z=0.204550 TDS=0.01658094
E=K Wyckoff=a x=0.999500 y=1.036600 z=0.162670 TDS=0.01658094
E=K Wyckoff=a x=1.002900 y=0.035400 z=0.248720 TDS=0.01658094
E=K Wyckoff=a x=0.346600 y=0.275500 z=0.608340 TDS=0.01658094
E=K Wyckoff=a x=0.349000 y=0.321900 z=0.951770 TDS=0.01658094
E=K Wyckoff=a x=0.277500 y=0.927400 z=0.553120 TDS=0.01658094
E=K Wyckoff=a x=0.415900 y=0.053500 z=0.887730 TDS=0.01658094
E=K Wyckoff=a x=0.302100 y=0.685300 z=0.165600 TDS=0.01658094
E=K Wyckoff=a x=0.658000 y=0.376700 z=0.166550 TDS=0.01658094
E=K Wyckoff=a x=0.317900 y=0.732600 z=0.251100 TDS=0.01658094
E=K Wyckoff=a x=0.589100 y=0.322100 z=0.250000 TDS=0.01658094
E=P Wyckoff=a x=0.284100 y=0.372000 z=0.197180 TDS=0.00521115
E=P Wyckoff=a x=0.275300 y=0.956600 z=0.365690 TDS=0.00521115
E=P Wyckoff=a x=0.293300 y=0.021100 z=0.296660 TDS=0.00521115
E=P Wyckoff=a x=0.372300 y=0.395000 z=0.130600 TDS=0.00521115
E=P Wyckoff=a x=0.385700 y=0.351800 z=0.867940 TDS=0.00521115
E=P Wyckoff=a x=0.360800 y=0.312500 z=0.797360 TDS=0.00521115
E=O Wyckoff=a x=0.274400 y=0.239000 z=0.214570 TDS=0.00900108
E=O Wyckoff=a x=0.259200 y=0.815400 z=0.380810 TDS=0.00900108
E=O Wyckoff=a x=0.352600 y=0.516800 z=0.215570 TDS=0.00900108
E=O Wyckoff=a x=0.421800 y=0.096300 z=0.374300 TDS=0.00900108
E=O Wyckoff=a x=0.135300 y=0.334000 z=0.182220 TDS=0.00900108
E=O Wyckoff=a x=0.138700 y=0.973900 z=0.370970 TDS=0.00900108
E=O Wyckoff=a x=0.434700 y=0.047400 z=0.280010 TDS=0.00900108
E=O Wyckoff=a x=0.347500 y=0.524600 z=0.122150 TDS=0.00900108
E=O Wyckoff=a x=0.303500 y=0.167400 z=0.306900 TDS=0.00900108
E=O Wyckoff=a x=0.238200 y=0.243300 z=0.122780 TDS=0.00900108
E=O Wyckoff=a x=0.150200 y=0.921900 z=0.278670 TDS=0.00900108
E=O Wyckoff=a x=0.518200 y=0.414400 z=0.117090 TDS=0.00900108
E=O Wyckoff=a x=0.400000 y=0.403700 z=0.168200 TDS=0.00900108
E=O Wyckoff=a x=0.282600 y=0.928900 z=0.328450 TDS=0.00900108
E=O Wyckoff=a x=0.281900 y=0.231500 z=0.890750 TDS=0.00900108
E=O Wyckoff=a x=0.384100 y=0.498300 z=0.870820 TDS=0.00900108
E=O Wyckoff=a x=0.543400 y=0.374700 z=0.868100 TDS=0.00900108
E=O Wyckoff=a x=0.382600 y=0.466200 z=0.789440 TDS=0.00900108
E=O Wyckoff=a x=0.226800 y=0.185500 z=0.780770 TDS=0.00900108
E=O Wyckoff=a x=0.502900 y=0.303400 z=0.794060 TDS=0.00900108
E=O Wyckoff=a x=0.312800 y=0.283800 z=0.833990 TDS=0.00900108

File: autoXRD/dara/data/BGMN-Templates/Structures/Phosphate/KH2PO4.str
PHASE=KH2PO4 // 04-006-6042
MineralName=Archerite //
Formula=K_H2_(PO4) //
SpacegroupNo=122 HermannMauguin=I-42d //
PARAM=A=0.7451_0.7351^0.7551 PARAM=C=0.6973_0.6873^0.7073 // 
RP=4 k1=0 k2=0 PARAM=B1=0_0^0.01 GEWICHT=SPHAR4 //
GOAL=GrainSize(1,1,1) //
GOAL:KH2PO4=GEWICHT*ifthenelse(ifdef(d),exp(my*d*3/4),1)
E=K Wyckoff=b x=0.0 y=0.0 z=0.5 TDS=0.0149228
E=P Wyckoff=a x=0.0 y=0.0 z=0.0 TDS=0.0105013
E=O Wyckoff=e x=0.1486 y=0.0825 z=0.1262 TDS=0.0134227

File: autoXRD/dara/data/BGMN-Templates/Structures/Phosphate/NH4PO3.str
PHASE=NH4PO3 // 04-016-5889
Reference=04-016-5889 //
Formula=(_N_H4_)_P_O3 //
SpacegroupNo=14 Setting=1 HermannMauguin=P12_1/c1 //
PARAM=A=2.270300_2.247597^2.293003 PARAM=B=0.458140_0.453559^0.462721 PARAM=C=1.445100_1.430649^1.459551  //
PARAM=BETA=108.560000_107.474400^109.645600  //
RP=4 k1=0 k2=0 PARAM=B1=0_0^0.01 GEWICHT=SPHAR0 //
GOAL:NH4PO3=GEWICHT*ifthenelse(ifdef(d),exp(my*d*3/4),1) //
E=N Wyckoff=e x=0.467800 y=0.211000 z=0.829500 TDS=0.01535710
E=H Wyckoff=e x=0.439000 y=0.210000 z=0.857500 TDS=0.01816007
E=H Wyckoff=e x=0.492600 y=0.069800 z=0.850600 TDS=0.01816007
E=H Wyckoff=e x=0.486800 y=0.376700 z=0.843000 TDS=0.01816007
E=H Wyckoff=e x=0.450000 y=0.196700 z=0.767400 TDS=0.01816007
E=N Wyckoff=e x=0.033100 y=0.725000 z=0.861900 TDS=0.03208806
E=H Wyckoff=e x=0.043000 y=0.786000 z=0.812000 TDS=0.03868885
E=H Wyckoff=e x=0.999200 y=0.811000 z=0.863000 TDS=0.03868885
E=H Wyckoff=e x=0.063000 y=0.768000 z=0.915000 TDS=0.03868885
E=H Wyckoff=e x=0.027000 y=0.541000 z=0.858000 TDS=0.03868885
E=N Wyckoff=e x=0.207100 y=0.277000 z=0.030300 TDS=0.02206054
E=H Wyckoff=e x=0.178600 y=0.398600 z=0.030000 TDS=0.02605576
E=H Wyckoff=e x=0.243400 y=0.346600 z=0.061700 TDS=0.02605576
E=H Wyckoff=e x=0.201800 y=0.116700 z=0.058800 TDS=0.02605576
E=H Wyckoff=e x=0.206000 y=0.235400 z=0.971300 TDS=0.02605576
E=N Wyckoff=e x=0.295100 y=0.742000 z=0.326900 TDS=0.02281853
E=H Wyckoff=e x=0.293400 y=0.752800 z=0.266100 TDS=0.02763489
E=H Wyckoff=e x=0.273800 y=0.881400 z=0.340400 TDS=0.02763489
E=H Wyckoff=e x=0.280300 y=0.575900 z=0.337200 TDS=0.02763489
E=H Wyckoff=e x=0.333300 y=0.755800 z=0.363300 TDS=0.02763489
E=P Wyckoff=e x=0.390600 y=0.311000 z=0.032100 TDS=0.01396746
E=O Wyckoff=e x=0.374500 y=0.241000 z=0.927900 TDS=0.01916282
E=O Wyckoff=e x=0.453300 y=0.290000 z=0.103300 TDS=0.02300013
E=O Wyckoff=e x=0.344300 y=0.131000 z=0.076400 TDS=0.01450437
E=P Wyckoff=e x=0.350000 y=0.812800 z=0.122100 TDS=0.01309894
E=O Wyckoff=e x=0.403200 y=0.791000 z=0.211000 TDS=0.02104200
E=O Wyckoff=e x=0.285200 y=0.743000 z=0.125100 TDS=0.02029980
E=O Wyckoff=e x=0.363300 y=0.634000 z=0.035500 TDS=0.01536500
E=P Wyckoff=e x=0.150800 y=0.208400 z=0.772300 TDS=0.01753631
E=O Wyckoff=e x=0.212200 y=0.274000 z=0.839200 TDS=0.02010241
E=O Wyckoff=e x=0.096700 y=0.230000 z=0.808300 TDS=0.02438187
E=O Wyckoff=e x=0.158000 y=0.613000 z=0.229400 TDS=0.01983396
E=P Wyckoff=e x=0.110600 y=0.793800 z=0.141800 TDS=0.01776529
E=O Wyckoff=e x=0.119900 y=0.727000 z=0.046500 TDS=0.02364757
E=O Wyckoff=e x=0.045500 y=0.772000 z=0.142200 TDS=0.02258165
E=O Wyckoff=e x=0.139700 y=0.388000 z=0.672000 TDS=0.01963656
