Repository: njszym/XRD-AutoAnalyzer

# An automatic analysis tool for XRD

A package designed to automate the process of phase identification from XRD spectra using a probabilistic deep learning trained with physics-informed data augmentation.

The corresponding manuscript will be made available soon. Reproducing the published results can be accomplished using the data provided in [figshare](https://figshare.com/s/69030545b8020de35633).

## Usage example

A pre-trained model for the Li-Mn-Ti-O-F chemical space is available in the ```Example/``` directory. To classify the experimentally measured patterns tabulated in the ```Spectra/``` sub-folder, run the following:

```
python run_CNN.py
```

The characterization of each spectrum should take around 1-2 minutes on a single processor. Once all classifications are made, the predicted phases will be printed along with their associated probabilities.

## Training the model for new compositions

To develop a model that can be used to perform phase identification in a new chemical space, place all relevant CIFs into ```Novel_Space/All_CIFs```. Then navigate to the ```Novel_Space/```directory and execute:

```
python construct_model.py --include_ns
```

This script will:

1) Filter all unique stoichiometric phases from the provided CIFs.

2) Generate hypothetical solid solutions between these materials (if ```--include_ns``` is specified).

3) Simulate augmented XRD spectra from the phases produced by (1) and (2).

4) Train a convolutional neural network on the augmented spectra.

This process may require a substantial amount of computational resources depending on the size of the composition space considered. For example: training our model in the Li-Mn-Ti-O-F space, which included 255 reference phases, required about 12 hours of computational runtime on 16 cores. Necessary computational time should scale linearly with the number of reference phases. Similarily, time is reduced linearly with the number of cores used as all processes executed here are perfectly parallel (i.e., independent of one another).

When the procedure is completed, a trained ```Model.h5``` file will be made available.

## Characterizing multi-phase spectra

In the directory containing ```Model.h5```, place all spectra to be classified in the ```Spectra/``` folder. Then execute:

```
python run_CNN.py
```

Output will appear as:

```
Filename: (name of the spectrum)
Predicted phases: (phase_1 + phase_2 + ...)
Confidence: (probabilities associated with the phases above)
```

Phase labels are denoted as ```formula_spacegroup```.

To plot the line profiles of the predicted phases in the measured spectrum for comparison, the ```--plot``` option may be used:

```
python run_CNN.py --plot
```

Note that the iterative process of phase identification and profile subtraction will proceed until all measured intensities fall below some cutoff value. By default, the cutoff is set to 10% of the maximum diffraction peak intensity. Alternatively, if you are only working with single-phase (or N-phase) patterns, the number of maximum phases considered can be manually set to 1 (or N).

File: autoXRD/dara/data/BGMN-Templates/Structures/Phosphate/AlPO4-1Hydrate.str
PHASE=AlPO41Hydrate // 04-015-0737
Reference=04-015-0737 //
Formula=Al_(_P_O4_)_(_H2_O_) //
SpacegroupNo=15 Setting=1 HermannMauguin=C12/c1 //
PARAM=A=0.713740_0.706603^0.720877 PARAM=B=0.709450_0.702356^0.716545 PARAM=C=1.473770_1.459032^1.488508  //
PARAM=BETA=99.102000_98.110980^100.093020  //
RP=4 k1=0 k2=0 PARAM=B1=0_0^0.01 GEWICHT=SPHAR0 //
GOAL:AlPO41Hydrate=GEWICHT*ifthenelse(ifdef(d),exp(my*d*3/4),1) //
E=AL Wyckoff=e x=0.000000 y=0.872000 z=0.250000 TDS=0.01579137
E=AL Wyckoff=a x=0.000000 y=0.000000 z=0.000000 TDS=0.01973921
E=P Wyckoff=f x=0.687600 y=0.138700 z=0.621900 TDS=0.01500180
E=O Wyckoff=f x=0.804500 y=0.239700 z=0.705000 TDS=0.01894964
E=O Wyckoff=f x=0.536500 y=0.017400 z=0.658800 TDS=0.01026439
E=O Wyckoff=f x=0.813400 y=0.000200 z=0.576900 TDS=0.01263309
E=O Wyckoff=f x=0.583500 y=0.278900 z=0.553600 TDS=0.01026439
E=O Wyckoff=f x=0.177100 y=0.148000 z=0.588600 TDS=0.01579137

File: autoXRD/dara/data/BGMN-Templates/Structures/Phosphate/AlPO4.str
PHASE=AlPO4 // 04-009-5761
Reference=04-009-5761 //
Formula=Al_(_P_O4_) //
MineralName=Berlinite
SpacegroupNo=152 Setting=1 HermannMauguin=P3_121 Lattice=Trigonal UniqueAxis=c //
PARAM=A=0.493700_0.488763^0.498637 PARAM=C=1.094300_1.083357^1.105243  //
RP=4 k1=0 k2=0 PARAM=B1=0_0^0.01 GEWICHT=SPHAR0 //
GOAL:AlPO4=GEWICHT*ifthenelse(ifdef(d),exp(my*d*3/4),1) //
E=O Wyckoff=c x=0.416000 y=0.292100 z=0.397700 TDS=0.01184353
E=P Wyckoff=b x=0.466600 y=0.000000 z=0.833330 TDS=0.00852734
E=O Wyckoff=c x=0.417000 y=0.257800 z=0.884200 TDS=0.01105396
E=AL Wyckoff=a x=0.466200 y=0.000000 z=0.333330 TDS=0.00805360

File: autoXRD/dara/data/BGMN-Templates/Structures/Phosphate/Apatite-CO3-A.str
PHASE=CO3ApatiteA // 04-011-0242
Reference=04-011-0242 //
Formula=Ca9.75_(_P_O4_)5.5_(_C_O3_)1.5 //
SpacegroupNo=174 Setting=1 HermannMauguin=P-6 Lattice=Hexagonal UniqueAxis=c //
PARAM=A=0.948000_0.938520^0.957480 PARAM=C=0.689800_0.682902^0.696698  //
RP=4 k1=0 PARAM=k2=0_0^0.0001 B1=ANISO^0.01 GEWICHT=SPHAR8 //
GOAL:CO3ApatiteA=GEWICHT*ifthenelse(ifdef(d),exp(my*d*3/4),1) //
GOAL=GrainSize(1,1,1) //
PARAM=bOverall=0.02_0.005^0.05
E=CA(1.0200) Wyckoff=i x=0.666660 y=0.333330 z=0.248700 TDS=bOverall
E=CA(0.8900) Wyckoff=h x=0.333330 y=0.666660 z=0.253800 TDS=bOverall
E=CA(0.9600) Wyckoff=j x=0.751700 y=0.741000 z=0.000000 TDS=bOverall
E=CA(0.9500) Wyckoff=k x=0.249700 y=0.260800 z=0.500000 TDS=bOverall
E=P(0.9500) Wyckoff=j x=0.370800 y=0.401900 z=0.000000 TDS=bOverall
E=P(0.8900) Wyckoff=k x=0.628500 y=0.598500 z=0.500000 TDS=bOverall
E=O(1.1700) Wyckoff=j x=0.485300 y=0.332600 z=0.000000 TDS=bOverall
E=O(0.8400) Wyckoff=k x=0.515700 y=0.671200 z=0.500000 TDS=bOverall
E=O(0.9700) Wyckoff=j x=0.462300 y=0.587500 z=0.000000 TDS=bOverall
E=O(1.0500) Wyckoff=k x=0.530500 y=0.415400 z=0.500000 TDS=bOverall
E=O(0.8300) Wyckoff=l x=0.261100 y=0.354200 z=0.182800 TDS=bOverall
E=O(1.1100) Wyckoff=l x=0.737700 y=0.660600 z=0.328300 TDS=bOverall
E=C(0.5400) Wyckoff=g x=0.000000 y=0.000000 z=0.249100 TDS=bOverall
E=O(0.5500) Wyckoff=g x=0.000000 y=0.000000 z=0.064200 TDS=bOverall
E=O(0.1800) Wyckoff=l x=0.124900 y=0.023900 z=0.341800 TDS=bOverall
E=O(0.1800) Wyckoff=l x=0.872900 y=0.972400 z=0.341100 TDS=bOverall

File: autoXRD/dara/data/BGMN-Templates/Structures/Phosphate/Apatite-CO3-B.str
PHASE=CO3ApatiteB // 04-016-7498
Reference=04-016-7498 //
Formula=Ca5_(_P_O4_)2.7_(_C_O3_)0.8_(_O_H_)0.3 //
SpacegroupNo=176 Setting=1 HermannMauguin=P6_3/m Lattice=Hexagonal UniqueAxis=c //
PARAM=A=0.947160_0.937688^0.956632 PARAM=C=0.689680_0.682783^0.696577  //
RP=4 k1=0 PARAM=k2=0_0^0.0001 B1=ANISO^0.01 GEWICHT=SPHAR8 //
GOAL:CO3ApatiteB=GEWICHT*ifthenelse(ifdef(d),exp(my*d*3/4),1) //
GOAL=GrainSize(1,1,1) //
E=CA Wyckoff=f x=0.666660 y=0.333330 z=0.002100 TDS=0.01510000
E=CA Wyckoff=h x=0.989400 y=0.248900 z=0.250000 TDS=0.01960000
E=P(0.9400) Wyckoff=h x=0.371400 y=0.401600 z=0.250000 TDS=0.01250000
E=O Wyckoff=h x=0.484700 y=0.330300 z=0.250000 TDS=0.01500000
E=O Wyckoff=h x=0.466200 y=0.585800 z=0.250000 TDS=0.03400000
E=O(0.9700) Wyckoff=i x=0.259500 y=0.344100 z=0.075200 TDS=0.03900000
E=O(0.1400) Wyckoff=e x=0.000000 y=0.000000 z=0.220000 TDS=0.01970000
E=C(0.3300) Wyckoff=b x=0.000000 y=0.000000 z=0.000000 TDS=0.01970000
E=O(0.1170) Wyckoff=i x=0.041000 y=0.010000 z=0.657000 TDS=0.01970000
E=O(0.0580) Wyckoff=i x=0.939000 y=0.115000 z=0.552000 TDS=0.01970000
E=O(0.0460) Wyckoff=i x=0.940000 y=0.040000 z=0.450000 TDS=0.01970000
E=O(0.0600) Wyckoff=i x=0.337000 y=0.410000 z=0.470000 TDS=0.01970000

File: autoXRD/dara/data/BGMN-Templates/Structures/Phosphate/Apatite-Cl.str
PHASE=Chlorapatite // 04-012-1323
MineralName=Chlorapatite //
Formula=Ca5_(PO4)3_Cl0.9_F0.1 //
SpacegroupNo=176 HermannMauguin=P6_3/m //
PARAM=A=0.9598_0.9502^0.9694 PARAM=C=0.6776_0.6708^0.6844  // 
RP=4 k1=0 k2=0 B1=ANISO^0.01 GEWICHT=SPHAR4 //
GOAL=GrainSize(0,0,1) //
GOAL=GrainSize(1,0,0) //
GOAL:Chlorapatite=GEWICHT*ifthenelse(ifdef(d),exp(my*d*3/4),1)
E=CA Wyckoff=f x=0.6667 y=0.3333 z=0.0027 TDS=0.00991961
E=CA Wyckoff=h x=0.0011 y=0.2576 z=0.2500 TDS=0.01124872
E=P Wyckoff=h x=0.3736 y=0.4058 z=0.2500 TDS=0.00797727
E=O Wyckoff=h x=0.4902 y=0.3403 z=0.2500 TDS=0.01564924
E=O Wyckoff=h x=0.4654 y=0.5908 z=0.2500 TDS=0.01450174
E=O Wyckoff=i x=0.2655 y=0.3522 z=0.0684 TDS=0.02077354
E=CL(0.4400) Wyckoff=e x=0.0000 y=0.0000 z=0.4323 TDS=0.02684532
E=F(0.1200) Wyckoff=a x=0.0000 y=0.0000 z=0.2500

File: autoXRD/dara/data/BGMN-Templates/Structures/Phosphate/Apatite-F-Mn.str
PHASE=CaMnApatite // AMCSD 0001428
MineralName=Apatite //
Formula=Ca4.791_Mn0.211_(PO4)3_F0.93 //
SpacegroupNo=176 HermannMauguin=P6_3/m //
PARAM=A=0.9360_0.9266^0.9453 PARAM=B=0.9360_0.9266^0.9453 PARAM=C=0.6860_0.6792^0.6929 // 
RP=4 k1=0 k2=0 PARAM=B1=0_0^0.01 GEWICHT=SPHAR4 //
GOAL=GrainSize(0,0,1) //
GOAL=GrainSize(1,0,0) //
GOAL:CaMnApatite=GEWICHT*ifthenelse(ifdef(d),exp(my*d*3/4),1)
E=CA(0.9180) Wyckoff=f x=0.3333 y=0.6667 z=0.0015 TDS=0.00828257
E=MN(0.0830) Wyckoff=f x=0.3333 y=0.6667 z=0.0015 TDS=0.00828257
E=CA(0.9850) Wyckoff=h x=-0.0070 y=0.2416 z=0.2500 TDS=0.00750880
E=MN(0.0150) Wyckoff=h x=-0.0070 y=0.2416 z=0.2500 TDS=0.00750880
E=P Wyckoff=h x=0.3694 y=0.3984 z=0.2500 TDS=0.00573227
E=O Wyckoff=h x=0.4859 y=0.3273 z=0.2500 TDS=0.00970380
E=O Wyckoff=h x=0.4666 y=0.5882 z=0.2500 TDS=0.01290155
E=O Wyckoff=i x=0.2575 y=0.3414 z=0.0707 TDS=0.01389640
E=F(0.9300) Wyckoff=a x=0.0000 y=0.0000 z=0.2500 TDS=0.01869698

File: autoXRD/dara/data/BGMN-Templates/Structures/Phosphate/Apatite-F-Sr.str
PHASE=CaSrFApatite // 04-002-8320
Reference=04-002-8320 //
Formula=Sr2.5_Ca2.5_(_P_O4_)3_F //
SpacegroupNo=176 Setting=1 HermannMauguin=P6_3/m Lattice=Hexagonal UniqueAxis=c //
PARAM=A=0.954000_0.944460^0.963540 PARAM=C=0.708000_0.700920^0.715080  //
RP=4 k1=0 PARAM=k2=0_0^0.0001 B1=ANISO^0.01 GEWICHT=SPHAR6 //
GOAL:CaSrFApatite=GEWICHT*ifthenelse(ifdef(d),exp(my*d*3/4),1) //
GOAL=GrainSize(1,1,1) //
E=(CA(0.5),SR(0.5)) Wyckoff=f x=0.333333 y=0.666667 z=0.001100 TDS=0.01
E=(CA(0.5),SR(0.5)) Wyckoff=h x=0.241540 y=0.248750 z=0.250000 TDS=0.01
E=P Wyckoff=h x=0.397850 y=0.029320 z=0.250000 TDS=0.01
E=O Wyckoff=h x=0.157700 y=0.484400 z=0.250000 TDS=0.02
E=O Wyckoff=h x=0.587300 y=0.120700 z=0.250000 TDS=0.02
E=O Wyckoff=i x=0.341600 y=0.084400 z=0.070500 TDS=0.02
E=F Wyckoff=a x=0.000000 y=0.000000 z=0.250000 TDS=0.02

File: autoXRD/dara/data/BGMN-Templates/Structures/Phosphate/Apatite-F.str
PHASE=Fluorapatite // AMCSD 0001256
MineralName=Fluorapatite //
Reference=amcsd_0001256 //
Formula=Ca5_P3_O12_F //
SpacegroupNo=176 HermannMauguin=P6_3/m //
PARAM=A=0.939730_0.930333^0.949127 PARAM=C=0.687820_0.680942^0.694698  //
RP=4 k1=0 k2=0 B1=ANISO^0.01 GEWICHT=SPHAR4 //
GOAL=GrainSize(1,1,1) //
GOAL:Fluorapatite=GEWICHT*ifthenelse(ifdef(d),exp(my*d*3/4),1) //
E=CA Wyckoff=f x=0.33333 y=0.66667 z=0.50100 TDS=0.00904056
E=CA Wyckoff=h x=-0.00712 y=0.24227 z=0.25000 TDS=0.00759302
E=P Wyckoff=h x=0.36895 y=0.39850 z=0.25000 TDS=0.00589544
E=O Wyckoff=h x=0.48490 y=0.32730 z=0.25000 TDS=0.01061969
E=O Wyckoff=h x=0.46670 y=0.58750 z=0.25000 TDS=0.01155665
E=O Wyckoff=i x=0.25750 y=0.34210 z=0.07050 TDS=0.01406748
E=F Wyckoff=a x=0.00000 y=0.00000 z=0.25000 TDS=0.00650868

File: autoXRD/dara/data/BGMN-Templates/Structures/Phosphate/Apatite-O-P63.str
PHASE=CalciumOxidePhosphate // 04-023-8826
Reference=04-023-8826 //
Formula=Ca5_(_P_O4_)3_O0.5 //
SpacegroupNo=173 HermannMauguin=P6_3 Setting=1 UniqueAxis=c Lattice=Hexagonal //
PARAM=A=0.940521_0.931116^0.949926 PARAM=C=0.688127_0.681246^0.695008 //
RP=4 k1=0 k2=0 PARAM=B1=0_0^0.01 GEWICHT=SPHAR4 //
GOAL:CalciumOxidePhosphate=GEWICHT*ifthenelse(ifdef(d),exp(my*d*3/4),1) //
E=CA Wyckoff=b x=0.333333 y=0.666667 z=0.025422 TDS=0.010000
E=CA Wyckoff=b x=0.333333 y=0.666667 z=0.521765 TDS=0.010000
E=CA Wyckoff=c x=0.244833 y=0.990128 z=0.266086 TDS=0.010000
E=P Wyckoff=c x=0.396856 y=0.367997 z=0.268535 TDS=0.010000
E=O Wyckoff=c x=0.328529 y=0.486929 z=0.279871 TDS=0.010000
E=O Wyckoff=c x=0.585326 y=0.466809 z=0.255554 TDS=0.010000
E=O Wyckoff=c x=0.349970 y=0.265028 z=0.067163 TDS=0.010000
E=O Wyckoff=c x=0.673398 y=0.757733 z=0.929893 TDS=0.010000
E=O(0.4550) Wyckoff=a x=0.000000 y=0.000000 z=0.337400 TDS=0.010000

File: autoXRD/dara/data/BGMN-Templates/Structures/Phosphate/Apatite-O.str
PHASE=Oxyapatite // 04-011-1880
Reference=04-011-1880 //
Formula=Ca10_(_P_O4_)6_O //
SpacegroupNo=174 Setting=1 HermannMauguin=P-6 Lattice=Hexagonal UniqueAxis=c //
PARAM=A=0.943200_0.933768^0.952632 PARAM=C=0.688100_0.681219^0.694981  //
RP=4 k1=0 k2=0 B1=ANISO^0.01 GEWICHT=SPHAR6 //
GOAL:Oxyapatite=GEWICHT*ifthenelse(ifdef(d),exp(my*d*3/4),1) //
GOAL=GrainSize(1,1,1) //
E=O Wyckoff=j x=0.327300 y=0.483200 z=0.000000 TDS=0.00000000
E=O Wyckoff=k x=0.671400 y=0.515900 z=0.500000 TDS=0.00000000
E=O Wyckoff=j x=0.589000 y=0.466200 z=0.000000 TDS=0.00000000
E=O Wyckoff=k x=0.411200 y=0.534300 z=0.500000 TDS=0.00000000
E=O Wyckoff=l x=0.347300 y=0.258800 z=0.822600 TDS=0.00000000
E=O Wyckoff=l x=0.651300 y=0.740800 z=0.675100 TDS=0.00000000
E=P Wyckoff=j x=0.400500 y=0.370600 z=0.000000 TDS=0.00000000
E=P Wyckoff=k x=0.598500 y=0.627400 z=0.500000 TDS=0.00000000
E=CA Wyckoff=h x=0.333330 y=0.666660 z=0.751620 TDS=0.00000000
E=CA Wyckoff=i x=0.666660 y=0.333330 z=0.748700 TDS=0.00000000
E=CA Wyckoff=j x=0.242500 y=0.958900 z=0.000000 TDS=0.00000000
E=CA Wyckoff=k x=0.753900 y=0.008700 z=0.500000 TDS=0.00000000
E=O Wyckoff=b x=0.000000 y=0.000000 z=0.500000 TDS=0.00000000

File: autoXRD/dara/data/BGMN-Templates/Structures/Phosphate/Apatite-OH-Cu.str
PHASE=CuHydroxyapatite // 04-012-7193
MineralName=Hydroxylapatite //
Formula=Ca5_Cu0.27_(PO4)3_O0.54_(OH)0.32 //
SpacegroupNo=176 HermannMauguin=P6_3/m //
PARAM=A=0.9430_0.9330^0.9530 PARAM=C=0.6907_0.6807^0.7007  // 
RP=4 k1=0 k2=0 B1=ANISO^0.05 GEWICHT=SPHAR4 //
GOAL=GrainSize(0,0,1) //
GOAL=GrainSize(1,0,0) //
GOAL:CuHydroxyapatite=GEWICHT*ifthenelse(ifdef(d),exp(my*d*3/4),1)
E=CA Wyckoff=f z=0.0015 TDS=0.0095775
E=CA Wyckoff=h x=0.00695 y=0.25448 TDS=0.0105249
E=CU(0.268) Wyckoff=b TDS=0.0115227
E=P Wyckoff=h x=0.39914 y=0.36871 TDS=0.0066403
E=O Wyckoff=h x=0.32920 y=0.48480 TDS=0.010446
E=O Wyckoff=h x=0.58840 y=0.46590 TDS=0.0147807
E=O Wyckoff=i x=0.34710 y=0.26000 z=0.0695 TDS=0.0167467
E=O(0.2709) Wyckoff=e z=0.2170 TDS=0.0187444
E=O(0.1591) Wyckoff=e z=0.2170 TDS=0.0187444

File: autoXRD/dara/data/BGMN-Templates/Structures/Phosphate/Apatite-OH-m.str
PHASE=HydroxylapatiteM // 01-076-0694
MineralName=Hydroxylapatite //
Reference=PDF-01-076-0694 //
Formula=Ca5_(PO4)3_(OH) //
SpacegroupNo=14 Setting=4 HermannMauguin=P112_1/b Lattice=Monoclinic UniqueAxis=c //
PARAM=A=0.942140_0.932719^0.951561 PARAM=B=1.884280_1.865437^1.903123 PARAM=C=0.688140_0.681259^0.695021  //
PARAM=GAMMA=120.0_119.0^121.0
RP=4 k1=0 k2=0 B1=ANISO^0.01 GEWICHT=SPHAR4 //
GOAL=GrainSize(1,1,1) //
GOAL:HydroxylapatiteM=GEWICHT*ifthenelse(ifdef(d),exp(my*d*3/4),1) //
E=O Wyckoff=e x=0.48500000 y=0.32800000 z=0.76000000 TDS=0.007000
E=O Wyckoff=e x=0.53600000 y=0.31000000 z=0.24200000 TDS=0.013000
E=O Wyckoff=e x=0.07900000 y=0.41300000 z=0.58200000 TDS=0.017000
E=O Wyckoff=e x=0.74700000 y=0.29000000 z=0.08000000 TDS=0.016000
E=O Wyckoff=e x=0.35800000 y=0.38300000 z=0.44000000 TDS=0.007000
E=O Wyckoff=e x=0.32900000 y=0.49200000 z=0.26000000 TDS=0.008000
E=O Wyckoff=e x=0.15700000 y=0.58600000 z=0.24600000 TDS=0.009000
E=O Wyckoff=e x=0.12100000 y=0.54400000 z=0.73200000 TDS=0.012000
E=O Wyckoff=e x=0.09100000 y=0.42900000 z=0.94000000 TDS=0.007000
E=O Wyckoff=e x=0.32800000 y=0.37500000 z=0.08200000 TDS=0.009000
E=O Wyckoff=e x=0.99900000 y=0.25000000 z=0.30500000 TDS=0.009000
E=O Wyckoff=e x=0.73700000 y=0.29500000 z=0.43900000 TDS=0.012000
E=O Wyckoff=e x=0.58700000 y=0.48300000 z=0.23600000 TDS=0.012000
E=P Wyckoff=e x=0.03000000 y=0.44900000 z=0.75200000 TDS=0.006000
E=P Wyckoff=e x=0.63200000 y=0.26500000 z=0.25500000 TDS=0.006000
E=P Wyckoff=e x=0.39800000 y=0.43400000 z=0.25600000 TDS=0.005000
E=CA Wyckoff=e x=0.25300000 y=0.37300000 z=0.75700000 TDS=0.007000
E=CA Wyckoff=e x=0.24700000 y=0.24700000 z=0.25300000 TDS=0.008000
E=CA Wyckoff=e x=0.32600000 y=0.58000000 z=0.00100000 TDS=0.008000
E=CA Wyckoff=e x=0.99300000 y=0.62300000 z=0.74300000 TDS=0.006000
E=CA Wyckoff=e x=0.34100000 y=0.58700000 z=0.49800000 TDS=0.007000
E=H Wyckoff=e x=0.00000000 y=0.25000000 z=0.43900000 TDS=0.037000

File: autoXRD/dara/data/BGMN-Templates/Structures/Phosphate/Apatite-OH-m2.str
PHASE=HydroxylapatiteMonoclinic2 // 01-089-4405
Reference=01-089-4405 //
Formula=Ca5_(_P_O4_)3_(_O_H_) //
SpacegroupNo=14 Setting=4 HermannMauguin=P112_1/b //
PARAM=A=0.942600_0.933174^0.952026 PARAM=B=1.885599_1.866743^1.904455 PARAM=C=0.688700_0.681813^0.695587  //
PARAM=GAMMA=119.970000_118.770300^121.169700  //
RP=4 k1=0 k2=0 PARAM=B1=0_0^0.01 GEWICHT=SPHAR0 //
GOAL:HydroxylapatiteMonoclinic2=GEWICHT*ifthenelse(ifdef(d),exp(my*d*3/4),1) //
E=O Wyckoff=e x=0.328600 y=0.491800 z=0.260400 TDS=0.005
E=O Wyckoff=e x=0.485000 y=0.328200 z=0.760400 TDS=0.005
E=O Wyckoff=e x=0.156800 y=0.585800 z=0.246200 TDS=0.005
E=O Wyckoff=e x=0.586600 y=0.482800 z=0.236500 TDS=0.005
E=O Wyckoff=e x=0.535900 y=0.310500 z=0.242200 TDS=0.005
E=O Wyckoff=e x=0.121300 y=0.543800 z=0.731900 TDS=0.005
E=O Wyckoff=e x=0.328000 y=0.374600 z=0.082100 TDS=0.005
E=O Wyckoff=e x=0.747300 y=0.290400 z=0.080400 TDS=0.005
E=O Wyckoff=e x=0.079400 y=0.413400 z=0.581700 TDS=0.005
E=O Wyckoff=e x=0.357800 y=0.382700 z=0.440400 TDS=0.005
E=O Wyckoff=e x=0.737300 y=0.294900 z=0.439000 TDS=0.005
E=O Wyckoff=e x=0.090900 y=0.429000 z=0.939700 TDS=0.005
E=CA(0.9980) Wyckoff=e x=0.325900 y=0.579800 z=0.000600 TDS=0.005
E=CA(0.9890) Wyckoff=e x=0.341200 y=0.586800 z=0.497700 TDS=0.005
E=CA(0.9950) Wyckoff=e x=0.246500 y=0.246500 z=0.253400 TDS=0.005
E=CA(0.9950) Wyckoff=e x=0.993200 y=0.623300 z=0.743400 TDS=0.005
E=CA(0.9830) Wyckoff=e x=0.253300 y=0.373200 z=0.756700 TDS=0.005
E=P Wyckoff=e x=0.398200 y=0.434200 z=0.255600 TDS=0.005
E=P Wyckoff=e x=0.631500 y=0.265000 z=0.255200 TDS=0.005
E=P Wyckoff=e x=0.030200 y=0.449000 z=0.751800 TDS=0.005
E=O Wyckoff=e x=0.999300 y=0.250400 z=0.304500 TDS=0.005
E=H Wyckoff=e x=0.000000 y=0.250000 z=0.439200 TDS=0.005

File: autoXRD/dara/data/BGMN-Templates/Structures/Phosphate/Apatite-OH.str
PHASE=Hydroxyapatite // 01-074-0565
MineralName=Hydroxylapatite //
Formula=Ca5_(PO4)3_(OH) //
SpacegroupNo=176 HermannMauguin=P6_3/m //
PARAM=A=0.9424_0.9330^0.9518 PARAM=C=0.6879_0.6810^0.6948  // 
RP=4 k1=0 k2=0 B1=ANISO^0.05 GEWICHT=SPHAR4 //
GOAL=GrainSize(0,0,1) //
GOAL=GrainSize(1,0,0) //
GOAL:Hydroxyapatite=GEWICHT*ifthenelse(ifdef(d),exp(my*d*3/4),1)
E=CA Wyckoff=f x=0.3333 y=0.6667 z=0.0015 TDS=0.00664290
E=CA Wyckoff=h x=0.2468 y=0.9934 z=0.2500 TDS=0.00567436
E=P Wyckoff=h x=0.3987 y=0.3685 z=0.2500 TDS=0.00477426
E=O Wyckoff=h x=0.3284 y=0.4848 z=0.2500 TDS=0.00953535
E=O Wyckoff=h x=0.5873 y=0.4651 z=0.2500 TDS=0.01014069
E=O Wyckoff=i x=0.3437 y=0.2579 z=0.0702 TDS=0.01499127
E=O(0.5000) Wyckoff=e x=0.0000 y=0.0000 z=0.1950 TDS=0.00000000
E=H(0.5000) Wyckoff=e x=0.0000 y=0.0000 z=0.0608 TDS=0.02947459

File: autoXRD/dara/data/BGMN-Templates/Structures/Phosphate/Ba3P2O8.str
PHASE=Ba3P2O8 // 04-015-1778
Reference=04-015-1778 //
Formula=Ba3_(_P_O4_)2 //
SpacegroupNo=166 Setting=1 HermannMauguin=R-32/m Lattice=Trigonal UniqueAxis=c //
PARAM=A=0.560460_0.554855^0.566065 PARAM=C=2.100100_2.079099^2.121101  //
RP=4 k1=0 PARAM=k2=0_0^0.0001 B1=ANISO^0.01 GEWICHT=SPHAR6 //
GOAL:Ba3P2O8=GEWICHT*ifthenelse(ifdef(d),exp(my*d*3/4),1) //
E=BA Wyckoff=a x=0.000000 y=0.000000 z=0.000000 TDS=0.00660000
E=BA Wyckoff=c x=0.000000 y=0.000000 z=0.791500 TDS=0.00500000
E=P Wyckoff=c x=0.000000 y=0.000000 z=0.591900 TDS=0.00670000
E=O Wyckoff=c x=0.000000 y=0.000000 z=0.665700 TDS=0.00510000
E=O Wyckoff=h x=0.489000 y=0.511000 z=0.233500 TDS=0.00510000

File: autoXRD/dara/data/BGMN-Templates/Structures/Phosphate/CDHA.str
PHASE=CDHA // 00-046-0905
MineralName=Calcium-deficient-hydroxyapatite
SpacegroupNo=176 HermannMauguin=P6_3/m Setting=1 UniqueAxis=c Lattice=Hexagonal //
PARAM=A=0.944100_0.934659^0.953541 PARAM=B=0.944100_0.934659^0.953541 PARAM=C=0.688100_0.681219^0.694981 //
RP=4 k1=0 k2=0 PARAM=B1=0_0^0.01 GEWICHT=SPHAR4 //
GOAL:CDHA=GEWICHT*ifthenelse(ifdef(d),exp(my*d*3/4),1) //
E=CA Wyckoff=f x=0.333330 y=0.666660 z=0.000500 TDS=0.000000
E=CA Wyckoff=h x=0.237600 y=0.984000 z=0.250000 TDS=0.000000
E=P(0.9850) Wyckoff=h x=0.394200 y=0.369800 z=0.250000 TDS=0.000000
E=O(0.9550) Wyckoff=h x=0.339600 y=0.493000 z=0.250000 TDS=0.000000
E=O Wyckoff=h x=0.575300 y=0.459600 z=0.250000 TDS=0.000000
E=O(0.9000) Wyckoff=i x=0.340500 y=0.257100 z=0.074300 TDS=0.000000
E=O(0.5350) Wyckoff=e x=0.000000 y=0.000000 z=0.173000 TDS=0.000000
E=H(0.7850) Wyckoff=e x=0.000000 y=0.000000 z=0.060800 TDS=0.000000

File: autoXRD/dara/data/BGMN-Templates/Structures/Phosphate/CPP-alpha.str
PHASE=alphaCPP // 04-009-2362
Formula=Ca2_P2_O7 //
SpacegroupNo=14 HermannMauguin=P12_1/n1 Setting=7 //
PARAM=A=1.2660_1.2533^1.2787 PARAM=B=0.8542_0.8457^0.8627 PARAM=C=0.5315_0.5262^0.5368  // 
PARAM=BETA=90.30_89.40^91.20  // 
RP=4 k1=0 k2=0 PARAM=B1=0_0^0.01 GEWICHT=SPHAR4 //
GOAL=GrainSize(1,1,1) //
GOAL:alphaCPP=GEWICHT*ifthenelse(ifdef(d),exp(my*d*3/4),1)
E=CA Wyckoff=e x=0.7652 y=0.8128 z=0.7433 TDS=0.01652830
E=CA Wyckoff=e x=0.5902 y=0.6142 z=0.2395 TDS=0.01621247
E=O Wyckoff=e x=0.0559 y=0.1566 z=-0.0161 TDS=0.02071301
E=P Wyckoff=e x=0.1798 y=0.4863 z=0.7699 TDS=0.01068549
E=O Wyckoff=e x=0.2360 y=0.4046 z=0.9828 TDS=0.01358058
E=O Wyckoff=e x=0.0637 y=0.4106 z=0.7352 TDS=0.01413327
E=O Wyckoff=e x=0.1637 y=0.6537 z=0.8403 TDS=0.01450174
E=O Wyckoff=e x=-0.0887 y=0.2362 z=0.6805 TDS=0.02187104
E=O Wyckoff=e x=0.2411 y=0.4611 z=0.5241 TDS=0.02002872
E=P Wyckoff=e x=0.0281 y=0.2334 z=0.7349 TDS=0.01084341
E=O Wyckoff=e x=0.0825 y=0.1464 z=0.5214 TDS=0.01200144

File: autoXRD/dara/data/BGMN-Templates/Structures/Phosphate/CPP-beta-4Hydrate.str
PHASE=betaCPPtetrahydrate // 04-011-3910
SpacegroupNo=14 HermannMauguin=P12_1/c1 Setting=14 //
PARAM=A=1.2287_1.2164^1.2410 PARAM=B=0.7511_0.7436^0.7586 PARAM=C=1.0775_1.0667^1.0883  // 
PARAM=BETA=112.54_111.41^113.67  // 
RP=4 k1=0 k2=0 PARAM=B1=0_0^0.01 GEWICHT=SPHAR4 //
GOAL=GrainSize(1,1,1) //
GOAL:betaCPP4hydrate=GEWICHT*ifthenelse(ifdef(d),exp(my*d*3/4),1)
E=CA Wyckoff=e x=0.4691 y=0.0022 z=0.7271 TDS=0.01373850
E=CA Wyckoff=e x=0.2613 y=0.1473 z=0.3157 TDS=0.01594930
E=P Wyckoff=e x=0.7424 y=0.0268 z=0.9849 TDS=0.01413330
E=P Wyckoff=e x=0.5607 y=0.2385 z=0.5199 TDS=0.01634410
E=O Wyckoff=e x=0.5129 y=0.2410 z=0.1263 TDS=0.01026440
E=O Wyckoff=e x=0.4707 y=0.2434 z=0.8748 TDS=0.00789570
E=O Wyckoff=e x=0.6795 y=0.0141 z=0.8352 TDS=0.01421220
E=O Wyckoff=e x=0.2187 y=0.1544 z=0.9504 TDS=0.02131830
E=O Wyckoff=e x=0.6512 y=0.0938 z=0.0491 TDS=0.01105400
E=O Wyckoff=e x=0.6311 y=0.0693 z=0.5232 TDS=0.01500180
E=O Wyckoff=e x=0.8390 y=0.1595 z=0.0257 TDS=0.02605580
E=O Wyckoff=e x=0.2649 y=0.0895 z=0.6711 TDS=0.02052880
E=O Wyckoff=e x=0.8827 y=0.0078 z=0.6201 TDS=0.03553060
E=O Wyckoff=e x=0.0776 y=0.1621 z=0.1167 TDS=0.02763490
E=O Wyckoff=e x=0.8928 y=0.1621 z=0.3290 TDS=0.03000360

File: autoXRD/dara/data/BGMN-Templates/Structures/Phosphate/CPP-beta.str
PHASE=betaCPP // 04-009-3876
Reference=04-009-3876 //
Formula=Ca2_(_P2_O7_) //
SpacegroupNo=76 Setting=1 HermannMauguin=P4_1 Lattice=Tetragonal UniqueAxis=c //
PARAM=A=0.668580_0.661894^0.675266 PARAM=C=2.414700_2.390553^2.438847  //
RP=4 k1=0 k2=0 PARAM=B1=0_0^0.01 GEWICHT=SPHAR4 //
GOAL:betaCPP=GEWICHT*ifthenelse(ifdef(d),exp(my*d*3/4),1) //
E=CA Wyckoff=a x=0.159100 y=0.544700 z=0.242620 TDS=0.00710000
E=CA Wyckoff=a x=0.137400 y=0.231300 z=0.000000 TDS=0.00730000
E=CA Wyckoff=a x=0.362700 y=0.105400 z=0.135480 TDS=0.00630000
E=CA Wyckoff=a x=0.789500 y=0.733700 z=0.138020 TDS=0.00670000
E=P Wyckoff=a x=0.867300 y=0.253400 z=0.124310 TDS=0.00420000
E=P Wyckoff=a x=0.287300 y=0.646200 z=0.120740 TDS=0.00500000
E=P Wyckoff=a x=0.046300 y=0.714800 z=0.018630 TDS=0.00470000
E=P Wyckoff=a x=0.621300 y=0.307800 z=0.023450 TDS=0.00470000
E=O Wyckoff=a x=0.530300 y=0.492100 z=0.999900 TDS=0.01160000
E=O Wyckoff=a x=0.462200 y=0.775600 z=0.101500 TDS=0.00780000
E=O Wyckoff=a x=0.736400 y=0.087300 z=0.146900 TDS=0.00770000
E=O Wyckoff=a x=0.899400 y=0.408800 z=0.169500 TDS=0.00800000
E=O Wyckoff=a x=0.772700 y=0.198400 z=0.986700 TDS=0.00890000
E=O Wyckoff=a x=0.739500 y=0.377600 z=0.078900 TDS=0.00650000
E=O Wyckoff=a x=0.158200 y=0.587300 z=0.066600 TDS=0.00830000
E=O Wyckoff=a x=0.345000 y=0.452600 z=0.147400 TDS=0.00900000
E=O Wyckoff=a x=0.853700 y=0.790700 z=0.043300 TDS=0.00700000
E=O Wyckoff=a x=0.185500 y=0.879500 z=0.998900 TDS=0.00900000
E=O Wyckoff=a x=0.460700 y=0.158400 z=0.042600 TDS=0.00830000
E=O Wyckoff=a x=1.051900 y=0.176900 z=0.095300 TDS=0.00680000
E=O Wyckoff=a x=0.022900 y=0.554200 z=0.975100 TDS=0.00790000
E=O Wyckoff=a x=0.147400 y=0.772200 z=0.157200 TDS=0.00710000

File: autoXRD/dara/data/BGMN-Templates/Structures/Phosphate/Ca2P6O17.str
PHASE=Ca2P6O17 // 04-011-2512
Reference=04-011-2512 //
Formula=Ca2_P6_O17 //
SpacegroupNo=14 Setting=1 HermannMauguin=P12_1/c1 Lattice=Monoclinic CellChoice=1 UniqueAxis=b //
PARAM=A=0.575300_0.569547^0.581053 PARAM=B=1.826500_1.808235^1.844765 PARAM=C=0.762500_0.754875^0.770125  //
PARAM=BETA=111.120000_110.008800^112.231200  //
RP=4 k1=0 PARAM=k2=0_0^0.0001 B1=ANISO^0.01 GEWICHT=SPHAR6 //
GOAL=GrainSize(1,1,1) //
GOAL:Ca2P6O17=GEWICHT*ifthenelse(ifdef(d),exp(my*d*3/4),1) //
E=CA Wyckoff=e x=0.09338 y=0.42685 z=0.85502 TDS=0.0085115
E=P Wyckoff=e x=-0.31589 y=0.32049 z=0.02212 TDS=0.0078325
E=P Wyckoff=e x=-0.51681 y=0.47023 z=0.30613 TDS=0.0083378
E=P Wyckoff=e x=-0.27503 y=0.33268 z=0.41915 TDS=0.0078246
E=O Wyckoff=e x=-0.2004 y=0.31296 z=0.2482 TDS=0.012791
E=O Wyckoff=e x=-0.5104 y=0.38366 z=0.3465 TDS=0.0112119
E=O Wyckoff=e x=-0.0663 y=0.3627 z=0.5747 TDS=0.0162809
E=O Wyckoff=e x=-0.3985 y=0.23678 z=-0.034 TDS=0.0152308
E=O Wyckoff=e x=0.4537 y=0.36333 z=0.9654 TDS=0.0170626
E=O Wyckoff=e x=-0.1095 y=0.33941 z=0.9603 TDS=0.0172047
E=O Wyckoff=e x=0.2315 y=0.48641 z=1.1669 TDS=0.0127357
E=O(0.8) Wyckoff=e x=0.2956 y=0.5119 z=0.7444 TDS=0.0215868
E=O(0.2) Wyckoff=e x=-0.293 y=0.5016 z=0.3149 TDS=0.0086853
E=O(0.5) Wyckoff=e x=-0.5533 y=0.4921 z=0.5022 TDS=0.0213578

File: autoXRD/dara/data/BGMN-Templates/Structures/Phosphate/Ca3Cu3P4O16.str
PHASE=Ca3Cu3P4O16 // 04-010-4372
Reference=04-010-4372 //
Formula=Ca3_Cu3_(_P_O4_)4 //
SpacegroupNo=14 HermannMauguin=P12_1/a1 Setting=13 Lattice=Monoclinic UniqueAxis=b CellChoice=3 //
PARAM=A=1.761900_1.744281^1.779519 PARAM=B=0.489950_0.485050^0.494849 PARAM=C=0.891700_0.882783^0.900617  //
PARAM=BETA=124.080000_122.839200^125.320800  //
RP=4 k1=0 k2=0 PARAM=B1=0_0^0.01 GEWICHT=SPHAR6 //
GOAL:Ca3Cu3P4O16=GEWICHT*ifthenelse(ifdef(d),exp(my*d*3/4),1) //
E=CU Wyckoff=a x=0.000000 y=0.000000 z=0.000000 TDS=0.00723340
E=CU Wyckoff=e x=0.119900 y=0.475400 z=0.943100 TDS=0.00775430
E=CA Wyckoff=b x=0.500000 y=0.000000 z=0.500000 TDS=0.00862430
E=CA Wyckoff=e x=0.264500 y=0.462100 z=0.724400 TDS=0.00894000
E=P Wyckoff=e x=0.593900 y=0.991700 z=0.249800 TDS=0.00558090
E=P Wyckoff=e x=0.840600 y=0.014800 z=0.215800 TDS=0.00589730
E=O Wyckoff=e x=0.679900 y=0.905400 z=0.423400 TDS=0.00895650
E=O Wyckoff=e x=0.008700 y=0.549600 z=0.253100 TDS=0.00842810
E=O Wyckoff=e x=0.600100 y=0.288300 z=0.199300 TDS=0.00765550
E=O Wyckoff=e x=0.582400 y=0.807400 z=0.093500 TDS=0.00682670
E=O Wyckoff=e x=0.898300 y=0.855100 z=0.388800 TDS=0.01226230
E=O Wyckoff=e x=0.854300 y=0.927500 z=0.066000 TDS=0.00883490
E=O Wyckoff=e x=0.357100 y=0.173300 z=0.245800 TDS=0.00826710
E=O Wyckoff=e x=0.739900 y=0.962000 z=0.152900 TDS=0.01030120

File: autoXRD/dara/data/BGMN-Templates/Structures/Phosphate/Ca4P6O19.str
PHASE=Ca4P6O19 // 04-011-7772
MineralName=Troemelite //
Formula=Ca4_P6_O19 //
SpacegroupNo=2 HermannMauguin=P-1 //
PARAM=A=0.6857_0.6788^0.6926 PARAM=B=0.9155_0.9063^0.9246 PARAM=C=1.2822_1.2694^1.2951  // 
PARAM=ALPHA=109.60_108.51^110.70 PARAM=BETA=99.78_98.78^100.78 PARAM=GAMMA=91.92_91.00^92.84  // 
RP=4 k1=0 k2=0 PARAM=B1=0_0^0.01 GEWICHT=SPHAR4 //
GOAL=GrainSize(1,1,1) //
GOAL:Ca4P6O19=GEWICHT*ifthenelse(ifdef(d),exp(my*d*3/4),1)
E=CA Wyckoff=i x=-0.0264 y=-0.1818 z=0.8524 TDS=0.00810627
E=CA Wyckoff=i x=0.3542 y=-0.1314 z=0.1210 TDS=0.00826413
E=CA Wyckoff=i x=0.8071 y=-0.0068 z=0.3663 TDS=0.00892210
E=CA Wyckoff=i x=-0.0984 y=-0.6505 z=0.6664 TDS=0.00850100
E=P Wyckoff=i x=0.2715 y=0.0527 z=0.3749 TDS=0.00639547
E=P Wyckoff=i x=0.6267 y=-0.3307 z=0.4172 TDS=0.00634290
E=P Wyckoff=i x=0.7948 y=0.3703 z=0.3791 TDS=0.00655343
E=P Wyckoff=i x=0.5364 y=0.2399 z=0.1515 TDS=0.00679030
E=P Wyckoff=i x=-0.2884 y=-0.4601 z=0.9064 TDS=0.00747460
E=P Wyckoff=i x=0.8740 y=-0.1881 z=0.1192 TDS=0.00639550
E=O Wyckoff=i x=0.6137 y=-0.2157 z=0.5364 TDS=0.01131717
E=O Wyckoff=i x=0.7076 y=-0.4778 z=0.4474 TDS=0.01158033
E=O Wyckoff=i x=0.6133 y=0.2714 z=0.2817 TDS=0.01210670
E=O Wyckoff=i x=0.4914 y=0.4052 z=0.1454 TDS=0.01342267
E=O Wyckoff=i x=-0.2471 y=-0.3481 z=0.0314 TDS=0.01500180
E=O Wyckoff=i x=0.4355 y=-0.0262 z=0.3197 TDS=0.01000120
E=O Wyckoff=i x=0.1098 y=0.0955 z=0.2987 TDS=0.01105397
E=O Wyckoff=i x=0.1788 y=-0.0325 z=0.4410 TDS=0.00894847
E=O Wyckoff=i x=0.4249 y=-0.3773 z=0.3504 TDS=0.01105397
E=O Wyckoff=i x=0.7803 y=-0.2673 z=0.3702 TDS=0.01052760
E=O Wyckoff=i x=0.8407 y=0.2778 z=0.4544 TDS=0.00973800
E=O Wyckoff=i x=0.9516 y=0.4091 z=0.3231 TDS=0.00973800
E=O Wyckoff=i x=0.6935 y=0.1869 z=0.0843 TDS=0.01000120
E=O Wyckoff=i x=0.3519 y=0.1316 z=0.1219 TDS=0.00894843
E=O Wyckoff=i x=-0.3407 y=-0.6177 z=0.9042 TDS=0.01368583
E=O Wyckoff=i x=-0.1297 y=-0.4306 z=0.8476 TDS=0.01105393
E=O Wyckoff=i x=0.0042 y=-0.2304 z=0.2082 TDS=0.01342267
E=O Wyckoff=i x=0.7144 y=-0.0880 z=0.1645 TDS=0.01210670
E=O Wyckoff=i x=0.9974 y=-0.1170 z=0.0558 TDS=0.00921163

File: autoXRD/dara/data/BGMN-Templates/Structures/Phosphate/CaP2O6-alpha.str
PHASE=alphaCaP2O6 // 04-014-7374
Reference=04-014-7374 //
Formula=Ca_P2_O6 //
SpacegroupNo=9 Setting=1 HermannMauguin=C1c1 Lattice=Monoclinic CellChoice=1 UniqueAxis=b //
PARAM=A=1.368350_1.354666^1.382033 PARAM=B=1.998100_1.978119^2.018081 PARAM=C=0.675350_0.668597^0.682103  //
PARAM=BETA=94.514000_93.568860^95.459140  //
RP=4 k1=0 PARAM=k2=0_0^0.0001 B1=ANISO^0.01 GEWICHT=SPHAR6 //
GOAL:alphaCaP2O6=GEWICHT*ifthenelse(ifdef(d),exp(my*d*3/4),1) //
E=CA Wyckoff=a x=0.161620 y=0.191020 z=0.700200 TDS=0.01001173
E=CA Wyckoff=a x=0.169790 y=0.310000 z=0.184700 TDS=0.00865367
E=CA Wyckoff=a x=0.414820 y=0.055950 z=0.695350 TDS=0.00956957
E=CA Wyckoff=a x=0.414420 y=0.434500 z=0.188400 TDS=0.00969590
E=P Wyckoff=a x=0.068360 y=0.068290 z=0.066200 TDS=0.00756406
E=P Wyckoff=a x=0.248010 y=0.069400 z=0.322200 TDS=0.00651394
E=P Wyckoff=a x=0.330210 y=0.170380 z=0.039500 TDS=0.00655342
E=P Wyckoff=a x=0.480880 y=0.192470 z=0.358700 TDS=0.01031966
E=P Wyckoff=a x=0.344330 y=0.298890 z=0.521000 TDS=0.00846417
E=P Wyckoff=a x=0.496440 y=0.323650 z=0.835400 TDS=0.00671923
E=P Wyckoff=a x=0.229590 y=0.555540 z=0.363700 TDS=0.00868525
E=P Wyckoff=a x=0.096960 y=0.445560 z=0.505600 TDS=0.00696399
E=O Wyckoff=a x=0.000400 y=0.013600 z=0.997400 TDS=0.00965642
E=O Wyckoff=a x=0.015900 y=0.107500 z=0.232000 TDS=0.01237254
E=O Wyckoff=a x=0.099500 y=0.113000 z=0.910700 TDS=0.02069459
E=O Wyckoff=a x=0.160500 y=0.035820 z=0.192300 TDS=0.00978275
E=O Wyckoff=a x=0.213700 y=0.115400 z=0.470000 TDS=0.01872067
E=O Wyckoff=a x=0.316400 y=0.015100 z=0.393800 TDS=0.01325685
E=O Wyckoff=a x=0.303800 y=0.107300 z=0.162200 TDS=0.01865750
E=O Wyckoff=a x=0.337300 y=0.148200 z=0.832500 TDS=0.01408590
E=O Wyckoff=a x=0.261300 y=0.225600 z=0.059000 TDS=0.01612299
E=O Wyckoff=a x=0.438100 y=0.186900 z=0.134900 TDS=0.00994856
E=O Wyckoff=a x=0.471300 y=0.129800 z=0.466500 TDS=0.02904032
E=O Wyckoff=a x=0.580000 y=0.221700 z=0.359600 TDS=0.01881541
E=O Wyckoff=a x=0.408300 y=0.243000 z=0.446300 TDS=0.05877547
E=O Wyckoff=a x=0.243400 y=0.272000 z=0.520300 TDS=0.01588612
E=O Wyckoff=a x=0.350100 y=0.359300 z=0.403800 TDS=0.03040628
E=O Wyckoff=a x=0.389000 y=0.306700 z=0.744800 TDS=0.01037493
E=O Wyckoff=a x=0.565800 y=0.270400 z=0.790100 TDS=0.01665200
E=O Wyckoff=a x=0.492400 y=0.340900 z=1.049500 TDS=0.01238043
E=O Wyckoff=a x=0.165000 y=0.587060 z=0.179400 TDS=0.01365164
E=O Wyckoff=a x=0.258900 y=0.610500 z=0.505600 TDS=0.01404642
E=O Wyckoff=a x=0.308600 y=0.514000 z=0.299500 TDS=0.01940759
E=O Wyckoff=a x=0.149200 y=0.513300 z=0.467300 TDS=0.01608351
E=O Wyckoff=a x=0.093400 y=0.401100 z=0.333200 TDS=0.01541237
E=O Wyckoff=a x=0.999100 y=0.465800 z=0.565500 TDS=0.01397536

File: autoXRD/dara/data/BGMN-Templates/Structures/Phosphate/CaP2O6-beta.str
PHASE=betaCaP2O6 // 01-079-0700
Formula=Ca_(PO3)2 //
SpacegroupNo=14 HermannMauguin=P12_1/a1 //
PARAM=A=1.6960_1.6790^1.7130 PARAM=B=0.7714_0.7637^0.7791 PARAM=C=0.6996_0.6926^0.7066  // 
PARAM=BETA=90.39_89.49^91.29  // 
RP=4 k1=0 k2=0 PARAM=B1=0_0^0.01 GEWICHT=SPHAR4 //
GOAL=GrainSize(1,1,1) //
GOAL=my //
GOAL=d //
GOAL:betaCaP2O6=GEWICHT*ifthenelse(ifdef(d),exp(my*d*3/4),1)
E=CA Wyckoff=e x=0.1033 y=0.1135 z=0.4754 TDS=0.00726400
E=CA Wyckoff=e x=0.3283 y=0.6372 z=0.0185 TDS=0.00757990
E=P Wyckoff=e x=0.1453 y=0.5087 z=0.2195 TDS=0.00655340
E=O Wyckoff=e x=0.1956 y=0.5645 z=0.0598 TDS=0.01634410
E=O Wyckoff=e x=0.1915 y=0.5533 z=0.4093 TDS=0.01144870
E=O Wyckoff=e x=0.1187 y=0.3243 z=0.2237 TDS=0.01184350
E=O Wyckoff=e x=0.0678 y=0.6236 z=0.2331 TDS=0.01097500
E=P Wyckoff=e x=0.1948 y=0.5006 z=0.6286 TDS=0.00560590
E=P Wyckoff=e x=0.0373 y=0.7996 z=0.1398 TDS=0.00560590
E=O Wyckoff=e x=0.1818 y=0.3112 z=0.6581 TDS=0.00979070
E=O Wyckoff=e x=0.2685 y=0.5799 z=0.7006 TDS=0.00955380
E=O Wyckoff=e x=0.1170 y=0.5920 z=0.7033 TDS=0.00955380
E=O Wyckoff=e x=-0.0464 y=0.8196 z=0.1948 TDS=0.00947480
E=O Wyckoff=e x=0.0377 y=0.7574 z=-0.0815 TDS=0.00994860
E=O Wyckoff=e x=0.0928 y=0.9452 z=0.1794 TDS=0.01002750
E=P Wyckoff=e x=0.0885 y=0.7853 z=0.7335 TDS=0.00607970
E=O Wyckoff=e x=0.1560 y=0.9073 z=0.7601 TDS=0.01105400
E=O Wyckoff=e x=0.4662 y=0.3375 z=0.4243 TDS=0.01073810

File: autoXRD/dara/data/BGMN-Templates/Structures/Phosphate/CaP4O11.str
PHASE=CaP4O11 // 04-008-9762
Reference=04-008-9762 //
Formula=Ca_P4_O11 //
SpacegroupNo=14 Setting=1 HermannMauguin=P12_1/c1 Lattice=Monoclinic CellChoice=1 UniqueAxis=b //
PARAM=A=0.870700_0.861993^0.879407 PARAM=B=1.272000_1.259280^1.284720 PARAM=C=1.211230_1.199118^1.223342  //
PARAM=BETA=133.090000_131.759100^134.420900  //
RP=4 k1=0 PARAM=k2=0_0^0.0001 B1=ANISO^0.01 GEWICHT=SPHAR6 //
GOAL:CaP4O11=GEWICHT*ifthenelse(ifdef(d),exp(my*d*3/4),1) //
E=O Wyckoff=e x=0.004000 y=0.248800 z=0.143000 TDS=0.00000000
E=O Wyckoff=e x=0.014000 y=0.402000 z=0.283000 TDS=0.00000000
E=O Wyckoff=e x=0.033000 y=0.595900 z=0.246000 TDS=0.00000000
E=P Wyckoff=e x=0.140700 y=0.001800 z=0.325300 TDS=0.00000000
E=P Wyckoff=e x=0.151700 y=0.336400 z=0.267500 TDS=0.00000000
E=P Wyckoff=e x=0.152900 y=0.659500 z=0.391800 TDS=0.00000000
E=O Wyckoff=e x=0.229000 y=0.596900 z=0.519000 TDS=0.00000000
E=O Wyckoff=e x=0.255000 y=0.025500 z=0.282000 TDS=0.00000000
E=O Wyckoff=e x=0.261000 y=0.393700 z=0.235000 TDS=0.00000000
E=O Wyckoff=e x=0.293000 y=0.269100 z=0.417000 TDS=0.00000000
E=O Wyckoff=e x=0.497000 y=0.102400 z=0.134000 TDS=0.00000000
E=P Wyckoff=e x=0.497900 y=0.212400 z=0.093800 TDS=0.00000000
E=CA Wyckoff=e x=0.503000 y=0.471700 z=0.234800 TDS=0.00000000
E=O Wyckoff=e x=0.513000 y=0.303000 z=0.189000 TDS=0.00000000
E=O Wyckoff=e x=0.680000 y=0.224400 z=0.090000 TDS=0.00000000
E=O Wyckoff=e x=0.760000 y=0.483700 z=0.020000 TDS=0.00000000

File: autoXRD/dara/data/BGMN-Templates/Structures/Phosphate/Cr3P2O8.str
PHASE=Cr3P2O8 // 04-018-4496
Reference=04-018-4496 //
Formula=Cr3_(_P_O4_)2 //
SpacegroupNo=14 Setting=8 HermannMauguin=P12_1/n1 //
PARAM=A=0.496530_0.491565^0.501495 PARAM=B=0.949510_0.940015^0.959005 PARAM=C=0.648390_0.641906^0.654874  //
PARAM=BETA=91.382000_90.468180^92.295820  //
RP=4 k1=0 k2=0 PARAM=B1=0_0^0.01 GEWICHT=SPHAR0 //
GOAL:Cr3P2O8=GEWICHT*ifthenelse(ifdef(d),exp(my*d*3/4),1) //
E=CR Wyckoff=e x=0.050550 y=0.623000 z=0.848060 TDS=0.00547171
E=CR Wyckoff=a x=0.000000 y=0.000000 z=0.000000 TDS=0.00659290
E=P Wyckoff=e x=0.505390 y=0.818510 z=0.848070 TDS=0.00401890
E=O Wyckoff=e x=0.197200 y=0.824390 z=0.882730 TDS=0.00625338
E=O Wyckoff=e x=0.155800 y=0.616770 z=0.538530 TDS=0.00601651
E=O Wyckoff=e x=0.065000 y=0.584930 z=1.161920 TDS=0.00632444
E=O Wyckoff=e x=0.593700 y=0.668710 z=0.815800 TDS=0.00721665

File: autoXRD/dara/data/BGMN-Templates/Structures/Phosphate/Cu2P2O7-alpha.str
PHASE=Cu2P2O7 // 04-007-7311
Reference=04-007-7311 //
Formula=Cu2_(_P2_O7_) //
SpacegroupNo=15 HermannMauguin=A12/a1 Setting=2 Lattice=Monoclinic UniqueAxis=b CellChoice=1 //
PARAM=A=0.916400_0.907236^0.925564 PARAM=B=0.811300_0.803187^0.819413 PARAM=C=0.689500_0.682605^0.696395 //
PARAM=BETA=109.620000_108.523800^110.716200  //
RP=4 k1=0 k2=0 PARAM=B1=0_0^0.01 GEWICHT=SPHAR2 //
GOAL:Cu2P2O7=GEWICHT*ifthenelse(ifdef(d),exp(my*d*3/4),1) //
E=CU Wyckoff=f x=0.507060 y=0.312880 z=0.981860 TDS=0.00813255
E=P Wyckoff=f x=0.205660 y=0.007500 z=0.197540 TDS=0.00592176
E=O Wyckoff=e x=0.250000 y=0.046600 z=0.000000 TDS=0.02052878
E=O Wyckoff=f x=0.361400 y=0.000200 z=0.375700 TDS=0.00734299
E=O Wyckoff=f x=0.112800 y=0.155900 z=0.220800 TDS=0.00884317
E=O Wyckoff=f x=0.117900 y=0.849200 z=0.178500 TDS=0.01279101

File: autoXRD/dara/data/BGMN-Templates/Structures/Phosphate/Cu3P2O8.str
PHASE=Cu3P2O8 // 04-009-1558
Reference=04-009-1558 //
Formula=Cu3_(_P_O4_)2 //
SpacegroupNo=2 Setting=1 HermannMauguin=P-1 //
PARAM=A=0.485500_0.480645^0.490355 PARAM=B=0.528800_0.523512^0.534088 PARAM=C=0.618400_0.612216^0.624584  //
PARAM=ALPHA=72.340000_71.616600^73.063400 PARAM=BETA=86.990000_86.120100^87.859900 PARAM=GAMMA=68.540000_67.854600^69.225400  //
RP=4 k1=0 k2=0 PARAM=B1=0_0^0.01 GEWICHT=SPHAR0 //
GOAL:Cu3P2O8=GEWICHT*ifthenelse(ifdef(d),exp(my*d*3/4),1) //
E=CU Wyckoff=i x=0.277100 y=0.225900 z=0.314900 TDS=0.00560000
E=O Wyckoff=i x=0.845200 y=0.343600 z=0.340800 TDS=0.00610000
E=P Wyckoff=i x=0.356300 y=0.355300 z=0.775600 TDS=0.00140000
E=O Wyckoff=i x=0.231000 y=0.226900 z=0.004900 TDS=0.00390000
E=O Wyckoff=i x=0.334100 y=0.653900 z=0.170100 TDS=0.00420000
E=O Wyckoff=i x=0.375200 y=0.150400 z=0.634200 TDS=0.00320000
E=CU Wyckoff=a x=0.000000 y=0.000000 z=0.000000 TDS=0.00540000

File: autoXRD/dara/data/BGMN-Templates/Structures/Phosphate/DCPA.str
PHASE=DCPA // 04-009-3755
MineralName=Monetite //
Formula=Ca_H_(PO4) //
SpacegroupNo=2 HermannMauguin=P-1 //
PARAM=A=0.6910_0.6841^0.6979 PARAM=B=0.6627_0.6561^0.6693 PARAM=C=0.6998_0.6928^0.7068  // 
PARAM=ALPHA=96.34_95.38^97.30 PARAM=BETA=103.82_102.78^104.86 PARAM=GAMMA=88.33_87.45^89.21  // 
RP=4 k1=0 k2=0 PARAM=B1=0_0^0.01 GEWICHT=SPHAR4 //
GOAL=GrainSize(1,1,1) //
GOAL:DCPA=GEWICHT*ifthenelse(ifdef(d),exp(my*d*3/4),1)
E=P Wyckoff=i x=0.208 y=0.379 z=0.72135 TDS=0.0055447
E=P Wyckoff=i x=0.29581 y=0.94245 z=0.20824 TDS=0.0077832
E=CA Wyckoff=i x=0.29479 y=0.43386 z=0.27252 TDS=0.0104887
E=CA Wyckoff=i x=0.17564 y=0.83738 z=0.66528 TDS=0.0097592
E=O Wyckoff=i x=0.3226 y=0.3325 z=0.938 TDS=0.009873
E=O Wyckoff=i x=0.3518 y=0.4924 z=0.6332 TDS=0.0082712
E=O Wyckoff=i x=0.2874 y=0.7896 z=0.3514 TDS=0.015801
E=O Wyckoff=i x=0.0398 y=0.5237 z=0.7459 TDS=0.0094974
E=O Wyckoff=i x=0.3329 y=0.8363 z=0.0155 TDS=0.0121795
E=O Wyckoff=i x=0.0995 y=0.066 z=0.1639 TDS=0.0107857
E=O Wyckoff=i x=0.4592 y=0.1024 z=0.3019 TDS=0.014645
E=O Wyckoff=i x=0.1387 y=0.181 z=0.5958 TDS=0.0093287
E=H Wyckoff=a
E=H Wyckoff=i x=0.455 y=0.267 z=0.944
E=H(0.5) Wyckoff=i x=0.522 y=0.09 z=0.443

File: autoXRD/dara/data/BGMN-Templates/Structures/Phosphate/DCPD.str
PHASE=DCPD // 04-013-3344
MineralName=Brushite //
Formula=Ca_H_(PO4)_(H2O)2 //
SpacegroupNo=9 HermannMauguin=I1a1 //
PARAM=A=0.5812_0.5754^0.5870 PARAM=B=1.5180_1.5028^1.5332 PARAM=C=0.6239_0.6177^0.6301  // 
PARAM=BETA=116.43_115.27^117.59  // 
RP=4 k1=0 k2=0 PARAM=B1=0_0^0.01 GEWICHT=SPHAR4 //
GOAL=GrainSize(1,1,1) //
GOAL:DCPD=GEWICHT*ifthenelse(ifdef(d),exp(my*d*3/4),1)
E=CA Wyckoff=a x=0.7559 y=0.3266 z=0.5059 TDS=0.00890000
E=P Wyckoff=a x=0.2485 y=0.3225 z=0.9857 TDS=0.00736667
E=O Wyckoff=a x=0.2423 y=0.3675 z=0.2163 TDS=0.01163333
E=O Wyckoff=a x=0.5143 y=0.2823 z=0.0801 TDS=0.00913333
E=O Wyckoff=a x=0.1918 y=0.3927 z=0.7984 TDS=0.01023333
E=O Wyckoff=a x=0.0346 y=0.2532 z=0.8909 TDS=0.00846667
E=O Wyckoff=a x=0.6233 y=0.4262 z=0.7343 TDS=0.01750000
E=O Wyckoff=a x=0.7823 y=0.4473 z=0.2738 TDS=0.01793333
E=H Wyckoff=a x=0.1568 y=0.3293 z=0.2897 TDS=0.02166667
E=H Wyckoff=a x=0.6427 y=0.4898 z=0.7482 TDS=0.02400000
E=H Wyckoff=a x=0.4647 y=0.4121 z=0.7452 TDS=0.02500000
E=H Wyckoff=a x=0.7785 y=0.5094 z=0.2794 TDS=0.03800000
E=H Wyckoff=a x=0.7560 y=0.4334 z=0.1167 TDS=0.03866667

File: autoXRD/dara/data/BGMN-Templates/Structures/Phosphate/GdP3O9-m.str
PHASE=GdP3O9monocl // 04-015-0835
Formula=Gd_P3_O9 //
SpacegroupNo=15 HermannMauguin=I12/a1 Setting=13 CellChoice=3 UniqueAxis=b Lattice=Monoclinic //
PARAM=A=2.601700_2.575683^2.627717 PARAM=B=1.351100_1.337589^1.364611 PARAM=C=1.008400_0.998316^1.018484 //
PARAM=BETA=119.311000_118.117890^120.504110 //
RP=4 k1=0 k2=0 PARAM=B1=0_0^0.01 GEWICHT=SPHAR4 //
GOAL:GdP3O9monocl=GEWICHT*ifthenelse(ifdef(d),exp(my*d*3/4),1) //
E=GD Wyckoff=f x=0.133580 y=0.614340 z=0.864170 TDS=0.016107
E=GD Wyckoff=f x=0.883770 y=0.871220 z=0.117690 TDS=0.016668
E=P Wyckoff=f x=0.056820 y=0.713830 z=0.492600 TDS=0.017197
E=P Wyckoff=f x=0.965520 y=0.680490 z=0.032700 TDS=0.018871
E=P Wyckoff=f x=0.994860 y=0.545490 z=0.285600 TDS=0.016723
E=P Wyckoff=e x=0.250000 y=0.280300 z=0.000000 TDS=0.016455
E=P Wyckoff=f x=0.210840 y=0.431110 z=0.762900 TDS=0.017315
E=P Wyckoff=f x=0.800970 y=0.039810 z=0.226700 TDS=0.016992
E=P Wyckoff=e x=0.250000 y=0.799300 z=0.000000 TDS=0.017497
E=O Wyckoff=f x=0.069200 y=0.718500 z=0.896800 TDS=0.026530
E=O Wyckoff=f x=0.106300 y=0.659900 z=0.617600 TDS=0.023008
E=O Wyckoff=f x=0.933300 y=0.650600 z=0.871300 TDS=0.027382
E=O Wyckoff=f x=0.934700 y=0.742800 z=0.092500 TDS=0.027501
E=O Wyckoff=f x=0.046600 y=0.480200 z=0.358800 TDS=0.028093
E=O Wyckoff=f x=0.936800 y=0.503400 z=0.248500 TDS=0.028038
E=O Wyckoff=f x=0.305900 y=0.225300 z=0.075000 TDS=0.026198
E=O Wyckoff=f x=0.158900 y=0.380900 z=0.639800 TDS=0.024145
E=O Wyckoff=f x=0.700600 y=0.016100 z=0.340500 TDS=0.022590
E=O Wyckoff=f x=0.834900 y=0.003400 z=0.153600 TDS=0.021074
E=O Wyckoff=f x=0.833400 y=0.062900 z=0.391900 TDS=0.024950
E=O Wyckoff=f x=0.804300 y=0.256800 z=0.039900 TDS=0.028914
E=O Wyckoff=f x=0.025700 y=0.768900 z=0.570900 TDS=0.033028
E=O Wyckoff=f x=0.990600 y=0.583700 z=0.133000 TDS=0.026158
E=O Wyckoff=f x=0.005400 y=0.641100 z=0.386500 TDS=0.019881
E=O Wyckoff=f x=0.254200 y=0.353800 z=0.882700 TDS=0.020284
E=O Wyckoff=f x=0.251200 y=0.461200 z=0.691500 TDS=0.022132
E=O Wyckoff=f x=0.760600 y=0.131300 z=0.136000 TDS=0.022921

File: autoXRD/dara/data/BGMN-Templates/Structures/Phosphate/GdP3O9-o.str
PHASE=GdP3O9ortho // 04-013-6497
Formula=Gd_P3_O9 //
SpacegroupNo=20 HermannMauguin=C222_1 Setting=1 Lattice=Orthorhombic //
PARAM=A=0.845300_0.836847^0.853753 PARAM=B=1.105760_1.094702^1.116818 PARAM=C=0.719520_0.712325^0.726715 //
RP=4 k1=0 k2=0 PARAM=B1=0_0^0.01 GEWICHT=SPHAR4 //
GOAL:GdP3O9ortho=GEWICHT*ifthenelse(ifdef(d),exp(my*d*3/4),1) //
E=GD Wyckoff=a x=0.125161 y=0.000000 z=0.000000 TDS=0.006324
E=P Wyckoff=a x=0.750570 y=0.000000 z=0.000000 TDS=0.006395
E=P Wyckoff=c x=0.010990 y=0.323390 z=0.456220 TDS=0.007683
E=O Wyckoff=c x=0.981000 y=0.192330 z=0.466700 TDS=0.013446
E=O Wyckoff=c x=0.862500 y=0.390500 z=0.546700 TDS=0.013920
E=O Wyckoff=c x=0.158300 y=0.372900 z=0.539200 TDS=0.014552
E=O Wyckoff=b x=0.000000 y=0.372900 z=0.250000 TDS=0.015791
E=O Wyckoff=c x=0.651800 y=0.519560 z=0.670600 TDS=0.009949
