Repository: njszym/XRD-AutoAnalyzer

# An automatic analysis tool for XRD

A package designed to automate the process of phase identification from XRD spectra using a probabilistic deep learning trained with physics-informed data augmentation.

The corresponding manuscript will be made available soon. Reproducing the published results can be accomplished using the data provided in [figshare](https://figshare.com/s/69030545b8020de35633).

## Usage example

A pre-trained model for the Li-Mn-Ti-O-F chemical space is available in the ```Example/``` directory. To classify the experimentally measured patterns tabulated in the ```Spectra/``` sub-folder, run the following:

```
python run_CNN.py
```

File: autoXRD/dara/data/BGMN-Templates/Structures/Phosphate/GdP5O14.str
PHASE=GdP5O14 // 04-008-0017
Formula=Gd_P5_O14 //
SpacegroupNo=14 HermannMauguin=P12_1/c1 Setting=1 CellChoice=1 UniqueAxis=b Lattice=Monoclinic //
PARAM=A=0.874930_0.866181^0.883679 PARAM=B=0.891890_0.882971^0.900809 PARAM=C=1.297170_1.284198^1.310142 //
PARAM=BETA=90.668200_89.761518^91.574882 //
RP=4 k1=0 k2=0 PARAM=B1=0_0^0.01 GEWICHT=SPHAR4 //
GOAL:GdP5O14=GEWICHT*ifthenelse(ifdef(d),exp(my*d*3/4),1) //
E=GD Wyckoff=e x=0.777640 y=0.690930 z=0.998490 TDS=0.005922
E=P Wyckoff=e x=0.009930 y=0.993360 z=0.702680 TDS=0.006238
E=P Wyckoff=e x=0.747310 y=0.046610 z=0.834560 TDS=0.006238
E=P Wyckoff=e x=0.814620 y=0.255410 z=0.999950 TDS=0.006238
E=P Wyckoff=e x=0.724680 y=0.051690 z=0.164010 TDS=0.006238
E=P Wyckoff=e x=0.492020 y=0.003350 z=0.328040 TDS=0.005764
E=O Wyckoff=e x=0.915100 y=0.619300 z=0.147900 TDS=0.009396
E=O Wyckoff=e x=0.911800 y=0.617400 z=0.850300 TDS=0.009554
E=O Wyckoff=e x=0.912400 y=0.069200 z=0.793500 TDS=0.009159
E=O Wyckoff=e x=0.132000 y=0.899300 z=0.770500 TDS=0.008685
E=O Wyckoff=e x=0.720100 y=0.906200 z=0.890600 TDS=0.009712
E=O Wyckoff=e x=0.723200 y=0.193200 z=0.899100 TDS=0.008606
E=O Wyckoff=e x=0.638900 y=0.079500 z=0.740500 TDS=0.008054
E=O Wyckoff=e x=0.031600 y=0.814200 z=0.993200 TDS=0.008133
E=O Wyckoff=e x=0.704300 y=0.186200 z=0.087400 TDS=0.009475
E=O Wyckoff=e x=0.732400 y=0.903500 z=0.116100 TDS=0.010501
E=O Wyckoff=e x=0.586000 y=0.083000 z=0.236000 TDS=0.008922
E=O Wyckoff=e x=0.583900 y=0.615500 z=0.877500 TDS=0.009633
E=O Wyckoff=e x=0.791000 y=0.420100 z=0.001000 TDS=0.010106
E=O Wyckoff=e x=0.578200 y=0.625200 z=0.111500 TDS=0.009080

File: autoXRD/dara/data/BGMN-Templates/Structures/Phosphate/GdPO4.str
PHASE=GdPO4 // 01-083-0657
Formula=Gd_P_O4 //
SpacegroupNo=14 HermannMauguin=P12_1/n1 Setting=7 CellChoice=2 UniqueAxis=b Lattice=Monoclinic //
PARAM=A=0.664350_0.657706^0.670994 PARAM=B=0.684140_0.677299^0.690981 PARAM=C=0.632810_0.626482^0.639138 //
PARAM=BETA=103.976000_102.936240^105.015760 //
RP=4 k1=0 k2=0 PARAM=B1=0_0^0.01 GEWICHT=SPHAR4 //
GOAL:GdPO4=GEWICHT*ifthenelse(ifdef(d),exp(my*d*3/4),1) //
E=GD Wyckoff=e x=0.281500 y=0.155290 z=0.096950 TDS=0.003060
E=P Wyckoff=e x=0.303100 y=0.161200 z=0.613100 TDS=0.003800
E=O Wyckoff=e x=0.253900 y=0.001300 z=0.438500 TDS=0.008000
E=O Wyckoff=e x=0.383700 y=0.334600 z=0.502400 TDS=0.006600
E=O Wyckoff=e x=0.472900 y=0.101600 z=0.812600 TDS=0.006200
E=O Wyckoff=e x=0.118700 y=0.213800 z=0.713100 TDS=0.006700

File: autoXRD/dara/data/BGMN-Templates/Structures/Phosphate/K2HPO4.str
PHASE=K2HPO4 // 04-011-5334
Reference=04-011-5334 //
Formula=H_K2_(_P_O4_) //
SpacegroupNo=33 Setting=1 HermannMauguin=Pna2_1 Lattice=Orthorhombic //
PARAM=A=2.253500_2.230965^2.276035 PARAM=B=1.032200_1.021878^1.042522 PARAM=C=0.592300_0.586377^0.598223  //
RP=4 k1=0 k2=0 PARAM=B1=0_0^0.01 GEWICHT=SPHAR0 //
GOAL:K2HPO4=GEWICHT*ifthenelse(ifdef(d),exp(my*d*3/4),1) //
E=P Wyckoff=a x=0.593810 y=0.544990 z=0.748600 TDS=0.00963273
E=P Wyckoff=a x=0.925000 y=0.567480 z=0.757600 TDS=0.01326475
E=P Wyckoff=a x=0.744270 y=0.849550 z=0.789600 TDS=0.01097500
E=O Wyckoff=a x=0.665330 y=0.549500 z=0.743100 TDS=0.01681781
E=O Wyckoff=a x=0.578220 y=0.402800 z=0.753600 TDS=0.01966025
E=O Wyckoff=a x=0.572390 y=0.612900 z=0.536900 TDS=0.01744946
E=O Wyckoff=a x=0.573930 y=0.616700 z=0.958100 TDS=0.01871277
E=O Wyckoff=a x=0.979350 y=0.591100 z=0.899400 TDS=0.03371457
E=O Wyckoff=a x=0.901080 y=0.432300 z=0.782100 TDS=0.02479245
E=O Wyckoff=a x=0.878420 y=0.670100 z=0.795300 TDS=0.02787176
E=O Wyckoff=a x=0.945330 y=0.585300 z=0.501400 TDS=0.02700324
E=O Wyckoff=a x=0.812270 y=0.868900 z=0.711900 TDS=0.01713363
E=O Wyckoff=a x=0.718110 y=0.984100 z=0.785600 TDS=0.01808112
E=O Wyckoff=a x=0.715830 y=0.762600 z=0.612600 TDS=0.02029191
E=O Wyckoff=a x=0.744080 y=0.787000 z=1.018800 TDS=0.01729155
E=K Wyckoff=a x=0.949990 y=0.901870 z=0.750000 TDS=0.01871277
E=K Wyckoff=a x=0.598680 y=0.865970 z=0.739500 TDS=0.02068669
E=K Wyckoff=a x=0.828250 y=0.136910 z=0.745300 TDS=0.01642302
E=K Wyckoff=a x=0.663940 y=0.224740 z=0.779600 TDS=0.02187104
E=K Wyckoff=a x=0.782280 y=0.494090 z=0.793300 TDS=0.01776529
E=K Wyckoff=a x=0.987340 y=0.252430 z=0.739900 TDS=0.01437014
E=H Wyckoff=a x=0.685000 y=0.622000 z=0.671000 TDS=0.02684532
E=H Wyckoff=a x=0.980000 y=0.530000 z=0.493000 TDS=0.04500540
E=H Wyckoff=a x=0.843000 y=0.803000 z=0.710000 TDS=0.06869245

File: autoXRD/dara/data/BGMN-Templates/Structures/Phosphate/K3PO4.str
PHASE=K3PO4 // 04-013-6916
Reference=04-013-6916 //
Formula=K3_(_P_O4_) //
SpacegroupNo=62 Setting=1 HermannMauguin=P2_1/n2_1/m2_1/a Lattice=Orthorhombic //
PARAM=A=1.123770_1.112532^1.135008 PARAM=B=0.810460_0.802355^0.818565 PARAM=C=0.592270_0.586347^0.598193  //
RP=4 k1=0 k2=0 PARAM=B1=0_0^0.01 GEWICHT=SPHAR0 //
GOAL:K3PO4=GEWICHT*ifthenelse(ifdef(d),exp(my*d*3/4),1) //
E=K Wyckoff=d x=0.643300 y=0.991100 z=0.195800 TDS=0.03158273
E=K Wyckoff=c x=0.429500 y=0.250000 z=0.359900 TDS=0.03184329
E=P Wyckoff=c x=0.615700 y=0.250000 z=0.782300 TDS=0.02210791
E=O Wyckoff=c x=0.009900 y=0.250000 z=0.553500 TDS=0.03079317
E=O Wyckoff=c x=0.231100 y=0.250000 z=0.580800 TDS=0.02816390
E=O Wyckoff=d x=0.611100 y=0.096200 z=0.634900 TDS=0.03448045

File: autoXRD/dara/data/BGMN-Templates/Structures/Phosphate/K4P2O8.str
PHASE=K4P2O8 // 04-016-5816
Reference=04-016-5816 //
Formula=K4_(_P2_O8_) //
SpacegroupNo=14 HermannMauguin=P12_1/c1 Setting=14 //
PARAM=A=0.590410_0.584506^0.596314 PARAM=B=1.025400_1.015146^1.035654 PARAM=C=0.735600_0.728244^0.742956  //
PARAM=BETA=99.050000_98.059500^100.040500  //
RP=4 k1=0 k2=0 PARAM=B1=0_0^0.01 GEWICHT=SPHAR0 //
GOAL:K4P2O8=GEWICHT*ifthenelse(ifdef(d),exp(my*d*3/4),1) //
E=K Wyckoff=e x=0.764080 y=0.732310 z=0.025860 TDS=0.01879173
E=K Wyckoff=e x=0.747840 y=0.084450 z=0.173100 TDS=0.02313435
E=P Wyckoff=e x=0.722550 y=0.424470 z=0.218830 TDS=0.01413327
E=O Wyckoff=e x=0.609100 y=0.462200 z=0.000000 TDS=0.01926547
E=O Wyckoff=e x=0.543600 y=0.346000 z=0.293800 TDS=0.02131835
E=O Wyckoff=e x=0.927500 y=0.349300 z=0.182600 TDS=0.02471349
E=O Wyckoff=e x=0.772600 y=0.552400 z=0.317400 TDS=0.02226583

File: autoXRD/dara/data/BGMN-Templates/Structures/Phosphate/KPO3.str
PHASE=KPO3 // 04-009-8782
Reference=04-009-8782 //
Formula=K_P_O3 //
SpacegroupNo=14 Setting=2 HermannMauguin=P12_1/a1 //
PARAM=A=1.402000_1.387980^1.416020 PARAM=B=0.454000_0.449460^0.458540 PARAM=C=1.028000_1.017720^1.038280  //
PARAM=BETA=101.500000_100.485000^102.515000  //
RP=4 k1=0 k2=0 PARAM=B1=0_0^0.01 GEWICHT=SPHAR0 //
GOAL:KPO3=GEWICHT*ifthenelse(ifdef(d),exp(my*d*3/4),1) //
E=O Wyckoff=e x=0.113000 y=0.730000 z=0.916000 TDS=0.005000000
E=P Wyckoff=e x=0.153000 y=0.202000 z=0.690000 TDS=0.005000000
E=O Wyckoff=e x=0.167000 y=0.300000 z=0.555000 TDS=0.005000000
E=O Wyckoff=e x=0.062000 y=0.388000 z=0.725000 TDS=0.005000000
E=O Wyckoff=e x=0.103000 y=0.886000 z=0.677000 TDS=0.005000000
E=K Wyckoff=e x=0.130000 y=0.767000 z=0.397000 TDS=0.005000000
E=K Wyckoff=e x=0.170000 y=0.227000 z=0.067000 TDS=0.005000000
E=P Wyckoff=e x=0.055000 y=0.704000 z=0.784000 TDS=0.005000000
E=O Wyckoff=e x=0.051000 y=0.240000 z=0.237000 TDS=0.005000000
E=O Wyckoff=e x=0.237000 y=0.231000 z=0.798000 TDS=0.005000000

File: autoXRD/dara/data/BGMN-Templates/Structures/Phosphate/Li3PO4-beta.str
PHASE=betaLi3PO4 // 04-006-9491
Reference=04-006-9491 //
Formula=Li3_P_O4 //
SpacegroupNo=31 Setting=1 HermannMauguin=Pmn2_1 Lattice=Orthorhombic //
PARAM=A=0.611900_0.605781^0.618019 PARAM=B=0.523800_0.518562^0.529038 PARAM=C=0.488200_0.483318^0.493082  //
RP=4 k1=0 k2=0 PARAM=B1=0_0^0.01 GEWICHT=SPHAR0 //
GOAL:betaLi3PO4=GEWICHT*ifthenelse(ifdef(d),exp(my*d*3/4),1) //
E=LI Wyckoff=b x=0.252200 y=0.174200 z=0.491900 TDS=0.09
E=LI Wyckoff=a x=0.000000 y=0.653300 z=0.500500 TDS=0.09
E=P Wyckoff=a x=0.000000 y=0.327700 z=0.000000 TDS=0.04
E=O Wyckoff=b x=0.243500 y=0.164600 z=0.119900 TDS=0.06
E=O Wyckoff=a x=0.000000 y=0.322500 z=0.641100 TDS=0.06
E=O Wyckoff=a x=0.000000 y=0.647400 z=0.125500 TDS=0.06

File: autoXRD/dara/data/BGMN-Templates/Structures/Phosphate/Li3PO4-gamma.str
PHASE=gammaLi3PO4 // COD9012204
Formula=Li3_O4_P //
SpacegroupNo=62 Setting=2 HermannMauguin=P2_1/m2_1/n2_1/b Lattice=Orthorhombic //
PARAM=A=0.611130_0.605019^0.617241 PARAM=B=1.046120_1.035659^1.056581 PARAM=C=0.492080_0.487159^0.497001  //
RP=4 k1=0 k2=0 PARAM=B1=0_0^0.01 GEWICHT=SPHAR0 //
GOAL:gammaLi3PO4=GEWICHT*ifthenelse(ifdef(d),exp(my*d*3/4),1) //
E=LI Wyckoff=d x=0.50160000 y=0.16270000 z=0.30080000 TDS=0.00860629
E=LI Wyckoff=c x=0.75000000 y=0.42460000 z=0.20450000 TDS=0.00868525
E=P Wyckoff=c x=0.25000000 y=0.41150000 z=0.30790000 TDS=0.00307932
E=O Wyckoff=d x=0.04410000 y=0.34180000 z=0.20540000 TDS=0.00473741
E=O Wyckoff=c x=0.25000000 y=0.05030000 z=0.29280000 TDS=0.00536906
E=O Wyckoff=c x=0.75000000 y=0.08960000 z=0.12230000 TDS=0.00442158

File: autoXRD/dara/data/BGMN-Templates/Structures/Phosphate/MCPA.str
PHASE=MCPA // 04-009-2424
Formula=Ca_H4_(PO4)2 //
SpacegroupNo=2 HermannMauguin=P-1 //
PARAM=A=0.7558_0.7482^0.7633 PARAM=B=0.8253_0.8171^0.8336 PARAM=C=0.5550_0.5495^0.5606  // 
PARAM=ALPHA=109.87_108.77^110.97 PARAM=BETA=93.68_92.74^94.62 PARAM=GAMMA=109.15_108.06^110.24  // 
RP=4 k1=0 k2=0 PARAM=B1=0_0^0.01 GEWICHT=SPHAR4 //
GOAL=GrainSize(1,1,1) //
GOAL:MCPA=GEWICHT*ifthenelse(ifdef(d),exp(my*d*3/4),1)
E=CA Wyckoff=i x=0.3139 y=0.4190 z=0.1877 TDS=0.00966958
E=P Wyckoff=i x=0.2569 y=0.1596 z=0.5171 TDS=0.01066970
E=H Wyckoff=i x=-0.0152 y=0.0123 z=0.2370 TDS=0.01800216
E=O Wyckoff=i x=0.1802 y=0.1888 z=0.7671 TDS=0.00900371
E=O Wyckoff=i x=0.6411 y=0.1126 z=0.1610 TDS=0.01133031
E=O Wyckoff=i x=0.1035 y=0.1237 z=0.2795 TDS=0.01099869
E=H Wyckoff=g x=0.0000 y=0.5000 z=0.5000 TDS=0.02166576
E=P Wyckoff=i x=0.7356 y=0.3116 z=0.1710 TDS=0.00833258
E=O Wyckoff=i x=0.9167 y=0.3234 z=0.0351 TDS=0.01266468
E=H Wyckoff=i x=0.3239 y=-0.0622 z=0.5860 TDS=0.02400025
E=H Wyckoff=i x=0.8820 y=0.2330 z=-0.1400 TDS=0.02866659
E=O Wyckoff=i x=0.6026 y=0.3708 z=0.0403 TDS=0.01166456
E=H Wyckoff=d x=0.5000 y=0.0000 z=0.0000 TDS=0.02666636
E=O Wyckoff=i x=0.2906 y=-0.0270 z=0.4384 TDS=0.01300156
E=O Wyckoff=i x=0.4259 y=0.3189 z=0.5122 TDS=0.00899845
E=O Wyckoff=i x=0.8261 y=0.4407 z=0.4553 TDS=0.00899845

File: autoXRD/dara/data/BGMN-Templates/Structures/Phosphate/MCPM.str
PHASE=MCPM // 04-011-3010
Formula=Ca_H4_(PO4)2_(H2O) //
SpacegroupNo=2 HermannMauguin=P-1 //
PARAM=A=0.5626_0.5570^0.5682 PARAM=B=1.1889_1.1770^1.2008 PARAM=C=0.6473_0.6408^0.6538  // 
PARAM=ALPHA=98.63_97.65^99.62 PARAM=BETA=118.20_117.02^119.38 PARAM=GAMMA=83.34_82.51^84.18  // 
RP=4 k1=0 k2=0 PARAM=B1=0_0^0.01 GEWICHT=SPHAR4 //
GOAL=GrainSize(1,1,1) //
GOAL:MCPM=GEWICHT*ifthenelse(ifdef(d),exp(my*d*3/4),1)
E=CA Wyckoff=i x=0.7333 y=0.1028 z=0.7728 TDS=0.01055390
E=P Wyckoff=i x=0.7458 y=0.0975 z=0.2769 TDS=0.00994856
E=P Wyckoff=i x=0.3486 y=0.3726 z=0.6129 TDS=0.01231727
E=O Wyckoff=i x=0.5814 y=0.0332 z=0.3406 TDS=0.01447542
E=O Wyckoff=i x=0.9166 y=0.0338 z=0.1730 TDS=0.01473861
E=O Wyckoff=i x=0.9212 y=0.1722 z=0.5149 TDS=0.01613351
E=O Wyckoff=i x=0.5646 y=0.1809 z=0.0863 TDS=0.01863381
E=O Wyckoff=i x=0.3803 y=0.2455 z=0.6029 TDS=0.01489652
E=O Wyckoff=i x=0.1903 y=0.4130 z=0.7590 TDS=0.02668741
E=O Wyckoff=i x=0.6349 y=0.4213 z=0.7571 TDS=0.02300276
E=O Wyckoff=i x=0.1990 y=0.4188 z=0.3759 TDS=0.01639670
E=O Wyckoff=i x=0.0625 y=0.2525 z=-0.0031 TDS=0.01639670
E=H Wyckoff=i x=0.1023 y=0.1955 z=0.5408 TDS=0.02237110
E=H Wyckoff=i x=0.3814 y=0.2051 z=0.0657 TDS=0.02473981
E=H Wyckoff=i x=0.0702 y=0.4817 z=0.7140 TDS=0.03947842
E=H Wyckoff=i x=0.6745 y=0.4874 z=0.7047 TDS=0.02921403
E=H Wyckoff=i x=0.0855 y=0.3021 z=0.1390 TDS=0.03237230
E=H Wyckoff=i x=0.0285 y=0.3064 z=0.8878 TDS=0.03658333

File: autoXRD/dara/data/BGMN-Templates/Structures/Phosphate/Mg2P2O7-35Hydrate.str
PHASE=MagnesiumPhosphateHydrate // 04-012-6989
Reference=04-012-6989 //
Formula=Mg2_(_P2_O7_)_(_H2_O_)3.5 //
SpacegroupNo=14 Setting=1 HermannMauguin=P12_1/c1 //
PARAM=A=1.093170_1.082238^1.104102 PARAM=B=0.805578_0.797522^0.813634 PARAM=C=0.927740_0.918463^0.937017  //
PARAM=BETA=90.201000_89.298990^91.103010  //
RP=4 k1=0 k2=0 PARAM=B1=0_0^0.01 GEWICHT=SPHAR0 //
GOAL:MagnesiumPhosphateHydrate=GEWICHT*ifthenelse(ifdef(d),exp(my*d*3/4),1) //
E=P Wyckoff=e x=0.095440 y=0.694900 z=0.229000 TDS=0.00789568
E=P Wyckoff=e x=0.754040 y=0.920100 z=0.184100 TDS=0.01105396
E=MG Wyckoff=b x=0.500000 y=0.000000 z=0.000000 TDS=0.00868525
E=MG Wyckoff=a x=0.000000 y=0.500000 z=0.500000 TDS=0.01184353
E=MG Wyckoff=e x=0.895600 y=0.853900 z=0.475400 TDS=0.00631655
E=O Wyckoff=e x=0.221800 y=0.613100 z=0.278800 TDS=0.01026439
E=O Wyckoff=e x=0.013700 y=0.703600 z=0.359900 TDS=0.01026439
E=O Wyckoff=e x=0.123300 y=0.864000 z=0.162100 TDS=0.01026439
E=O Wyckoff=e x=0.036200 y=0.579400 z=0.117800 TDS=0.01026439
E=O Wyckoff=e x=0.757700 y=0.827000 z=0.325000 TDS=0.01026439
E=O Wyckoff=e x=0.854000 y=0.871900 z=0.084400 TDS=0.01026439
E=O Wyckoff=e x=0.631100 y=0.910300 z=0.121100 TDS=0.01026439
E=O Wyckoff=e x=0.765900 y=0.978700 z=0.611100 TDS=0.01579137
E=O Wyckoff=e x=0.383100 y=0.818100 z=0.093400 TDS=0.01579137
E=O Wyckoff=e x=0.546900 y=0.671300 z=0.334800 TDS=0.01579137
E=O(0.5000) Wyckoff=e x=0.511500 y=0.995300 z=0.548900 TDS=0.03158273

File: autoXRD/dara/data/BGMN-Templates/Structures/Phosphate/Mg2P2O7.str
PHASE=Mg2P2O7 // 01-079-8259
Reference=01-079-8259 //
Formula=Mg2_(_P2_O7_) //
SpacegroupNo=14 Setting=1 HermannMauguin=P12_1/c1 //
PARAM=A=0.694430_0.687486^0.701374 PARAM=B=0.828610_0.820324^0.836896 PARAM=C=0.904380_0.895336^0.913424  //
PARAM=BETA=113.816000_112.677840^114.954160  //
RP=4 k1=0 k2=0 PARAM=B1=0_0^0.01 GEWICHT=SPHAR0 //
GOAL:Mg2P2O7=GEWICHT*ifthenelse(ifdef(d),exp(my*d*3/4),1) //
E=MG Wyckoff=e x=0.350400 y=0.058400 z=0.023300 TDS=0.01000000
E=MG Wyckoff=e x=0.116200 y=0.929800 z=0.005600 TDS=0.01000000
E=P Wyckoff=e x=0.471300 y=0.732700 z=0.210600 TDS=0.01000000
E=P Wyckoff=e x=0.235900 y=0.274000 z=0.200800 TDS=0.02000000
E=O Wyckoff=e x=0.125900 y=0.333800 z=0.226100 TDS=0.02000000
E=O Wyckoff=e x=0.187000 y=0.735500 z=0.141100 TDS=0.02000000
E=O Wyckoff=e x=0.438800 y=0.238500 z=0.140000 TDS=0.02000000
E=O Wyckoff=e x=0.223800 y=0.107300 z=0.119700 TDS=0.02000000
E=O Wyckoff=e x=0.489000 y=0.592200 z=0.105600 TDS=0.02000000
E=O Wyckoff=e x=0.258400 y=0.408800 z=0.105400 TDS=0.02000000
E=O Wyckoff=e x=0.443600 y=0.888000 z=0.128800 TDS=0.02000000

File: autoXRD/dara/data/BGMN-Templates/Structures/Phosphate/NH42HPO4.str
PHASE=NH42HPO4 // 04-009-3766
Reference=04-009-3766 //
Formula=H_(_N_H4_)2_(_P_O4_) //
SpacegroupNo=14 Setting=1 HermannMauguin=P12_1/c1 Lattice=Monoclinic CellChoice=1 UniqueAxis=b //
PARAM=A=1.104300_1.093257^1.115343 PARAM=B=0.670000_0.663300^0.676700 PARAM=C=0.803100_0.795069^0.811131  //
PARAM=BETA=113.420000_112.285800^114.554200  //
RP=4 k1=0 PARAM=k2=0_0^0.0001 B1=ANISO^0.01 GEWICHT=SPHAR6 //
GOAL:NH42HPO4=GEWICHT*ifthenelse(ifdef(d),exp(my*d*3/4),1) //
GOAL=GrainSize(1,1,1) //
E=O Wyckoff=e x=0.203900 y=0.967800 z=0.227700 TDS=0.03365720
E=N Wyckoff=e x=0.451700 y=0.119000 z=0.160800 TDS=0.03385160
E=H Wyckoff=e x=0.418000 y=0.000000 z=0.115000 TDS=0.00000000
E=H Wyckoff=e x=0.513000 y=0.160000 z=0.115000 TDS=0.00000000
E=H Wyckoff=e x=0.392000 y=0.205000 z=0.127000 TDS=0.00000000
E=O Wyckoff=e x=0.138900 y=0.760200 z=0.440900 TDS=0.03033430
E=N Wyckoff=e x=0.121700 y=0.385700 z=0.262000 TDS=0.03047210
E=H Wyckoff=e x=0.043000 y=0.351000 z=0.197000 TDS=0.00000000
E=O Wyckoff=e x=0.264400 y=0.082300 z=0.539400 TDS=0.03167140
E=O Wyckoff=e x=0.376700 y=0.773500 z=0.484500 TDS=0.03721360
E=H Wyckoff=e x=0.179000 y=0.876000 z=0.137000 TDS=0.00000000
E=H Wyckoff=e x=0.496000 y=0.121000 z=0.285000 TDS=0.00000000
E=H Wyckoff=e x=0.170000 y=0.405000 z=0.186000 TDS=0.00000000
E=H Wyckoff=e x=0.125000 y=0.498000 z=0.315000 TDS=0.00000000
E=P Wyckoff=e x=0.249130 y=0.891100 z=0.430430 TDS=0.02190640
E=H Wyckoff=e x=0.161000 y=0.292000 z=0.348000 TDS=0.00000000

File: autoXRD/dara/data/BGMN-Templates/Structures/Phosphate/NH4H2PO4.str
PHASE=NH4H2PO4 // 01-085-0815
MineralName=Biphosphammite //
Formula=(NH4)_H2_(PO4) //
SpacegroupNo=122 HermannMauguin=I-42d //
PARAM=A=0.7500_0.7425^0.7575 PARAM=C=0.7549_0.7474^0.7625  // 
RP=4 k1=0 k2=0 PARAM=B1=0_0^0.01 GEWICHT=SPHAR4 //
GOAL=GrainSize(1,1,1) //
GOAL:NH4H2PO4=GEWICHT*ifthenelse(ifdef(d),exp(my*d*3/4),1)
E=P Wyckoff=a x=0.0000 y=0.0000 z=0.0000 TDS=0.01463070
E=N Wyckoff=b x=0.0000 y=0.0000 z=0.5000 TDS=0.02318436
E=O Wyckoff=e x=0.0843 y=0.1466 z=0.1151 TDS=0.02081565
E=H Wyckoff=e x=-0.0020 y=0.0890 z=0.5630 TDS=0.02799809
E=H(0.5000) Wyckoff=e x=0.2500 y=0.1500 z=0.1250 TDS=0.05000336

File: autoXRD/dara/data/BGMN-Templates/Structures/Phosphate/Na2HPO4.str
PHASE=Na2HPO4 // 04-010-0181
Formula=Na2_H_(PO4) //
SpacegropuNo=11 HermannMauguin=P12_1/m1 //
PARAM=A=0.5451_0.5396^0.5506 PARAM=B=0.6847_0.6779^0.6915 PARAM=C=0.5473_0.5418^0.5528  // 
PARAM=BETA=116.34_115.18^117.50  // 
RP=4 k1=0 k2=0 PARAM=B1=0_0^0.01 GEWICHT=SPHAR4 //
GOAL=GrainSize(1,1,1) //
GOAL:Na2HPO4=GEWICHT*ifthenelse(ifdef(d),exp(my*d*3/4),1)
E=NA Wyckoff=a x=0.0000 y=0.0000 z=0.0000 TDS=0.01329107
E=NA Wyckoff=e x=0.3876 y=0.2500 z=0.7757 TDS=0.02737170
E=H(0.5000) Wyckoff=f x=0.6496 y=0.4612 z=0.1081 TDS=0.02329227
E=P Wyckoff=e x=0.6623 y=0.2500 z=0.3822 TDS=0.00642182
E=O Wyckoff=e x=0.3525 y=0.2500 z=0.2144 TDS=0.01634406
E=O Wyckoff=e x=0.7701 y=0.2500 z=0.6875 TDS=0.01044862
E=O Wyckoff=f x=0.7842 y=0.4337 z=0.3001 TDS=0.01655462

File: autoXRD/dara/data/BGMN-Templates/Structures/Phosphate/NaCaPO4.str
PHASE=NaCaPO4 // 04-016-6900
Reference=04-016-6900 //
Formula=Na_Ca_(_P_O4_) //
MineralName=Buchwaldite
SpacegroupNo=33 Setting=6 HermannMauguin=Pn2_1a Lattice=Orthorhombic //
PARAM=A=2.039700_2.019303^2.060097 PARAM=B=0.541200_0.535788^0.546612 PARAM=C=0.916100_0.906939^0.925261  //
RP=4 k1=0 k2=0 PARAM=B1=0_0^0.01 GEWICHT=SPHAR0 //
GOAL:NaCaPO4=GEWICHT*ifthenelse(ifdef(d),exp(my*d*3/4),1) //
E=CA Wyckoff=a x=0.001100 y=0.260000 z=0.701100 TDS=0.00460000
E=CA Wyckoff=a x=0.167400 y=0.227800 z=0.794300 TDS=0.00550000
E=CA Wyckoff=a x=0.335600 y=0.205100 z=0.702300 TDS=0.00570000
E=NA Wyckoff=a x=0.055900 y=0.262400 z=0.071900 TDS=0.01140000
E=NA Wyckoff=a x=0.221600 y=0.221200 z=0.427700 TDS=0.01580000
E=NA Wyckoff=a x=0.392000 y=0.236800 z=0.070400 TDS=0.01020000
E=P Wyckoff=a x=0.407100 y=0.253900 z=0.414400 TDS=0.00500000
E=P Wyckoff=a x=0.240400 y=0.222600 z=0.081900 TDS=0.00360000
E=P Wyckoff=a x=0.076200 y=0.223800 z=0.409700 TDS=0.00220000
E=O Wyckoff=a x=0.333800 y=0.276100 z=0.441700 TDS=0.01340000
E=O Wyckoff=a x=0.445300 y=0.258800 z=0.558000 TDS=0.01650000
E=O Wyckoff=a x=0.424100 y=0.014000 z=0.334800 TDS=0.00930000
E=O Wyckoff=a x=0.428900 y=0.476900 z=0.319000 TDS=0.00450000
E=O Wyckoff=a x=0.169800 y=0.275800 z=0.062600 TDS=0.00800000
E=O Wyckoff=a x=0.275000 y=0.170500 z=0.933000 TDS=0.01110000
E=O Wyckoff=a x=0.253100 y=0.009300 z=0.188600 TDS=0.01210000
E=O Wyckoff=a x=0.271700 y=0.465000 z=0.154700 TDS=0.01430000
E=O Wyckoff=a x=0.001100 y=0.172000 z=0.443400 TDS=0.01350000
E=O Wyckoff=a x=0.107100 y=0.268600 z=0.562500 TDS=0.01280000
E=O Wyckoff=a x=0.103900 y=0.997400 z=0.344100 TDS=0.01390000
E=O Wyckoff=a x=0.083600 y=0.455300 z=0.315600 TDS=0.00520000

File: autoXRD/dara/data/BGMN-Templates/Structures/Phosphate/NaH2PO4.str
PHASE=NaH2PO4 // 04-010-3798
Formula=Na_H2_(PO4) //
SpacegroupNo=14 HermannMauguin=P12_1/c1 //
PARAM=A=0.6808_0.6708^0.6908 PARAM=B=1.3491_1.3391^1.3591 PARAM=C=0.7331_0.7231^0.7431 // 
PARAM=BETA=92.88_91.88^93.88  // 
RP=4 k1=0 k2=0 PARAM=B1=0_0^0.01 GEWICHT=SPHAR4 //
GOAL=GrainSize(1,1,1) //
GOAL:NaH2PO4=GEWICHT*ifthenelse(ifdef(d),exp(my*d*3/4),1)
E=NA Wyckoff=e x=0.8613 y=0.4005 z=0.0013 TDS=0.0177179
E=NA Wyckoff=e x=0.3541 y=0.3947 z=0.2673 TDS=0.0196366
E=P Wyckoff=e x=0.3304 y=0.3693 z=0.8576 TDS=0.0116777
E=P Wyckoff=e x=0.8275 y=0.3699 z=0.5123 TDS=0.0120488
E=O Wyckoff=e x=0.2475 y=0.2772 z=0.7672 TDS=0.0159019
E=O Wyckoff=e x=0.5223 y=0.3394 z=0.9777 TDS=0.0150018
E=O Wyckoff=e x=0.2026 y=0.4273 z=0.9756 TDS=0.0147649
E=O Wyckoff=e x=0.4081 y=0.4432 z=0.7093 TDS=0.0195655
E=O Wyckoff=e x=0.9221 y=0.2696 z=0.5796 TDS=0.0179627
E=O Wyckoff=e x=0.8523 y=0.4476 z=0.6615 TDS=0.0158466
E=O Wyckoff=e x=0.9314 y=0.404 z=0.3393 TDS=0.0165572
E=O Wyckoff=e x=0.6113 y=0.3471 z=0.4672 TDS=0.0146623
E=H Wyckoff=e x=0.5508 y=0.2665 z=0.9764 TDS=0.0247846
E=H Wyckoff=e x=0.4872 y=0.4055 z=0.621 TDS=0.0258584
E=H Wyckoff=e x=0.0544 y=0.2738 z=0.6527 TDS=0.0250767
E=H Wyckoff=e x=0.0074 y=0.471 z=0.3457 TDS=0.03073

File: autoXRD/dara/data/BGMN-Templates/Structures/Phosphate/NaPO3.str
PHASE=NaPO3 // 04-009-8784
Formula=Na_P_O3 //
SpacegroupNo=14 HermannMauguin=P12_1/n1 //
PARAM=A=1.212_1.202^1.222 PARAM=B=0.620_0.610^0.630 PARAM=C=0.699_0.689^0.701 // 
PARAM=BETA=92.00_91.00^93.00 // 
RP=4 k1=0 k2=0 PARAM=B1=0_0^0.01 GEWICHT=SPHAR4 //
GOAL=GrainSize(1,1,1) //
GOAL:NaPO3=GEWICHT*ifthenelse(ifdef(d),exp(my*d*3/4),1)
E=NA Wyckoff=e x=0.0060 y=0.379 z=0.764
E=P Wyckoff=e x=0.215 y=0.362 z=0.489
E=O Wyckoff=e x=0.217 y=0.231 z=0.286
E=O Wyckoff=e x=0.042 y=0.29 z=0.087
E=O Wyckoff=e x=0.056 y=0.978 z=0.314
E=O Wyckoff=e x=0.228 y=0.215 z=0.654
E=NA Wyckoff=e x=0.13 y=0.87 z=0.629
E=P Wyckoff=e x=0.111 y=0.125 z=0.182
E=O Wyckoff=e x=0.12 y=0.512 z=0.499
E=O Wyckoff=e x=0.173 y=0.987 z=0.021

File: autoXRD/dara/data/BGMN-Templates/Structures/Phosphate/OCP.str
PHASE=OCP // 04-013-3883
Formula=Ca8_H2_(PO4)6_(H2O)5
SpacegroupNo=2 HermannMauguin=P-1 //
PARAM=A=1.9692_1.94951^1.98889 PARAM=B=0.9523_0.942777^0.961823 PARAM=C=0.6835_0.676665^0.690335  // 
PARAM=ALPHA=90.15_89.2485^91.0515 PARAM=BETA=92.54_91.6146^93.4654 PARAM=GAMMA=108.65_107.564^109.737  // 
RP=4 k1=0 PARAM=k2=0_0^0.0001 B1=ANISO^0.01 GEWICHT=SPHAR4     //
GOAL=GrainSize(1,1,1) //
GOAL:OCP=GEWICHT*ifthenelse(ifdef(d),exp(my*d*3/4),1) //
E=CA Wyckoff=i x=0.0718 y=0.7944 z=0.0065 TDS=0.00640000
E=CA Wyckoff=i x=0.0708 y=0.8062 z=0.5043 TDS=0.00650000
E=CA Wyckoff=i x=0.3665 y=0.0352 z=0.0249 TDS=0.01120000
E=CA Wyckoff=i x=0.3637 y=0.8374 z=0.5345 TDS=0.01470000
E=CA Wyckoff=i x=0.1074 y=0.4502 z=0.7630 TDS=0.00810000
E=CA Wyckoff=i x=0.2014 y=0.6613 z=0.2767 TDS=0.01270000
E=CA Wyckoff=i x=0.2179 y=0.1298 z=0.7741 TDS=0.00620000
E=CA Wyckoff=i x=0.1150 y=0.2021 z=0.2625 TDS=0.00640000
E=P Wyckoff=i x=0.0430 y=0.4475 z=0.2584 TDS=0.00400000
E=P Wyckoff=i x=0.2079 y=0.7747 z=0.7782 TDS=0.00510000
E=P Wyckoff=i x=0.2351 y=0.0122 z=0.2790 TDS=0.00500000
E=P Wyckoff=i x=0.0562 y=0.0716 z=0.7592 TDS=0.00330000
E=P Wyckoff=i x=0.4904 y=0.8660 z=0.2635 TDS=0.01360000
E=P Wyckoff=i x=0.2995 y=0.4773 z=0.2507 TDS=0.01610000
E=O Wyckoff=i x=0.4206 y=0.2322 z=0.2606 TDS=0.03410000
E=O Wyckoff=i x=0.3492 y=0.2650 z=0.8330 TDS=0.01590000
E=O(0.5) Wyckoff=i x=0.3883 y=0.6787 z=0.7919 TDS=0.02970000
E=O(0.5) Wyckoff=i x=0.3526 y=0.6122 z=0.7251 TDS=0.01980000
E=O Wyckoff=i x=0.2189 y=0.3896 z=0.7788 TDS=0.02540000
E=O Wyckoff=i x=0.4699 y=0.4735 z=0.6781 TDS=0.08160000
E=O Wyckoff=i x=0.0639 y=0.3845 z=0.0729 TDS=0.00910000
E=O Wyckoff=i x=0.0742 y=0.3852 z=0.4343 TDS=0.01140000
E=O Wyckoff=i x=0.0698 y=0.6169 z=0.2630 TDS=0.00680000
E=O Wyckoff=i x=-0.0393 y=0.3900 z=0.2627 TDS=0.00900000
E=O Wyckoff=i x=0.1904 y=0.6677 z=0.6009 TDS=0.01390000
E=O Wyckoff=i x=0.1813 y=0.6783 z=0.9544 TDS=0.01140000
E=O Wyckoff=i x=0.1619 y=0.8783 z=0.7577 TDS=0.00890000
E=O Wyckoff=i x=0.2866 y=0.8671 z=0.7952 TDS=0.01260000
E=O Wyckoff=i x=0.2575 y=0.0921 z=0.0882 TDS=0.00930000
E=O Wyckoff=i x=0.2446 y=0.1276 z=0.4452 TDS=0.01260000
E=O Wyckoff=i x=0.1560 y=-0.0823 z=0.2657 TDS=0.01340000
E=O Wyckoff=i x=0.2818 y=-0.0874 z=0.3185 TDS=0.01300000
E=O Wyckoff=i x=0.1024 y=0.0973 z=0.5782 TDS=0.00920000
E=O Wyckoff=i x=0.1079 y=0.1070 z=0.9405 TDS=0.01000000
E=O Wyckoff=i x=0.0073 y=0.1669 z=0.7553 TDS=0.00740000
E=O Wyckoff=i x=0.0126 y=-0.0950 z=0.7603 TDS=0.00790000
E=O Wyckoff=i x=0.4856 y=0.7457 z=0.1025 TDS=0.05910000
E=O Wyckoff=i x=0.4796 y=0.7893 z=0.4625 TDS=0.02320000
E=O Wyckoff=i x=0.4301 y=0.9296 z=0.2313 TDS=0.01970000
E=O Wyckoff=i x=0.5652 y=0.9745 z=0.2531 TDS=0.02430000
E=O Wyckoff=i x=0.2200 y=0.4071 z=0.2121 TDS=0.02700000
E=O Wyckoff=i x=0.3266 y=0.3831 z=0.4044 TDS=0.02370000
E=O Wyckoff=i x=0.3393 y=0.4800 z=0.0664 TDS=0.07430000
E=O Wyckoff=i x=0.3135 y=0.6308 z=0.3325 TDS=0.02980000
E=H Wyckoff=i x=0.4590 y=0.7800 z=0.0090 TDS=0.03500000
E=H Wyckoff=i x=0.2990 y=0.2850 z=0.4180 TDS=0.03500000
E=H Wyckoff=i x=0.4010 y=0.3070 z=0.2920 TDS=0.03500000
E=H Wyckoff=i x=0.4530 y=0.2160 z=0.3840 TDS=0.03500000
E=H Wyckoff=i x=0.3500 y=0.3290 z=0.9010 TDS=0.03500000
E=H Wyckoff=i x=0.3860 y=0.3030 z=0.7690 TDS=0.03500000
E=H Wyckoff=i x=0.3650 y=0.5840 z=0.8770 TDS=0.03500000
E=H(0.5) Wyckoff=i x=0.4210 y=0.6320 z=0.6730 TDS=0.03500000
E=H Wyckoff=i x=0.3650 y=0.5840 z=0.8770 TDS=0.03500000
E=H(0.5) Wyckoff=i x=0.3330 y=0.5390 z=0.6350 TDS=0.03500000
E=H Wyckoff=i x=0.2540 y=0.4560 z=0.7400 TDS=0.03500000
E=H Wyckoff=i x=0.2300 y=0.3870 z=0.9040 TDS=0.03500000
E=H Wyckoff=i x=0.4930 y=0.4340 z=0.8080 TDS=0.03500000
E=H Wyckoff=i x=0.4940 y=0.5780 z=0.7890 TDS=0.03500000

File: autoXRD/dara/data/BGMN-Templates/Structures/Phosphate/P2O5-o.str
PHASE=P2O5ortho // 04-007-2296
Reference=PDF-04-007-2296 //
Formula=P2_O5 //
SpacegroupNo=43 HermannMauguin=Fdd2 Setting=1 Lattice=Orthorhombic //
PARAM=A=1.6314_1.62^1.64 PARAM=B=0.8115_0.80^0.82 PARAM=C=0.5265_0.51^0.54  //
RP=4 k1=0 PARAM=k2=0_0^0.0001 B1=ANISO^0.01 GEWICHT=SPHAR6 //
GOAL=GrainSize(1,1,1) //
GOAL:P2O5ortho=GEWICHT*ifthenelse(ifdef(d),exp(my*d*3/4),1) //
E=P Wyckoff=b x=0.17477 y=0.16940 z=0.00000 TDS=0.0055033
E=O Wyckoff=b x=0.19398 y=0.08499 z=0.23409 TDS=0.0124199
E=O Wyckoff=b x=0.11341 y=0.31958 z=0.02563 TDS=0.0080299
E=O Wyckoff=a x=0.25000 y=0.25000 z=0.85663 TDS=0.0080299

File: autoXRD/dara/data/BGMN-Templates/Structures/Phosphate/P2O5-o2.str
PHASE=P2O5ortho2 // 04-005-4669
Reference=PDF-04-005-4669 //
Formula=P2_O5 //
SpacegroupNo=62 HermannMauguin=P2_1/n2_1/a2_1/m Setting=6 Lattice=Orthorhombic //
PARAM=A=0.9230_0.91^0.93 PARAM=B=0.7180_0.70^0.73 PARAM=C=0.4940_0.48^0.51  //
RP=4 k1=0 PARAM=k2=0_0^0.0001 B1=ANISO^0.01 GEWICHT=SPHAR6 //
GOAL=GrainSize(1,1,1) //
GOAL:P2O5ortho2=GEWICHT*ifthenelse(ifdef(d),exp(my*d*3/4),1) //
E=P Wyckoff=c x=0.2440 y=0.2880 z=0.25 TDS=0.02
E=P Wyckoff=c x=-0.098 y=-0.156 z=0.25 TDS=0.02
E=O Wyckoff=c x=-0.219 y=-0.011 z=0.25 TDS=0.02
E=O Wyckoff=c x=-0.142 y=0.3460 z=0.25 TDS=0.02
E=O Wyckoff=c x=0.0550 y=-0.089 z=0.25 TDS=0.02
E=O Wyckoff=d x=0.1360 y=0.2820 z=0.00 TDS=0.02

File: autoXRD/dara/data/BGMN-Templates/Structures/Phosphate/P2O5-r.str
PHASE=P2O5rhombo // 04-007-2237
Reference=PDF-04-007-2237 //
Formula=P2_O5 //
SpacegroupNo=161 HermannMauguin=R3c Setting=1 Lattice=Trigonal UniqueAxis=c //
PARAM=A=1.0304_0.9304^1.1304 PARAM=C=1.3510_1.3410^1.3610  //
RP=4 k1=0 PARAM=k2=0_0^0.0001 B1=ANISO^0.01 GEWICHT=SPHAR6 //
GOAL=GrainSize(1,1,1) //
GOAL:P2O5rhombo=GEWICHT*ifthenelse(ifdef(d),exp(my*d*3/4),1) //
E=P Wyckoff=a x=0.00000 y=0.00000 z=0.13000 TDS=0.027477
E=P Wyckoff=b x=0.85140 y=0.01480 z=0.96110 TDS=0.0251872
E=O Wyckoff=a x=0.00000 y=0.00000 z=0.23610 TDS=0.0496638
E=O Wyckoff=b x=0.98500 y=0.85450 z=0.07850 TDS=0.0273191
E=O Wyckoff=b x=0.85510 y=0.86820 z=0.92920 TDS=0.0251083
E=O Wyckoff=b x=-0.0270 y=0.70000 z=-0.0741 TDS=0.0416892

File: autoXRD/dara/data/BGMN-Templates/Structures/Phosphate/Sr2P2O7-alpha.str
PHASE=alphaSr2P2O7 // 04-013-9357
Reference=04-013-9357 //
Formula=Sr2_(_P2_O7_) //
SpacegroupNo=62 Setting=1 HermannMauguin=P2_1/n2_1/m2_1/a Lattice=Orthorhombic //
PARAM=A=0.891040_0.882130^0.899950 PARAM=B=0.540350_0.534946^0.545754 PARAM=C=1.310540_1.297435^1.323645  //
RP=4 k1=0 k2=0 PARAM=B1=0_0^0.01 GEWICHT=SPHAR0 //
GOAL:alphaSr2P2O7=GEWICHT*ifthenelse(ifdef(d),exp(my*d*3/4),1) //
E=SR Wyckoff=c x=0.124400 y=0.250000 z=0.087100 TDS=0.00420000
E=SR Wyckoff=c x=0.172400 y=0.250000 z=0.760400 TDS=0.00290000
E=P Wyckoff=c x=0.031000 y=0.250000 z=0.318600 TDS=0.00180000
E=P Wyckoff=c x=0.275600 y=0.250000 z=0.465300 TDS=0.00250000
E=O Wyckoff=c x=0.366600 y=0.250000 z=0.165200 TDS=0.00980000
E=O Wyckoff=c x=0.104700 y=0.250000 z=0.431700 TDS=0.00510000
E=O Wyckoff=c x=0.272500 y=0.250000 z=0.579000 TDS=0.00780000
E=O Wyckoff=d x=0.416700 y=0.979700 z=0.764500 TDS=0.00980000
E=O Wyckoff=d x=0.148600 y=0.977500 z=0.924100 TDS=0.01020000

File: autoXRD/dara/data/BGMN-Templates/Structures/Phosphate/Sr3P2O8.str
PHASE=Sr3P2O8 // 04-015-1777
Reference=04-015-1777 //
Formula=Sr3_(_P_O4_)2 //
SpacegroupNo=166 Setting=1 HermannMauguin=R-32/m Lattice=Trigonal UniqueAxis=c //
PARAM=A=0.539750_0.534352^0.545148 PARAM=C=1.981800_1.961982^2.001618  //
RP=4 k1=0 PARAM=k2=0_0^0.0001 B1=ANISO^0.01 GEWICHT=SPHAR6 //
GOAL:Sr3P2O8=GEWICHT*ifthenelse(ifdef(d),exp(my*d*3/4),1) //
GOAL=GrainSize(1,1,1) //
E=SR Wyckoff=a x=0.000000 y=0.000000 z=0.000000 TDS=0.00600000
E=SR Wyckoff=c x=0.000000 y=0.000000 z=0.793300 TDS=0.00340000
E=P Wyckoff=c x=0.000000 y=0.000000 z=0.593300 TDS=0.00520000
E=O Wyckoff=c x=0.000000 y=0.000000 z=0.670900 TDS=0.00380000
E=O Wyckoff=h x=0.489000 y=0.511000 z=0.233600 TDS=0.00380000

File: autoXRD/dara/data/BGMN-Templates/Structures/Phosphate/SrHPO4-alpha.str
PHASE=alphaSrHPO4 // 04-001-1624
Formula=Sr_H_P_O4 //
Reference=COD_1008031
SpacegroupNo=2 Setting=1 HermannMauguin=P-1 Lattice=Triclinic //
PARAM=A=0.718400_0.711216^0.725584 PARAM=B=0.679000_0.672210^0.685790 PARAM=C=0.725600_0.718344^0.732856  //
PARAM=ALPHA=94.680000_93.733200^95.626800 PARAM=BETA=104.970000_103.920300^106.019700 PARAM=GAMMA=88.770000_87.882300^89.657700  //
RP=4 k1=0 PARAM=k2=0_0^0.0001 B1=ANISO^0.01 GEWICHT=SPHAR4 //
GOAL=GrainSize(1,1,1) //
GOAL:alphaSrHPO4=GEWICHT*ifthenelse(ifdef(d),exp(my*d*3/4),1) //
E=SR Wyckoff=i x=0.28890000 y=0.44760000 z=0.25190000 
E=SR Wyckoff=i x=0.18030000 y=0.84320000 z=0.68360000 
E=P Wyckoff=i x=0.79150000 y=0.62660000 z=0.28900000
E=P Wyckoff=i x=0.29870000 y=0.94980000 z=0.21290000
E=O Wyckoff=i x=0.86470000 y=0.80930000 z=0.41700000
E=O Wyckoff=i x=0.65320000 y=0.50860000 z=0.36750000
E=O Wyckoff=i x=0.67470000 y=0.69280000 z=0.08420000 
E=O Wyckoff=i x=0.94870000 y=0.49130000 z=0.24610000 
E=O Wyckoff=i x=0.10370000 y=0.06460000 z=0.15700000 
E=O Wyckoff=i x=0.32520000 y=0.81640000 z=0.04440000 
E=O Wyckoff=i x=0.45540000 y=0.10580000 z=0.28120000 
E=O Wyckoff=i x=0.29670000 y=0.81700000 z=0.37440000 
// E=H(2.0000) Wyckoff=i x=-1.00000000 y=-1.00000000 z=-1.00000000

File: autoXRD/dara/data/BGMN-Templates/Structures/Phosphate/SrHPO4-gamma.str
PHASE=gammaSrHPO4 // 04-009-1792
Formula=Sr_(HPO4) //
Reference=COD_1004016
Reference=amscd_0013992
SpacegroupNo=61 Setting=3 HermannMauguin=P2_1/b2_1/c2_1/a Lattice=Orthorhombic //
PARAM=A=0.813100_0.804969^0.821231 PARAM=B=0.925800_0.916542^0.935058 PARAM=C=1.808400_1.790316^1.826484  //
RP=4 k1=0 PARAM=k2=0_0^0.0001 B1=ANISO^0.01 GEWICHT=SPHAR4 //
GOAL=GrainSize(1,1,1) //
GOAL:gammaSrHPO4=GEWICHT*ifthenelse(ifdef(d),exp(my*d*3/4),1) //
E=SR Wyckoff=c x=0.12440000 y=0.32130000 z=0.12536000 TDS=0.00821151
E=SR Wyckoff=c x=0.86913000 y=0.68210000 z=0.11737000 TDS=0.00794832
E=P Wyckoff=c x=0.25100000 y=0.07700000 z=0.00370000 TDS=0.00702716
E=P Wyckoff=c x=0.52270000 y=0.47900000 z=0.20570000 TDS=0.00676397
E=O Wyckoff=c x=0.09030000 y=0.16320000 z=0.00420000 TDS=0.00847470
E=O Wyckoff=c x=0.34500000 y=0.10130000 z=0.07540000 TDS=0.01136978
E=O Wyckoff=c x=0.34720000 y=0.10740000 z=-0.06630000 TDS=0.01131715
E=O Wyckoff=c x=0.20640000 y=-0.09040000 z=0.00100000 TDS=0.00910636
E=O Wyckoff=c x=0.57930000 y=0.62030000 z=0.17180000 TDS=0.01252782
E=O Wyckoff=c x=0.67540000 y=0.37420000 z=0.22130000 TDS=0.01121187
E=O Wyckoff=c x=0.44840000 y=0.50190000 z=0.28280000 TDS=0.01110659
E=O Wyckoff=c x=0.41400000 y=0.38770000 z=0.15710000 TDS=0.00860629
E=H Wyckoff=c x=0.09700000 y=0.90000000 z=0.00900000 TDS=0.03158273
E=H Wyckoff=c x=0.76000000 y=0.42000000 z=0.21500000 TDS=0.06316547

File: autoXRD/dara/data/BGMN-Templates/Structures/Phosphate/SrMgP2O7.str
PHASE=SrMgP2O7 // 01-070-9667
Reference=01-070-9667 //
Formula=Sr_Mg_(_P2_O7_) //
SpacegroupNo=14 Setting=8 HermannMauguin=P12_1/n1 //
PARAM=A=0.530460_0.525155^0.535765 PARAM=B=0.830530_0.822225^0.838835 PARAM=C=1.270000_1.257300^1.282700  //
PARAM=BETA=90.502000_89.596980^91.407020  //
RP=4 k1=0 k2=0 PARAM=B1=0_0^0.01 GEWICHT=SPHAR0 //
GOAL:SrMgP2O7=GEWICHT*ifthenelse(ifdef(d),exp(my*d*3/4),1) //
E=SR Wyckoff=e x=0.050950 y=0.870760 z=0.293040 TDS=0.01000000
E=O Wyckoff=e x=0.069300 y=0.158700 z=0.415600 TDS=0.02000000
E=O Wyckoff=e x=0.255400 y=0.141200 z=0.053900 TDS=0.02000000
E=O Wyckoff=e x=0.294900 y=0.130700 z=0.245400 TDS=0.02000000
E=P Wyckoff=e x=0.303770 y=0.314100 z=0.017070 TDS=0.01000000
E=O Wyckoff=e x=0.315100 y=0.421600 z=0.107100 TDS=0.02000000
E=MG Wyckoff=e x=0.331900 y=0.663100 z=0.122600 TDS=0.01000000
E=P Wyckoff=e x=0.400290 y=0.059800 z=0.166790 TDS=0.01000000
E=O Wyckoff=e x=0.562900 y=0.313300 z=0.002200 TDS=0.02000000
E=O Wyckoff=e x=0.669100 y=0.390200 z=0.348600 TDS=0.02000000
E=O Wyckoff=e x=0.691500 y=0.097100 z=0.207100 TDS=0.02000000

File: autoXRD/dara/data/BGMN-Templates/Structures/Phosphate/SrP2O6.str
PHASE=SrP2O6 // 04-011-9665
Reference=04-011-9665 //
Formula=Sr_P2_O6 //
SpacegroupNo=4 Setting=1 HermannMauguin=P12_11 Lattice=Monoclinic UniqueAxis=b //
PARAM=A=0.736210_0.728848^0.743572 PARAM=B=1.868880_1.850191^1.887569 PARAM=C=0.735650_0.728293^0.743006  //
PARAM=BETA=90.130000_89.228700^91.031300  //
RP=4 k1=0 PARAM=k2=0_0^0.0001 B1=ANISO^0.01 GEWICHT=SPHAR6 //
GOAL:SrP2O6=GEWICHT*ifthenelse(ifdef(d),exp(my*d*3/4),1) //
GOAL=GrainSize(1,1,1) //
E=SR Wyckoff=a x=0.005900 y=0.269500 z=0.997600 TDS=0.01737840
E=SR Wyckoff=a x=0.503800 y=0.517450 z=0.496200 TDS=0.00998804
E=SR Wyckoff=a x=0.004900 y=0.643410 z=0.504200 TDS=0.00900897
E=SR Wyckoff=a x=0.505200 y=0.393360 z=0.995100 TDS=0.00829836
E=P Wyckoff=a x=0.999100 y=0.440500 z=0.028200 TDS=0.01752842
E=O Wyckoff=a x=0.851800 y=0.395200 z=0.963100 TDS=0.01026439
E=O Wyckoff=a x=0.177900 y=0.411400 z=0.043000 TDS=0.01816007
E=O Wyckoff=a x=0.932800 y=0.453600 z=0.233800 TDS=0.02684532
E=P Wyckoff=a x=0.991000 y=0.470500 z=0.440800 TDS=0.00671133
E=O Wyckoff=a x=0.836800 y=0.510500 z=0.530000 TDS=0.02052878
E=O Wyckoff=a x=0.165200 y=0.510500 z=0.450000 TDS=0.01894964
E=O Wyckoff=a x=0.029000 y=0.893800 z=0.474000 TDS=0.02210791
E=P Wyckoff=a x=0.949700 y=0.816600 z=0.500200 TDS=0.01192248
E=O Wyckoff=a x=0.953000 y=0.779800 z=0.329900 TDS=0.02447662
E=O Wyckoff=a x=0.035000 y=0.783200 z=0.657800 TDS=0.02368705
E=O Wyckoff=a x=0.248700 y=0.334700 z=0.420100 TDS=0.02447662
E=P Wyckoff=a x=0.451300 y=0.345800 z=0.496500 TDS=0.01073813
E=O Wyckoff=a x=0.464000 y=0.395300 z=0.654600 TDS=0.01579137
E=O Wyckoff=a x=0.542000 y=0.376200 z=0.330000 TDS=0.02052878
E=O Wyckoff=a x=0.469000 y=0.769000 z=0.472000 TDS=0.04026799
E=P Wyckoff=a x=0.486500 y=0.691200 z=0.549900 TDS=0.01752842
E=O Wyckoff=a x=0.347100 y=0.651800 z=0.455000 TDS=0.02131835
E=O Wyckoff=a x=0.668900 y=0.662800 z=0.556000 TDS=0.02289748
E=O Wyckoff=a x=0.408000 y=0.708700 z=0.747000 TDS=0.01500180
E=P Wyckoff=a x=0.513400 y=0.221000 z=0.053900 TDS=0.00671133
E=O Wyckoff=a x=0.346500 y=0.266400 z=0.040000 TDS=0.01184353
E=O Wyckoff=a x=0.671300 y=0.251400 z=0.952400 TDS=0.01184353
E=O Wyckoff=a x=0.466000 y=0.144400 z=0.978000 TDS=0.01658094
E=P Wyckoff=a x=0.453000 y=0.566000 z=0.013600 TDS=0.01192248
E=O Wyckoff=a x=0.541000 y=0.522000 z=0.149400 TDS=0.01105396
E=O Wyckoff=a x=0.441000 y=0.539900 z=0.829200 TDS=0.01579137
E=O Wyckoff=a x=0.748300 y=0.080800 z=0.915800 TDS=0.02684532
E=P Wyckoff=a x=0.949500 y=0.095700 z=0.986200 TDS=0.01073813
E=O Wyckoff=a x=0.952000 y=0.137100 z=0.159700 TDS=0.01579137
E=O Wyckoff=a x=0.043800 y=0.134900 z=0.834700 TDS=0.00789568
E=O Wyckoff=a x=0.972000 y=0.519600 z=0.963000 TDS=0.02289748

File: autoXRD/dara/data/BGMN-Templates/Structures/Phosphate/TCP-Cr0_29.str
PHASE=Ca9CrP7O28 // 04-001-7146
Reference=04-001-7146 //
Formula=Ca9_Cr_(_P_O4_)7 //
SpacegroupNo=161 Setting=1 HermannMauguin=R3c Lattice=Trigonal UniqueAxis=c //
PARAM=A=1.034300_1.023957^1.044643 PARAM=C=3.710000_3.672900^3.747100  //
RP=4 k1=0 k2=0 PARAM=B1=0_0^0.01 GEWICHT=SPHAR0 //
GOAL:Ca9CrP7O28=GEWICHT*ifthenelse(ifdef(d),exp(my*d*3/4),1) //
E=O Wyckoff=b x=0.002670 y=0.279330 z=0.109030 TDS=0.00200000
E=O Wyckoff=b x=0.076330 y=0.424670 z=0.019370 TDS=0.00200000
E=O Wyckoff=b x=0.094000 y=0.176000 z=0.268400 TDS=0.00200000
E=O Wyckoff=b x=0.133000 y=0.150000 z=0.486700 TDS=0.00200000
E=CA Wyckoff=b x=0.148000 y=0.275000 z=0.055800 TDS=0.00200000
E=CA Wyckoff=b x=0.148000 y=0.281000 z=0.162400 TDS=0.00200000
E=O Wyckoff=b x=0.175670 y=0.081330 z=0.197230 TDS=0.00200000
E=O Wyckoff=b x=0.244670 y=0.218330 z=0.114430 TDS=0.00200000
E=CA Wyckoff=b x=0.288670 y=0.131330 z=0.295130 TDS=0.00200000
E=O Wyckoff=b x=0.288670 y=0.142330 z=0.054330 TDS=0.00200000
E=P Wyckoff=b x=0.322670 y=0.139330 z=0.094830 TDS=0.00200000
E=P Wyckoff=b x=0.350670 y=0.164330 z=0.199130 TDS=0.00200000
E=O Wyckoff=b x=0.388670 y=0.050330 z=0.176830 TDS=0.00200000
E=O Wyckoff=b x=0.395670 y=0.149330 z=0.237330 TDS=0.00200000
E=P Wyckoff=a x=0.000000 y=0.000000 z=0.000000 TDS=0.00200000
E=O Wyckoff=a x=0.000000 y=0.000000 z=0.043500 TDS=0.00200000
E=CR Wyckoff=a x=0.000000 y=0.000000 z=0.228700 TDS=0.00200000

File: autoXRD/dara/data/BGMN-Templates/Structures/Phosphate/TCP-Fe0_29.str
PHASE=Ca9FeP7O28 // 04-012-7285
Reference=04-012-7285 //
Formula=Ca9_Fe_(_P_O4_)7 //
SpacegroupNo=167 Setting=1 HermannMauguin=R-32/c Lattice=Trigonal UniqueAxis=c //
PARAM=A=1.038780_1.028392^1.049168 PARAM=C=3.783870_3.746031^3.821709  //
RP=4 k1=0 k2=0 PARAM=B1=0_0^0.01 GEWICHT=SPHAR0 //
GOAL:Ca9FeP7O28=GEWICHT*ifthenelse(ifdef(d),exp(my*d*3/4),1) //
E=CA Wyckoff=f x=0.709900 y=0.855400 z=0.434670 TDS=0.02190000
E=CA(0.5000) Wyckoff=f x=0.144100 y=0.285300 z=0.328680 TDS=0.01900000
E=FE Wyckoff=b x=0.000000 y=0.000000 z=0.000000 TDS=0.01260000
E=P(0.5000) Wyckoff=c x=0.000000 y=0.000000 z=0.257200 TDS=0.03900000
E=P Wyckoff=f x=0.649800 y=0.834000 z=0.031230 TDS=0.01910000
E=O(0.1670) Wyckoff=f x=0.937000 y=0.057000 z=0.287800 TDS=0.05300000
E=O(0.5000) Wyckoff=f x=0.030000 y=0.895000 z=0.265000 TDS=0.03700000
E=O Wyckoff=f x=0.733700 y=0.864000 z=0.174200 TDS=0.03100000
E=O Wyckoff=f x=0.743400 y=0.751400 z=0.120800 TDS=0.02500000
E=O Wyckoff=f x=0.727000 y=0.985900 z=0.115200 TDS=0.00900000
E=O Wyckoff=f x=0.504900 y=0.748000 z=0.132070 TDS=0.02200000

File: autoXRD/dara/data/BGMN-Templates/Structures/Phosphate/TCP-Na0_29.str
PHASE=Ca10NaP7O28 // 04-016-7540
Reference=04-016-7540 //
Formula=Ca10_Na_(_P_O4_)7 //
SpacegroupNo=161 Setting=1 HermannMauguin=R3c Lattice=Trigonal UniqueAxis=c //
PARAM=A=1.043910_1.033471^1.054349 PARAM=C=3.730960_3.693650^3.768270  //
RP=4 k1=0 k2=0 PARAM=B1=0_0^0.01 GEWICHT=SPHAR0 //
GOAL:Ca10NaP7O28=GEWICHT*ifthenelse(ifdef(d),exp(my*d*3/4),1) //
E=CA Wyckoff=b x=0.726000 y=0.858900 z=0.431600 TDS=0.00600000
E=CA Wyckoff=b x=0.616000 y=0.824400 z=0.232000 TDS=0.00600000
E=CA Wyckoff=b x=0.120800 y=0.266400 z=0.325400 TDS=0.00910000
E=NA(0.8000) Wyckoff=a x=0.000000 y=0.000000 z=0.185000 TDS=0.02000000
E=NA(0.2000) Wyckoff=a x=0.000000 y=0.000000 z=0.169000 TDS=0.02000000
E=CA Wyckoff=a x=0.000000 y=0.000000 z=0.000000 TDS=0.00500000
E=P Wyckoff=a x=0.000000 y=0.000000 z=0.266700 TDS=0.01000000
E=P Wyckoff=b x=0.690300 y=0.864500 z=0.134000 TDS=0.00700000
E=P Wyckoff=b x=0.651600 y=0.846900 z=0.032400 TDS=0.00700000
E=O Wyckoff=a x=0.000000 y=0.000000 z=0.309800 TDS=0.00400000
E=O Wyckoff=b x=0.010000 y=0.863000 z=0.254200 TDS=0.00700000
E=O Wyckoff=b x=0.737000 y=0.918000 z=0.175300 TDS=0.01000000
E=O Wyckoff=b x=0.766000 y=0.780000 z=0.121600 TDS=0.00600000
E=O Wyckoff=b x=0.727000 y=0.012000 z=0.113600 TDS=0.00600000
E=O Wyckoff=b x=0.521000 y=0.763000 z=0.129000 TDS=0.00600000
E=O Wyckoff=b x=0.600000 y=0.952000 z=0.045100 TDS=0.00800000
E=O Wyckoff=b x=0.570000 y=0.691000 z=0.051300 TDS=0.01000000
E=O Wyckoff=b x=0.820000 y=0.921000 z=0.043900 TDS=0.00400000
E=O Wyckoff=b x=0.631000 y=0.828000 z=0.992100 TDS=0.00700000
