Repository: njszym/XRD-AutoAnalyzer

# An automatic analysis tool for XRD

A package designed to automate the process of phase identification from XRD spectra using a probabilistic deep learning trained with physics-informed data augmentation.

The corresponding manuscript will be made available soon. Reproducing the published results can be accomplished using the data provided in [figshare](https://figshare.com/s/69030545b8020de35633).

## Usage example

A pre-trained model for the Li-Mn-Ti-O-F chemical space is available in the ```Example/``` directory. To classify the experimentally measured patterns tabulated in the ```Spectra/``` sub-folder, run the following:

```
python run_CNN.py
```

The characterization of each spectrum should take around 1-2 minutes on a single processor. Once all classifications are made, the predicted phases will be printed along with their associated probabilities.

## Training the model for new compositions

To develop a model that can be used to perform phase identification in a new chemical space, place all relevant CIFs into ```Novel_Space/All_CIFs```. Then navigate to the ```Novel_Space/```directory and execute:

```
python construct_model.py --include_ns
```

This script will:

1) Filter all unique stoichiometric phases from the provided CIFs.

2) Generate hypothetical solid solutions between these materials (if ```--include_ns``` is specified).

3) Simulate augmented XRD spectra from the phases produced by (1) and (2).

4) Train a convolutional neural network on the augmented spectra.

This process may require a substantial amount of computational resources depending on the size of the composition space considered. For example: training our model in the Li-Mn-Ti-O-F space, which included 255 reference phases, required about 12 hours of computational runtime on 16 cores. Necessary computational time should scale linearly with the number of reference phases. Similarily, time is reduced linearly with the number of cores used as all processes executed here are perfectly parallel (i.e., independent of one another).

When the procedure is completed, a trained ```Model.h5``` file will be made available.

## Characterizing multi-phase spectra

In the directory containing ```Model.h5```, place all spectra to be classified in the ```Spectra/``` folder. Then execute:

```
python run_CNN.py
```

Output will appear as:

```
Filename: (name of the spectrum)
Predicted phases: (phase_1 + phase_2 + ...)
Confidence: (probabilities associated with the phases above)
```

Phase labels are denoted as ```formula_spacegroup```.

To plot the line profiles of the predicted phases in the measured spectrum for comparison, the ```--plot``` option may be used:

```
python run_CNN.py --plot
```

Note that the iterative process of phase identification and profile subtraction will proceed until all measured intensities fall below some cutoff value. By default, the cutoff is set to 10% of the maximum diffraction peak intensity. Alternatively, if you are only working with single-phase (or N-phase) patterns, the number of maximum phases considered can be manually set to 1 (or N).

File: autoXRD/dara/data/BGMN-Templates/Structures/SiC/SiC-10T.str
PHASE=SiC-10T // 04-007-1612
Reference=04-007-1612 //
Formula=Si_C //
SpacegroupNo=156 Setting=1 HermannMauguin=P3m1 Lattice=Trigonal UniqueAxis=c //
PARAM=A=0.307900_0.304821^0.310979 PARAM=C=2.518400_2.493216^2.543584  //
RP=4 k1=0 k2=0 PARAM=B1=0_0^0.01 GEWICHT=SPHAR0 //
GOAL:SiC10T=GEWICHT*ifthenelse(ifdef(d),exp(my*d*3/4),1) //
E=SI Wyckoff=a x=0.0 y=0.0 z=0.000000 TDS=0.00200000
E=SI Wyckoff=a x=0.0 y=0.0 z=0.300000 TDS=0.00200000
E=SI Wyckoff=a x=0.0 y=0.0 z=0.700000 TDS=0.00200000
E=SI Wyckoff=c x=2/3 y=1/3 z=0.100000 TDS=0.00200000
E=SI Wyckoff=c x=2/3 y=1/3 z=0.500000 TDS=0.00200000
E=SI Wyckoff=c x=2/3 y=1/3 z=0.900000 TDS=0.00200000
E=SI Wyckoff=b x=1/3 y=2/3 z=0.200000 TDS=0.00200000
E=SI Wyckoff=b x=1/3 y=2/3 z=0.400000 TDS=0.00200000
E=SI Wyckoff=b x=1/3 y=2/3 z=0.600000 TDS=0.00200000
E=SI Wyckoff=b x=1/3 y=2/3 z=0.800000 TDS=0.00200000
E=C Wyckoff=a x=0.0 y=0.0 z=0.075000 TDS=0.00200000
E=C Wyckoff=a x=0.0 y=0.0 z=0.375000 TDS=0.00200000
E=C Wyckoff=a x=0.0 y=0.0 z=0.775000 TDS=0.00200000
E=C Wyckoff=c x=2/3 y=1/3 z=0.175000 TDS=0.00200000
E=C Wyckoff=c x=2/3 y=1/3 z=0.575000 TDS=0.00200000
E=C Wyckoff=c x=2/3 y=1/3 z=0.975000 TDS=0.00200000
E=C Wyckoff=b x=1/3 y=2/3 z=0.275000 TDS=0.00200000
E=C Wyckoff=b x=1/3 y=2/3 z=0.475000 TDS=0.00200000
E=C Wyckoff=b x=1/3 y=2/3 z=0.675000 TDS=0.00200000
E=C Wyckoff=b x=1/3 y=2/3 z=0.875000 TDS=0.00200000

File: autoXRD/dara/data/BGMN-Templates/Structures/SiC/SiC-126R.str
PHASE=SiC-126R // 04-016-7411
Reference=04-016-7411 //
Formula=Si_C //
SpacegroupNo=160 Setting=1 HermannMauguin=R3m Lattice=Trigonal UniqueAxis=c //
PARAM=A=0.307800_0.304722^0.310878 PARAM=C=31.680000_31.363200^31.996800  //
RP=4 k1=0 k2=0 PARAM=B1=0_0^0.01 GEWICHT=SPHAR0 //
GOAL:SiC126R=GEWICHT*ifthenelse(ifdef(d),exp(my*d*3/4),1) //
E=SI Wyckoff=a x=0.0 y=0.0 z=0.000000 TDS=0.00200000
E=SI Wyckoff=a x=1/3 y=2/3 z=0.007940 TDS=0.00200000
E=SI Wyckoff=a x=2/3 y=1/3 z=0.015870 TDS=0.00200000
E=SI Wyckoff=a x=0.0 y=0.0 z=0.023810 TDS=0.00200000
E=SI Wyckoff=a x=1/3 y=2/3 z=0.031750 TDS=0.00200000
E=SI Wyckoff=a x=2/3 y=1/3 z=0.039680 TDS=0.00200000
E=SI Wyckoff=a x=1/3 y=2/3 z=0.047620 TDS=0.00200000
E=SI Wyckoff=a x=0.0 y=0.0 z=0.055560 TDS=0.00200000
E=SI Wyckoff=a x=2/3 y=1/3 z=0.063490 TDS=0.00200000
E=SI Wyckoff=a x=0.0 y=0.0 z=0.071430 TDS=0.00200000
E=SI Wyckoff=a x=1/3 y=2/3 z=0.079370 TDS=0.00200000
E=SI Wyckoff=a x=2/3 y=1/3 z=0.087300 TDS=0.00200000
E=SI Wyckoff=a x=0.0 y=0.0 z=0.095240 TDS=0.00200000
E=SI Wyckoff=a x=2/3 y=1/3 z=0.103170 TDS=0.00200000
E=SI Wyckoff=a x=1/3 y=2/3 z=0.111110 TDS=0.00200000
E=SI Wyckoff=a x=0.0 y=0.0 z=0.119050 TDS=0.00200000
E=SI Wyckoff=a x=1/3 y=2/3 z=0.126980 TDS=0.00200000
E=SI Wyckoff=a x=2/3 y=1/3 z=0.134920 TDS=0.00200000
E=SI Wyckoff=a x=0.0 y=0.0 z=0.142860 TDS=0.00200000
E=SI Wyckoff=a x=2/3 y=1/3 z=0.150790 TDS=0.00200000
E=SI Wyckoff=a x=1/3 y=2/3 z=0.158730 TDS=0.00200000
E=SI Wyckoff=a x=2/3 y=1/3 z=0.166670 TDS=0.00200000
E=SI Wyckoff=a x=0.0 y=0.0 z=0.174600 TDS=0.00200000
E=SI Wyckoff=a x=2/3 y=1/3 z=0.182540 TDS=0.00200000
E=SI Wyckoff=a x=1/3 y=2/3 z=0.190480 TDS=0.00200000
E=SI Wyckoff=a x=0.0 y=0.0 z=0.198410 TDS=0.00200000
E=SI Wyckoff=a x=1/3 y=2/3 z=0.206350 TDS=0.00200000
E=SI Wyckoff=a x=2/3 y=1/3 z=0.214290 TDS=0.00200000
E=SI Wyckoff=a x=0.0 y=0.0 z=0.222220 TDS=0.00200000
E=SI Wyckoff=a x=2/3 y=1/3 z=0.230160 TDS=0.00200000
E=SI Wyckoff=a x=1/3 y=2/3 z=0.238100 TDS=0.00200000
E=SI Wyckoff=a x=0.0 y=0.0 z=0.246030 TDS=0.00200000
E=SI Wyckoff=a x=1/3 y=2/3 z=0.253970 TDS=0.00200000
E=SI Wyckoff=a x=2/3 y=1/3 z=0.261900 TDS=0.00200000
E=SI Wyckoff=a x=0.0 y=0.0 z=0.269840 TDS=0.00200000
E=SI Wyckoff=a x=2/3 y=1/3 z=0.277780 TDS=0.00200000
E=SI Wyckoff=a x=1/3 y=2/3 z=0.285710 TDS=0.00200000
E=SI Wyckoff=a x=0.0 y=0.0 z=0.293650 TDS=0.00200000
E=SI Wyckoff=a x=1/3 y=2/3 z=0.301590 TDS=0.00200000
E=SI Wyckoff=a x=2/3 y=1/3 z=0.309520 TDS=0.00200000
E=SI Wyckoff=a x=1/3 y=2/3 z=0.317460 TDS=0.00200000
E=SI Wyckoff=a x=0.0 y=0.0 z=0.325400 TDS=0.00200000
E=C Wyckoff=a x=0.0 y=0.0 z=0.005950 TDS=0.00200000
E=C Wyckoff=a x=1/3 y=2/3 z=0.013890 TDS=0.00200000
E=C Wyckoff=a x=2/3 y=1/3 z=0.021830 TDS=0.00200000
E=C Wyckoff=a x=0.0 y=0.0 z=0.029760 TDS=0.00200000
E=C Wyckoff=a x=1/3 y=2/3 z=0.037700 TDS=0.00200000
E=C Wyckoff=a x=2/3 y=1/3 z=0.045630 TDS=0.00200000
E=C Wyckoff=a x=1/3 y=2/3 z=0.053570 TDS=0.00200000
E=C Wyckoff=a x=0.0 y=0.0 z=0.061510 TDS=0.00200000
E=C Wyckoff=a x=2/3 y=1/3 z=0.069440 TDS=0.00200000
E=C Wyckoff=a x=0.0 y=0.0 z=0.077380 TDS=0.00200000
E=C Wyckoff=a x=1/3 y=2/3 z=0.085320 TDS=0.00200000
E=C Wyckoff=a x=2/3 y=1/3 z=0.093250 TDS=0.00200000
E=C Wyckoff=a x=0.0 y=0.0 z=0.101190 TDS=0.00200000
E=C Wyckoff=a x=2/3 y=1/3 z=0.109130 TDS=0.00200000
E=C Wyckoff=a x=1/3 y=2/3 z=0.117060 TDS=0.00200000
E=C Wyckoff=a x=0.0 y=0.0 z=0.125000 TDS=0.00200000
E=C Wyckoff=a x=1/3 y=2/3 z=0.132940 TDS=0.00200000
E=C Wyckoff=a x=2/3 y=1/3 z=0.140870 TDS=0.00200000
E=C Wyckoff=a x=0.0 y=0.0 z=0.148810 TDS=0.00200000
E=C Wyckoff=a x=2/3 y=1/3 z=0.156750 TDS=0.00200000
E=C Wyckoff=a x=1/3 y=2/3 z=0.164680 TDS=0.00200000
E=C Wyckoff=a x=2/3 y=1/3 z=0.172620 TDS=0.00200000
E=C Wyckoff=a x=0.0 y=0.0 z=0.180560 TDS=0.00200000
E=C Wyckoff=a x=2/3 y=1/3 z=0.188490 TDS=0.00200000
E=C Wyckoff=a x=1/3 y=2/3 z=0.196430 TDS=0.00200000
E=C Wyckoff=a x=0.0 y=0.0 z=0.204370 TDS=0.00200000
E=C Wyckoff=a x=1/3 y=2/3 z=0.212300 TDS=0.00200000
E=C Wyckoff=a x=2/3 y=1/3 z=0.220240 TDS=0.00200000
E=C Wyckoff=a x=0.0 y=0.0 z=0.228170 TDS=0.00200000
E=C Wyckoff=a x=2/3 y=1/3 z=0.236110 TDS=0.00200000
E=C Wyckoff=a x=1/3 y=2/3 z=0.244050 TDS=0.00200000
E=C Wyckoff=a x=0.0 y=0.0 z=0.251980 TDS=0.00200000
E=C Wyckoff=a x=1/3 y=2/3 z=0.259920 TDS=0.00200000
E=C Wyckoff=a x=2/3 y=1/3 z=0.267860 TDS=0.00200000
E=C Wyckoff=a x=0.0 y=0.0 z=0.275790 TDS=0.00200000
E=C Wyckoff=a x=2/3 y=1/3 z=0.283730 TDS=0.00200000
E=C Wyckoff=a x=1/3 y=2/3 z=0.291670 TDS=0.00200000
E=C Wyckoff=a x=0.0 y=0.0 z=0.299600 TDS=0.00200000
E=C Wyckoff=a x=1/3 y=2/3 z=0.307540 TDS=0.00200000
E=C Wyckoff=a x=2/3 y=1/3 z=0.315480 TDS=0.00200000
E=C Wyckoff=a x=1/3 y=2/3 z=0.323410 TDS=0.00200000
E=C Wyckoff=a x=0.0 y=0.0 z=0.331350 TDS=0.00200000

File: autoXRD/dara/data/BGMN-Templates/Structures/SiC/SiC-141R.str
PHASE=SiC-141R // 01-089-2229
Reference=01-089-2229 //
Formula=Si_C //
SpacegroupNo=160 Setting=1 HermannMauguin=R3m Lattice=Trigonal UniqueAxis=c //
PARAM=A=0.307300_0.304227^0.310373 PARAM=C=35.432980_35.078650^35.787310  //
RP=4 k1=0 k2=0 PARAM=B1=0_0^0.01 GEWICHT=SPHAR0 //
GOAL:SiC141R=GEWICHT*ifthenelse(ifdef(d),exp(my*d*3/4),1) //
E=SI Wyckoff=a x=0.0 y=0.0 z=0.000000 TDS=0.00200000
E=SI Wyckoff=a x=2/3 y=1/3 z=0.007090 TDS=0.00200000
E=SI Wyckoff=a x=1/3 y=2/3 z=0.014180 TDS=0.00200000
E=SI Wyckoff=a x=0.0 y=0.0 z=0.021280 TDS=0.00200000
E=SI Wyckoff=a x=1/3 y=2/3 z=0.028370 TDS=0.00200000
E=SI Wyckoff=a x=2/3 y=1/3 z=0.035460 TDS=0.00200000
E=SI Wyckoff=a x=0.0 y=0.0 z=0.042550 TDS=0.00200000
E=SI Wyckoff=a x=2/3 y=1/3 z=0.049650 TDS=0.00200000
E=SI Wyckoff=a x=1/3 y=2/3 z=0.056740 TDS=0.00200000
E=SI Wyckoff=a x=0.0 y=0.0 z=0.063830 TDS=0.00200000
E=SI Wyckoff=a x=1/3 y=2/3 z=0.070920 TDS=0.00200000
E=SI Wyckoff=a x=2/3 y=1/3 z=0.078010 TDS=0.00200000
E=SI Wyckoff=a x=0.0 y=0.0 z=0.085110 TDS=0.00200000
E=SI Wyckoff=a x=2/3 y=1/3 z=0.092200 TDS=0.00200000
E=SI Wyckoff=a x=1/3 y=2/3 z=0.099290 TDS=0.00200000
E=SI Wyckoff=a x=0.0 y=0.0 z=0.106380 TDS=0.00200000
E=SI Wyckoff=a x=1/3 y=2/3 z=0.113480 TDS=0.00200000
E=SI Wyckoff=a x=2/3 y=1/3 z=0.120570 TDS=0.00200000
E=SI Wyckoff=a x=0.0 y=0.0 z=0.127660 TDS=0.00200000
E=SI Wyckoff=a x=2/3 y=1/3 z=0.134750 TDS=0.00200000
E=SI Wyckoff=a x=1/3 y=2/3 z=0.141840 TDS=0.00200000
E=SI Wyckoff=a x=0.0 y=0.0 z=0.148940 TDS=0.00200000
E=SI Wyckoff=a x=1/3 y=2/3 z=0.156030 TDS=0.00200000
E=SI Wyckoff=a x=2/3 y=1/3 z=0.163120 TDS=0.00200000
E=SI Wyckoff=a x=0.0 y=0.0 z=0.170210 TDS=0.00200000
E=SI Wyckoff=a x=2/3 y=1/3 z=0.177310 TDS=0.00200000
E=SI Wyckoff=a x=1/3 y=2/3 z=0.184400 TDS=0.00200000
E=SI Wyckoff=a x=0.0 y=0.0 z=0.191490 TDS=0.00200000
E=SI Wyckoff=a x=1/3 y=2/3 z=0.198580 TDS=0.00200000
E=SI Wyckoff=a x=2/3 y=1/3 z=0.205670 TDS=0.00200000
E=SI Wyckoff=a x=0.0 y=0.0 z=0.212770 TDS=0.00200000
E=SI Wyckoff=a x=2/3 y=1/3 z=0.219860 TDS=0.00200000
E=SI Wyckoff=a x=1/3 y=2/3 z=0.226950 TDS=0.00200000
E=SI Wyckoff=a x=0.0 y=0.0 z=0.234040 TDS=0.00200000
E=SI Wyckoff=a x=1/3 y=2/3 z=0.241130 TDS=0.00200000
E=SI Wyckoff=a x=2/3 y=1/3 z=0.248230 TDS=0.00200000
E=SI Wyckoff=a x=0.0 y=0.0 z=0.255320 TDS=0.00200000
E=SI Wyckoff=a x=2/3 y=1/3 z=0.262410 TDS=0.00200000
E=SI Wyckoff=a x=1/3 y=2/3 z=0.269500 TDS=0.00200000
E=SI Wyckoff=a x=0.0 y=0.0 z=0.276600 TDS=0.00200000
E=SI Wyckoff=a x=1/3 y=2/3 z=0.283690 TDS=0.00200000
E=SI Wyckoff=a x=2/3 y=1/3 z=0.290780 TDS=0.00200000
E=SI Wyckoff=a x=0.0 y=0.0 z=0.297870 TDS=0.00200000
E=SI Wyckoff=a x=2/3 y=1/3 z=0.304960 TDS=0.00200000
E=SI Wyckoff=a x=1/3 y=2/3 z=0.312060 TDS=0.00200000
E=SI Wyckoff=a x=0.0 y=0.0 z=0.319150 TDS=0.00200000
E=SI Wyckoff=a x=1/3 y=2/3 z=0.326240 TDS=0.00200000
E=C Wyckoff=a x=0.0 y=0.0 z=0.005320 TDS=0.00200000
E=C Wyckoff=a x=2/3 y=1/3 z=0.012410 TDS=0.00200000
E=C Wyckoff=a x=1/3 y=2/3 z=0.019500 TDS=0.00200000
E=C Wyckoff=a x=0.0 y=0.0 z=0.026600 TDS=0.00200000
E=C Wyckoff=a x=1/3 y=2/3 z=0.033690 TDS=0.00200000
E=C Wyckoff=a x=2/3 y=1/3 z=0.040780 TDS=0.00200000
E=C Wyckoff=a x=0.0 y=0.0 z=0.047870 TDS=0.00200000
E=C Wyckoff=a x=2/3 y=1/3 z=0.054960 TDS=0.00200000
E=C Wyckoff=a x=1/3 y=2/3 z=0.062060 TDS=0.00200000
E=C Wyckoff=a x=0.0 y=0.0 z=0.069150 TDS=0.00200000
E=C Wyckoff=a x=1/3 y=2/3 z=0.076240 TDS=0.00200000
E=C Wyckoff=a x=2/3 y=1/3 z=0.083330 TDS=0.00200000
E=C Wyckoff=a x=0.0 y=0.0 z=0.090430 TDS=0.00200000
E=C Wyckoff=a x=2/3 y=1/3 z=0.097520 TDS=0.00200000
E=C Wyckoff=a x=1/3 y=2/3 z=0.104610 TDS=0.00200000
E=C Wyckoff=a x=0.0 y=0.0 z=0.111700 TDS=0.00200000
E=C Wyckoff=a x=1/3 y=2/3 z=0.118790 TDS=0.00200000
E=C Wyckoff=a x=2/3 y=1/3 z=0.125890 TDS=0.00200000
E=C Wyckoff=a x=0.0 y=0.0 z=0.132980 TDS=0.00200000
E=C Wyckoff=a x=2/3 y=1/3 z=0.140070 TDS=0.00200000
E=C Wyckoff=a x=1/3 y=2/3 z=0.147160 TDS=0.00200000
E=C Wyckoff=a x=0.0 y=0.0 z=0.154260 TDS=0.00200000
E=C Wyckoff=a x=1/3 y=2/3 z=0.161350 TDS=0.00200000
E=C Wyckoff=a x=2/3 y=1/3 z=0.168440 TDS=0.00200000
E=C Wyckoff=a x=0.0 y=0.0 z=0.175530 TDS=0.00200000
E=C Wyckoff=a x=2/3 y=1/3 z=0.182620 TDS=0.00200000
E=C Wyckoff=a x=1/3 y=2/3 z=0.189720 TDS=0.00200000
E=C Wyckoff=a x=0.0 y=0.0 z=0.196810 TDS=0.00200000
E=C Wyckoff=a x=1/3 y=2/3 z=0.203900 TDS=0.00200000
E=C Wyckoff=a x=2/3 y=1/3 z=0.210990 TDS=0.00200000
E=C Wyckoff=a x=0.0 y=0.0 z=0.218090 TDS=0.00200000
E=C Wyckoff=a x=2/3 y=1/3 z=0.225180 TDS=0.00200000
E=C Wyckoff=a x=1/3 y=2/3 z=0.232270 TDS=0.00200000
E=C Wyckoff=a x=0.0 y=0.0 z=0.239360 TDS=0.00200000
E=C Wyckoff=a x=1/3 y=2/3 z=0.246450 TDS=0.00200000
E=C Wyckoff=a x=2/3 y=1/3 z=0.253550 TDS=0.00200000
E=C Wyckoff=a x=0.0 y=0.0 z=0.260640 TDS=0.00200000
E=C Wyckoff=a x=2/3 y=1/3 z=0.267730 TDS=0.00200000
E=C Wyckoff=a x=1/3 y=2/3 z=0.274820 TDS=0.00200000
E=C Wyckoff=a x=0.0 y=0.0 z=0.281910 TDS=0.00200000
E=C Wyckoff=a x=1/3 y=2/3 z=0.289010 TDS=0.00200000
E=C Wyckoff=a x=2/3 y=1/3 z=0.296100 TDS=0.00200000
E=C Wyckoff=a x=0.0 y=0.0 z=0.303190 TDS=0.00200000
E=C Wyckoff=a x=2/3 y=1/3 z=0.310280 TDS=0.00200000
E=C Wyckoff=a x=1/3 y=2/3 z=0.317380 TDS=0.00200000
E=C Wyckoff=a x=0.0 y=0.0 z=0.324470 TDS=0.00200000
E=C Wyckoff=a x=1/3 y=2/3 z=0.331560 TDS=0.00200000

File: autoXRD/dara/data/BGMN-Templates/Structures/SiC/SiC-15R.str
PHASE=SiC-15R // 00-039-1196
Reference=00-039-1196 //
Formula=Si_C //
SpacegroupNo=160 Setting=1 HermannMauguin=R3m Lattice=Trigonal UniqueAxis=c //
PARAM=A=0.307300_0.304227^0.310373 PARAM=C=3.770000_3.732300^3.807700  //
RP=4 k1=0 k2=0 PARAM=B1=0_0^0.01 GEWICHT=SPHAR0 //
GOAL:SiC15R=GEWICHT*ifthenelse(ifdef(d),exp(my*d*3/4),1) //
E=C Wyckoff=a x=0.000000 y=0.000000 z=0.000000 TDS=0.00200000
E=C Wyckoff=a x=0.000000 y=0.000000 z=0.133330 TDS=0.00200000
E=C Wyckoff=a x=0.000000 y=0.000000 z=0.400000 TDS=0.00200000
E=C Wyckoff=a x=0.000000 y=0.000000 z=0.600000 TDS=0.00200000
E=C Wyckoff=a x=0.000000 y=0.000000 z=0.866660 TDS=0.00200000
E=SI Wyckoff=a x=0.000000 y=0.000000 z=0.050000 TDS=0.00200000
E=SI Wyckoff=a x=0.000000 y=0.000000 z=0.183330 TDS=0.00200000
E=SI Wyckoff=a x=0.000000 y=0.000000 z=0.450000 TDS=0.00200000
E=SI Wyckoff=a x=0.000000 y=0.000000 z=0.650000 TDS=0.00200000
E=SI Wyckoff=a x=0.000000 y=0.000000 z=0.916660 TDS=0.00200000

File: autoXRD/dara/data/BGMN-Templates/Structures/SiC/SiC-16H.str
PHASE=SiC-16H // 01-089-2216
Reference=01-089-2216 //
Formula=Si_C //
SpacegroupNo=186 Setting=1 HermannMauguin=P6_3mc Lattice=Hexagonal UniqueAxis=c //
PARAM=A=0.307300_0.304227^0.310373 PARAM=C=4.020800_3.980592^4.061008  //
RP=4 k1=0 k2=0 PARAM=B1=0_0^0.01 GEWICHT=SPHAR0 //
GOAL:SiC16H=GEWICHT*ifthenelse(ifdef(d),exp(my*d*3/4),1) //
E=SI Wyckoff=b x=1/3 y=2/3 z=0.000000 TDS=0.00200000
E=SI Wyckoff=b x=2/3 y=1/3 z=0.062500 TDS=0.00200000
E=SI Wyckoff=a x=0.0 y=0.0 z=0.125000 TDS=0.00200000
E=SI Wyckoff=b x=1/3 y=2/3 z=0.187500 TDS=0.00200000
E=SI Wyckoff=a x=0.0 y=0.0 z=0.250000 TDS=0.00200000
E=SI Wyckoff=b x=2/3 y=1/3 z=0.312500 TDS=0.00200000
E=SI Wyckoff=a x=0.0 y=0.0 z=0.375000 TDS=0.00200000
E=SI Wyckoff=b x=1/3 y=2/3 z=0.437500 TDS=0.00200000
E=C Wyckoff=b x=1/3 y=2/3 z=0.046870 TDS=0.00200000
E=C Wyckoff=b x=2/3 y=1/3 z=0.109370 TDS=0.00200000
E=C Wyckoff=a x=0.0 y=0.0 z=0.171870 TDS=0.00200000
E=C Wyckoff=b x=1/3 y=2/3 z=0.234370 TDS=0.00200000
E=C Wyckoff=a x=0.0 y=0.0 z=0.296870 TDS=0.00200000
E=C Wyckoff=b x=2/3 y=1/3 z=0.359370 TDS=0.00200000
E=C Wyckoff=a x=0.0 y=0.0 z=0.421870 TDS=0.00200000
E=C Wyckoff=b x=1/3 y=2/3 z=0.484370 TDS=0.00200000

File: autoXRD/dara/data/BGMN-Templates/Structures/SiC/SiC-174R.str
PHASE=SiC-174R // 04-012-8151
Reference=04-012-8151 //
Formula=Si_C //
SpacegroupNo=160 Setting=1 HermannMauguin=R3m Lattice=Trigonal UniqueAxis=c //
PARAM=A=0.307800_0.304722^0.310878 PARAM=C=43.670000_43.233300^44.106700  //
RP=4 k1=0 k2=0 PARAM=B1=0_0^0.01 GEWICHT=SPHAR0 //
GOAL:SiC174R=GEWICHT*ifthenelse(ifdef(d),exp(my*d*3/4),1) //
E=C Wyckoff=a x=2/3 y=1/3 z=0.005750 TDS=0.00200000
E=C Wyckoff=a x=1/3 y=2/3 z=0.011490 TDS=0.00200000
E=C Wyckoff=a x=0.0 y=0.0 z=0.017240 TDS=0.00200000
E=C Wyckoff=a x=1/3 y=2/3 z=0.022990 TDS=0.00200000
E=C Wyckoff=a x=2/3 y=1/3 z=0.028740 TDS=0.00200000
E=C Wyckoff=a x=0.0 y=0.0 z=0.034480 TDS=0.00200000
E=C Wyckoff=a x=2/3 y=1/3 z=0.040230 TDS=0.00200000
E=C Wyckoff=a x=1/3 y=2/3 z=0.045980 TDS=0.00200000
E=C Wyckoff=a x=0.0 y=0.0 z=0.051720 TDS=0.00200000
E=C Wyckoff=a x=1/3 y=2/3 z=0.057470 TDS=0.00200000
E=C Wyckoff=a x=2/3 y=1/3 z=0.063220 TDS=0.00200000
E=C Wyckoff=a x=0.0 y=0.0 z=0.068970 TDS=0.00200000
E=C Wyckoff=a x=2/3 y=1/3 z=0.074710 TDS=0.00200000
E=C Wyckoff=a x=1/3 y=2/3 z=0.080460 TDS=0.00200000
E=C Wyckoff=a x=0.0 y=0.0 z=0.086210 TDS=0.00200000
E=C Wyckoff=a x=1/3 y=2/3 z=0.091950 TDS=0.00200000
E=C Wyckoff=a x=2/3 y=1/3 z=0.097700 TDS=0.00200000
E=C Wyckoff=a x=0.0 y=0.0 z=0.103450 TDS=0.00200000
E=C Wyckoff=a x=2/3 y=1/3 z=0.109200 TDS=0.00200000
E=C Wyckoff=a x=1/3 y=2/3 z=0.114940 TDS=0.00200000
E=C Wyckoff=a x=0.0 y=0.0 z=0.120690 TDS=0.00200000
E=C Wyckoff=a x=1/3 y=2/3 z=0.126440 TDS=0.00200000
E=C Wyckoff=a x=2/3 y=1/3 z=0.132180 TDS=0.00200000
E=C Wyckoff=a x=0.0 y=0.0 z=0.137930 TDS=0.00200000
E=C Wyckoff=a x=1/3 y=2/3 z=0.143680 TDS=0.00200000
E=C Wyckoff=a x=2/3 y=1/3 z=0.149430 TDS=0.00200000
E=C Wyckoff=a x=0.0 y=0.0 z=0.155170 TDS=0.00200000
E=C Wyckoff=a x=2/3 y=1/3 z=0.160920 TDS=0.00200000
E=C Wyckoff=a x=1/3 y=2/3 z=0.166670 TDS=0.00200000
E=C Wyckoff=a x=0.0 y=0.0 z=0.172410 TDS=0.00200000
E=C Wyckoff=a x=1/3 y=2/3 z=0.178160 TDS=0.00200000
E=C Wyckoff=a x=2/3 y=1/3 z=0.183910 TDS=0.00200000
E=C Wyckoff=a x=0.0 y=0.0 z=0.189660 TDS=0.00200000
E=C Wyckoff=a x=2/3 y=1/3 z=0.195400 TDS=0.00200000
E=C Wyckoff=a x=1/3 y=2/3 z=0.201150 TDS=0.00200000
E=C Wyckoff=a x=0.0 y=0.0 z=0.206900 TDS=0.00200000
E=C Wyckoff=a x=1/3 y=2/3 z=0.212640 TDS=0.00200000
E=C Wyckoff=a x=2/3 y=1/3 z=0.218390 TDS=0.00200000
E=C Wyckoff=a x=0.0 y=0.0 z=0.224140 TDS=0.00200000
E=C Wyckoff=a x=2/3 y=1/3 z=0.229890 TDS=0.00200000
E=C Wyckoff=a x=1/3 y=2/3 z=0.235630 TDS=0.00200000
E=C Wyckoff=a x=0.0 y=0.0 z=0.241380 TDS=0.00200000
E=C Wyckoff=a x=1/3 y=2/3 z=0.247130 TDS=0.00200000
E=C Wyckoff=a x=2/3 y=1/3 z=0.252870 TDS=0.00200000
E=C Wyckoff=a x=0.0 y=0.0 z=0.258620 TDS=0.00200000
E=C Wyckoff=a x=2/3 y=1/3 z=0.264370 TDS=0.00200000
E=C Wyckoff=a x=1/3 y=2/3 z=0.270110 TDS=0.00200000
E=C Wyckoff=a x=0.0 y=0.0 z=0.275860 TDS=0.00200000
E=C Wyckoff=a x=1/3 y=2/3 z=0.281610 TDS=0.00200000
E=C Wyckoff=a x=2/3 y=1/3 z=0.287360 TDS=0.00200000
E=C Wyckoff=a x=0.0 y=0.0 z=0.293100 TDS=0.00200000
E=C Wyckoff=a x=2/3 y=1/3 z=0.298850 TDS=0.00200000
E=C Wyckoff=a x=1/3 y=2/3 z=0.304600 TDS=0.00200000
E=C Wyckoff=a x=0.0 y=0.0 z=0.310340 TDS=0.00200000
E=C Wyckoff=a x=1/3 y=2/3 z=0.316090 TDS=0.00200000
E=C Wyckoff=a x=2/3 y=1/3 z=0.321840 TDS=0.00200000
E=C Wyckoff=a x=0.0 y=0.0 z=0.327590 TDS=0.00200000
E=SI Wyckoff=a x=0.0 y=0.0 z=0.004310 TDS=0.00200000
E=SI Wyckoff=a x=2/3 y=1/3 z=0.010060 TDS=0.00200000
E=SI Wyckoff=a x=1/3 y=2/3 z=0.015800 TDS=0.00200000
E=SI Wyckoff=a x=0.0 y=0.0 z=0.021550 TDS=0.00200000
E=SI Wyckoff=a x=1/3 y=2/3 z=0.027300 TDS=0.00200000
E=SI Wyckoff=a x=2/3 y=1/3 z=0.033050 TDS=0.00200000
E=SI Wyckoff=a x=0.0 y=0.0 z=0.038790 TDS=0.00200000
E=SI Wyckoff=a x=2/3 y=1/3 z=0.044540 TDS=0.00200000
E=SI Wyckoff=a x=1/3 y=2/3 z=0.050290 TDS=0.00200000
E=SI Wyckoff=a x=0.0 y=0.0 z=0.056030 TDS=0.00200000
E=SI Wyckoff=a x=1/3 y=2/3 z=0.061780 TDS=0.00200000
E=SI Wyckoff=a x=2/3 y=1/3 z=0.067530 TDS=0.00200000
E=SI Wyckoff=a x=0.0 y=0.0 z=0.073280 TDS=0.00200000
E=SI Wyckoff=a x=2/3 y=1/3 z=0.079020 TDS=0.00200000
E=SI Wyckoff=a x=1/3 y=2/3 z=0.084770 TDS=0.00200000
E=SI Wyckoff=a x=0.0 y=0.0 z=0.090520 TDS=0.00200000
E=SI Wyckoff=a x=1/3 y=2/3 z=0.096260 TDS=0.00200000
E=SI Wyckoff=a x=2/3 y=1/3 z=0.102010 TDS=0.00200000
E=SI Wyckoff=a x=0.0 y=0.0 z=0.107760 TDS=0.00200000
E=SI Wyckoff=a x=2/3 y=1/3 z=0.113510 TDS=0.00200000
E=SI Wyckoff=a x=1/3 y=2/3 z=0.119250 TDS=0.00200000
E=SI Wyckoff=a x=0.0 y=0.0 z=0.125000 TDS=0.00200000
E=SI Wyckoff=a x=1/3 y=2/3 z=0.130750 TDS=0.00200000
E=SI Wyckoff=a x=2/3 y=1/3 z=0.136490 TDS=0.00200000
E=SI Wyckoff=a x=0.0 y=0.0 z=0.142240 TDS=0.00200000
E=SI Wyckoff=a x=1/3 y=2/3 z=0.147990 TDS=0.00200000
E=SI Wyckoff=a x=2/3 y=1/3 z=0.153740 TDS=0.00200000
E=SI Wyckoff=a x=0.0 y=0.0 z=0.159480 TDS=0.00200000
E=SI Wyckoff=a x=2/3 y=1/3 z=0.165230 TDS=0.00200000
E=SI Wyckoff=a x=1/3 y=2/3 z=0.170980 TDS=0.00200000
E=SI Wyckoff=a x=0.0 y=0.0 z=0.176720 TDS=0.00200000
E=SI Wyckoff=a x=1/3 y=2/3 z=0.182470 TDS=0.00200000
E=SI Wyckoff=a x=2/3 y=1/3 z=0.188220 TDS=0.00200000
E=SI Wyckoff=a x=0.0 y=0.0 z=0.193970 TDS=0.00200000
E=SI Wyckoff=a x=2/3 y=1/3 z=0.199710 TDS=0.00200000
E=SI Wyckoff=a x=1/3 y=2/3 z=0.205460 TDS=0.00200000
E=SI Wyckoff=a x=0.0 y=0.0 z=0.211210 TDS=0.00200000
E=SI Wyckoff=a x=1/3 y=2/3 z=0.216950 TDS=0.00200000
E=SI Wyckoff=a x=2/3 y=1/3 z=0.222700 TDS=0.00200000
E=SI Wyckoff=a x=0.0 y=0.0 z=0.228450 TDS=0.00200000
E=SI Wyckoff=a x=2/3 y=1/3 z=0.234200 TDS=0.00200000
E=SI Wyckoff=a x=1/3 y=2/3 z=0.239940 TDS=0.00200000
E=SI Wyckoff=a x=0.0 y=0.0 z=0.245690 TDS=0.00200000
E=SI Wyckoff=a x=1/3 y=2/3 z=0.251440 TDS=0.00200000
E=SI Wyckoff=a x=2/3 y=1/3 z=0.257180 TDS=0.00200000
E=SI Wyckoff=a x=0.0 y=0.0 z=0.262930 TDS=0.00200000
E=SI Wyckoff=a x=2/3 y=1/3 z=0.268680 TDS=0.00200000
E=SI Wyckoff=a x=1/3 y=2/3 z=0.274430 TDS=0.00200000
E=SI Wyckoff=a x=0.0 y=0.0 z=0.280170 TDS=0.00200000
E=SI Wyckoff=a x=1/3 y=2/3 z=0.285920 TDS=0.00200000
E=SI Wyckoff=a x=2/3 y=1/3 z=0.291670 TDS=0.00200000
E=SI Wyckoff=a x=0.0 y=0.0 z=0.297410 TDS=0.00200000
E=SI Wyckoff=a x=2/3 y=1/3 z=0.303160 TDS=0.00200000
E=SI Wyckoff=a x=1/3 y=2/3 z=0.308910 TDS=0.00200000
E=SI Wyckoff=a x=0.0 y=0.0 z=0.314660 TDS=0.00200000
E=SI Wyckoff=a x=1/3 y=2/3 z=0.320400 TDS=0.00200000
E=SI Wyckoff=a x=2/3 y=1/3 z=0.326150 TDS=0.00200000
E=SI Wyckoff=a x=0.0 y=0.0 z=0.331900 TDS=0.00200000
E=C Wyckoff=a x=0.0 y=0.0 z=0.000000 TDS=0.00200000

File: autoXRD/dara/data/BGMN-Templates/Structures/SiC/SiC-19T.str
PHASE=SiC-19T // 04-007-1613
Reference=04-007-1613 //
Formula=Si_C //
SpacegroupNo=156 Setting=1 HermannMauguin=P3m1 Lattice=Trigonal UniqueAxis=c //
PARAM=A=0.307900_0.304821^0.310979 PARAM=C=4.784900_4.737051^4.832749  //
RP=4 k1=0 k2=0 PARAM=B1=0_0^0.01 GEWICHT=SPHAR0 //
GOAL:SiC19T=GEWICHT*ifthenelse(ifdef(d),exp(my*d*3/4),1) //
E=SI Wyckoff=a x=0.0 y=0.0 z=0.000000 TDS=0.00200000
E=SI Wyckoff=a x=0.0 y=0.0 z=0.105260 TDS=0.00200000
E=SI Wyckoff=a x=0.0 y=0.0 z=0.210520 TDS=0.00200000
E=SI Wyckoff=a x=0.0 y=0.0 z=0.421050 TDS=0.00200000
E=SI Wyckoff=a x=0.0 y=0.0 z=0.578940 TDS=0.00200000
E=SI Wyckoff=a x=0.0 y=0.0 z=0.789470 TDS=0.00200000
E=SI Wyckoff=a x=0.0 y=0.0 z=0.894730 TDS=0.00200000
E=SI Wyckoff=b x=1/3 y=2/3 z=0.052630 TDS=0.00200000
E=SI Wyckoff=b x=1/3 y=2/3 z=0.263150 TDS=0.00200000
E=SI Wyckoff=b x=1/3 y=2/3 z=0.368420 TDS=0.00200000
E=SI Wyckoff=b x=1/3 y=2/3 z=0.473680 TDS=0.00200000
E=SI Wyckoff=b x=1/3 y=2/3 z=0.684210 TDS=0.00200000
E=SI Wyckoff=b x=1/3 y=2/3 z=0.842100 TDS=0.00200000
E=SI Wyckoff=c x=2/3 y=1/3 z=0.157890 TDS=0.00200000
E=SI Wyckoff=c x=2/3 y=1/3 z=0.315780 TDS=0.00200000
E=SI Wyckoff=c x=2/3 y=1/3 z=0.526310 TDS=0.00200000
E=SI Wyckoff=c x=2/3 y=1/3 z=0.631570 TDS=0.00200000
E=SI Wyckoff=c x=2/3 y=1/3 z=0.736840 TDS=0.00200000
E=SI Wyckoff=c x=2/3 y=1/3 z=0.947360 TDS=0.00200000
E=C Wyckoff=a x=0.0 y=0.0 z=0.039470 TDS=0.00200000
E=C Wyckoff=a x=0.0 y=0.0 z=0.144730 TDS=0.00200000
E=C Wyckoff=a x=0.0 y=0.0 z=0.250000 TDS=0.00200000
E=C Wyckoff=a x=0.0 y=0.0 z=0.460520 TDS=0.00200000
E=C Wyckoff=a x=0.0 y=0.0 z=0.618420 TDS=0.00200000
E=C Wyckoff=a x=0.0 y=0.0 z=0.828940 TDS=0.00200000
E=C Wyckoff=a x=0.0 y=0.0 z=0.934210 TDS=0.00200000
E=C Wyckoff=b x=1/3 y=2/3 z=0.092100 TDS=0.00200000
E=C Wyckoff=b x=1/3 y=2/3 z=0.302630 TDS=0.00200000
E=C Wyckoff=b x=1/3 y=2/3 z=0.407890 TDS=0.00200000
E=C Wyckoff=b x=1/3 y=2/3 z=0.513150 TDS=0.00200000
E=C Wyckoff=b x=1/3 y=2/3 z=0.723680 TDS=0.00200000
E=C Wyckoff=b x=1/3 y=2/3 z=0.881570 TDS=0.00200000
E=C Wyckoff=c x=2/3 y=1/3 z=0.197360 TDS=0.00200000
E=C Wyckoff=c x=2/3 y=1/3 z=0.355260 TDS=0.00200000
E=C Wyckoff=c x=2/3 y=1/3 z=0.565780 TDS=0.00200000
E=C Wyckoff=c x=2/3 y=1/3 z=0.671050 TDS=0.00200000
E=C Wyckoff=c x=2/3 y=1/3 z=0.776310 TDS=0.00200000
E=C Wyckoff=c x=2/3 y=1/3 z=0.986840 TDS=0.00200000

File: autoXRD/dara/data/BGMN-Templates/Structures/SiC/SiC-21H.str
PHASE=SiC-21H // 04-007-1956
Reference=04-007-1956 //
Formula=Si_C //
SpacegroupNo=156 Setting=1 HermannMauguin=P3m1 Lattice=Trigonal UniqueAxis=c //
PARAM=A=0.307000_0.303930^0.310070 PARAM=C=5.287000_5.234130^5.339870  //
RP=4 k1=0 k2=0 PARAM=B1=0_0^0.01 GEWICHT=SPHAR0 //
GOAL:SiC21H=GEWICHT*ifthenelse(ifdef(d),exp(my*d*3/4),1) //
E=SI Wyckoff=a x=0.0 y=0.0 z=0.000000 TDS=0.00200000
E=SI Wyckoff=a x=0.0 y=0.0 z=0.142850 TDS=0.00200000
E=SI Wyckoff=a x=0.0 y=0.0 z=0.285710 TDS=0.00200000
E=SI Wyckoff=a x=0.0 y=0.0 z=0.428570 TDS=0.00200000
E=SI Wyckoff=a x=0.0 y=0.0 z=0.571420 TDS=0.00200000
E=SI Wyckoff=a x=0.0 y=0.0 z=0.714280 TDS=0.00200000
E=SI Wyckoff=a x=0.0 y=0.0 z=0.857140 TDS=0.00200000
E=SI Wyckoff=b x=1/3 y=2/3 z=0.047610 TDS=0.00200000
E=SI Wyckoff=b x=1/3 y=2/3 z=0.238090 TDS=0.00200000
E=SI Wyckoff=b x=1/3 y=2/3 z=0.333330 TDS=0.00200000
E=SI Wyckoff=b x=1/3 y=2/3 z=0.523810 TDS=0.00200000
E=SI Wyckoff=b x=1/3 y=2/3 z=0.619040 TDS=0.00200000
E=SI Wyckoff=b x=1/3 y=2/3 z=0.761900 TDS=0.00200000
E=SI Wyckoff=b x=1/3 y=2/3 z=0.952380 TDS=0.00200000
E=SI Wyckoff=c x=2/3 y=1/3 z=0.095230 TDS=0.00200000
E=SI Wyckoff=c x=2/3 y=1/3 z=0.190470 TDS=0.00200000
E=SI Wyckoff=c x=2/3 y=1/3 z=0.380950 TDS=0.00200000
E=SI Wyckoff=c x=2/3 y=1/3 z=0.476190 TDS=0.00200000
E=SI Wyckoff=c x=2/3 y=1/3 z=0.666660 TDS=0.00200000
E=SI Wyckoff=c x=2/3 y=1/3 z=0.809520 TDS=0.00200000
E=SI Wyckoff=c x=2/3 y=1/3 z=0.904760 TDS=0.00200000
E=C Wyckoff=a x=0.0 y=0.0 z=0.035710 TDS=0.00200000
E=C Wyckoff=a x=0.0 y=0.0 z=0.178570 TDS=0.00200000
E=C Wyckoff=a x=0.0 y=0.0 z=0.321420 TDS=0.00200000
E=C Wyckoff=a x=0.0 y=0.0 z=0.464280 TDS=0.00200000
E=C Wyckoff=a x=0.0 y=0.0 z=0.607140 TDS=0.00200000
E=C Wyckoff=a x=0.0 y=0.0 z=0.750000 TDS=0.00200000
E=C Wyckoff=a x=0.0 y=0.0 z=0.892850 TDS=0.00200000
E=C Wyckoff=b x=1/3 y=2/3 z=0.083330 TDS=0.00200000
E=C Wyckoff=b x=1/3 y=2/3 z=0.273810 TDS=0.00200000
E=C Wyckoff=b x=1/3 y=2/3 z=0.369040 TDS=0.00200000
E=C Wyckoff=b x=1/3 y=2/3 z=0.559520 TDS=0.00200000
E=C Wyckoff=b x=1/3 y=2/3 z=0.654760 TDS=0.00200000
E=C Wyckoff=b x=1/3 y=2/3 z=0.797610 TDS=0.00200000
E=C Wyckoff=b x=1/3 y=2/3 z=0.988090 TDS=0.00200000
E=C Wyckoff=c x=2/3 y=1/3 z=0.130950 TDS=0.00200000
E=C Wyckoff=c x=2/3 y=1/3 z=0.226190 TDS=0.00200000
E=C Wyckoff=c x=2/3 y=1/3 z=0.416660 TDS=0.00200000
E=C Wyckoff=c x=2/3 y=1/3 z=0.511900 TDS=0.00200000
E=C Wyckoff=c x=2/3 y=1/3 z=0.702380 TDS=0.00200000
E=C Wyckoff=c x=2/3 y=1/3 z=0.845230 TDS=0.00200000
E=C Wyckoff=c x=2/3 y=1/3 z=0.940470 TDS=0.00200000

File: autoXRD/dara/data/BGMN-Templates/Structures/SiC/SiC-21R.str
PHASE=SiC-21R // 01-089-1976
Reference=01-089-1976 //
Formula=Si_C //
SpacegroupNo=160 Setting=1 HermannMauguin=R3m Lattice=Trigonal UniqueAxis=c //
PARAM=A=0.307800_0.304722^0.310878 PARAM=C=5.305600_5.252544^5.358656  //
RP=4 k1=0 k2=0 PARAM=B1=0_0^0.01 GEWICHT=SPHAR0 //
GOAL:SiC21R=GEWICHT*ifthenelse(ifdef(d),exp(my*d*3/4),1) //
E=SI Wyckoff=a x=0.000000 y=0.000000 z=0.000000 TDS=0.00200000
E=C  Wyckoff=a x=0.000000 y=0.000000 z=0.035710 TDS=0.00200000
E=SI Wyckoff=a x=0.000000 y=0.000000 z=0.095240 TDS=0.00200000
E=C  Wyckoff=a x=0.000000 y=0.000000 z=0.130950 TDS=0.00200000
E=SI Wyckoff=a x=0.000000 y=0.000000 z=0.238100 TDS=0.00200000
E=C  Wyckoff=a x=0.000000 y=0.000000 z=0.273810 TDS=0.00200000
E=SI Wyckoff=a x=0.000000 y=0.000000 z=0.380950 TDS=0.00200000
E=C  Wyckoff=a x=0.000000 y=0.000000 z=0.416670 TDS=0.00200000
E=SI Wyckoff=a x=0.000000 y=0.000000 z=0.523810 TDS=0.00200000
E=C  Wyckoff=a x=0.000000 y=0.000000 z=0.559520 TDS=0.00200000
E=SI Wyckoff=a x=0.000000 y=0.000000 z=0.619050 TDS=0.00200000
E=C  Wyckoff=a x=0.000000 y=0.000000 z=0.654760 TDS=0.00200000
E=SI Wyckoff=a x=0.000000 y=0.000000 z=0.809520 TDS=0.00200000
E=C  Wyckoff=a x=0.000000 y=0.000000 z=0.845240 TDS=0.00200000

File: autoXRD/dara/data/BGMN-Templates/Structures/SiC/SiC-24R.str
PHASE=SiC-24R // 04-007-1599
Reference=04-007-1599 //
Formula=Si_C //
SpacegroupNo=160 Setting=1 HermannMauguin=R3m Lattice=Trigonal UniqueAxis=c //
PARAM=A=0.308200_0.305118^0.311282 PARAM=C=6.049000_5.988510^6.109490  //
RP=4 k1=0 k2=0 PARAM=B1=0_0^0.01 GEWICHT=SPHAR0 //
GOAL:SiC24R=GEWICHT*ifthenelse(ifdef(d),exp(my*d*3/4),1) //
E=SI Wyckoff=a x=0.000000 y=0.000000 z=0.000000 TDS=0.00200000
E=SI Wyckoff=a x=0.000000 y=0.000000 z=0.125000 TDS=0.00200000
E=SI Wyckoff=a x=0.000000 y=0.000000 z=0.250000 TDS=0.00200000
E=SI Wyckoff=a x=0.000000 y=0.000000 z=0.416660 TDS=0.00200000
E=SI Wyckoff=a x=0.000000 y=0.000000 z=0.500000 TDS=0.00200000
E=SI Wyckoff=a x=0.000000 y=0.000000 z=0.625000 TDS=0.00200000
E=SI Wyckoff=a x=0.000000 y=0.000000 z=0.708330 TDS=0.00200000
E=SI Wyckoff=a x=0.000000 y=0.000000 z=0.875000 TDS=0.00200000
E=C Wyckoff=a x=0.000000 y=0.000000 z=0.031250 TDS=0.00200000
E=C Wyckoff=a x=0.000000 y=0.000000 z=0.156250 TDS=0.00200000
E=C Wyckoff=a x=0.000000 y=0.000000 z=0.281250 TDS=0.00200000
E=C Wyckoff=a x=0.000000 y=0.000000 z=0.447910 TDS=0.00200000
E=C Wyckoff=a x=0.000000 y=0.000000 z=0.531250 TDS=0.00200000
E=C Wyckoff=a x=0.000000 y=0.000000 z=0.656250 TDS=0.00200000
E=C Wyckoff=a x=0.000000 y=0.000000 z=0.739580 TDS=0.00200000
E=C Wyckoff=a x=0.000000 y=0.000000 z=0.906250 TDS=0.00200000

File: autoXRD/dara/data/BGMN-Templates/Structures/SiC/SiC-27T.str
PHASE=SiC-27T // 04-007-1598
Reference=04-007-1598 //
Formula=Si_C //
SpacegroupNo=156 Setting=1 HermannMauguin=P3m1 Lattice=Trigonal UniqueAxis=c //
PARAM=A=0.307900_0.304821^0.310979 PARAM=C=6.799600_6.731604^6.867596  //
RP=4 k1=0 k2=0 PARAM=B1=0_0^0.01 GEWICHT=SPHAR0 //
GOAL:SiC27T=GEWICHT*ifthenelse(ifdef(d),exp(my*d*3/4),1) //
E=SI Wyckoff=a x=0.0 y=0.0 z=0.000000 TDS=0.00200000
E=SI Wyckoff=a x=0.0 y=0.0 z=0.074070 TDS=0.00200000
E=SI Wyckoff=a x=0.0 y=0.0 z=0.222220 TDS=0.00200000
E=SI Wyckoff=a x=0.0 y=0.0 z=0.333330 TDS=0.00200000
E=SI Wyckoff=a x=0.0 y=0.0 z=0.444440 TDS=0.00200000
E=SI Wyckoff=a x=0.0 y=0.0 z=0.555550 TDS=0.00200000
E=SI Wyckoff=a x=0.0 y=0.0 z=0.666660 TDS=0.00200000
E=SI Wyckoff=a x=0.0 y=0.0 z=0.777770 TDS=0.00200000
E=SI Wyckoff=a x=0.0 y=0.0 z=0.925920 TDS=0.00200000
E=SI Wyckoff=c x=2/3 y=1/3 z=0.111110 TDS=0.00200000
E=SI Wyckoff=c x=2/3 y=1/3 z=0.185180 TDS=0.00200000
E=SI Wyckoff=c x=2/3 y=1/3 z=0.259250 TDS=0.00200000
E=SI Wyckoff=c x=2/3 y=1/3 z=0.407400 TDS=0.00200000
E=SI Wyckoff=c x=2/3 y=1/3 z=0.481480 TDS=0.00200000
E=SI Wyckoff=c x=2/3 y=1/3 z=0.629630 TDS=0.00200000
E=SI Wyckoff=c x=2/3 y=1/3 z=0.703700 TDS=0.00200000
E=SI Wyckoff=c x=2/3 y=1/3 z=0.851850 TDS=0.00200000
E=SI Wyckoff=c x=2/3 y=1/3 z=0.962960 TDS=0.00200000
E=SI Wyckoff=b x=1/3 y=2/3 z=0.037030 TDS=0.00200000
E=SI Wyckoff=b x=1/3 y=2/3 z=0.148140 TDS=0.00200000
E=SI Wyckoff=b x=1/3 y=2/3 z=0.296290 TDS=0.00200000
E=SI Wyckoff=b x=1/3 y=2/3 z=0.370370 TDS=0.00200000
E=SI Wyckoff=b x=1/3 y=2/3 z=0.518510 TDS=0.00200000
E=SI Wyckoff=b x=1/3 y=2/3 z=0.592590 TDS=0.00200000
E=SI Wyckoff=b x=1/3 y=2/3 z=0.740740 TDS=0.00200000
E=SI Wyckoff=b x=1/3 y=2/3 z=0.814810 TDS=0.00200000
E=SI Wyckoff=b x=1/3 y=2/3 z=0.888880 TDS=0.00200000
E=C Wyckoff=a x=0.0 y=0.0 z=0.027770 TDS=0.00200000
E=C Wyckoff=a x=0.0 y=0.0 z=0.101850 TDS=0.00200000
E=C Wyckoff=a x=0.0 y=0.0 z=0.250000 TDS=0.00200000
E=C Wyckoff=a x=0.0 y=0.0 z=0.361110 TDS=0.00200000
E=C Wyckoff=a x=0.0 y=0.0 z=0.472220 TDS=0.00200000
E=C Wyckoff=a x=0.0 y=0.0 z=0.583330 TDS=0.00200000
E=C Wyckoff=a x=0.0 y=0.0 z=0.694440 TDS=0.00200000
E=C Wyckoff=a x=0.0 y=0.0 z=0.805550 TDS=0.00200000
E=C Wyckoff=a x=0.0 y=0.0 z=0.953700 TDS=0.00200000
E=C Wyckoff=c x=2/3 y=1/3 z=0.138880 TDS=0.00200000
E=C Wyckoff=c x=2/3 y=1/3 z=0.212960 TDS=0.00200000
E=C Wyckoff=c x=2/3 y=1/3 z=0.287030 TDS=0.00200000
E=C Wyckoff=c x=2/3 y=1/3 z=0.435180 TDS=0.00200000
E=C Wyckoff=c x=2/3 y=1/3 z=0.509250 TDS=0.00200000
E=C Wyckoff=c x=2/3 y=1/3 z=0.657400 TDS=0.00200000
E=C Wyckoff=c x=2/3 y=1/3 z=0.731480 TDS=0.00200000
E=C Wyckoff=c x=2/3 y=1/3 z=0.879630 TDS=0.00200000
E=C Wyckoff=c x=2/3 y=1/3 z=0.990740 TDS=0.00200000
E=C Wyckoff=b x=1/3 y=2/3 z=0.064810 TDS=0.00200000
E=C Wyckoff=b x=1/3 y=2/3 z=0.175920 TDS=0.00200000
E=C Wyckoff=b x=1/3 y=2/3 z=0.324070 TDS=0.00200000
E=C Wyckoff=b x=1/3 y=2/3 z=0.398140 TDS=0.00200000
E=C Wyckoff=b x=1/3 y=2/3 z=0.546290 TDS=0.00200000
E=C Wyckoff=b x=1/3 y=2/3 z=0.620370 TDS=0.00200000
E=C Wyckoff=b x=1/3 y=2/3 z=0.768510 TDS=0.00200000
E=C Wyckoff=b x=1/3 y=2/3 z=0.842590 TDS=0.00200000
E=C Wyckoff=b x=1/3 y=2/3 z=0.916660 TDS=0.00200000

File: autoXRD/dara/data/BGMN-Templates/Structures/SiC/SiC-33R.str
PHASE=SiC-33R // 01-089-2220
Reference=01-089-2220 //
Formula=Si_C //
SpacegroupNo=160 Setting=1 HermannMauguin=R3m Lattice=Trigonal UniqueAxis=c //
PARAM=A=0.307300_0.304227^0.310373 PARAM=C=8.292899_8.209970^8.375828  //
RP=4 k1=0 k2=0 PARAM=B1=0_0^0.01 GEWICHT=SPHAR0 //
GOAL:SiC33R=GEWICHT*ifthenelse(ifdef(d),exp(my*d*3/4),1) //
E=SI Wyckoff=a x=0.000000 y=0.000000 z=0.000000 TDS=0.00200000
E=SI Wyckoff=a x=0.000000 y=0.000000 z=0.060600 TDS=0.00200000
E=SI Wyckoff=a x=0.000000 y=0.000000 z=0.181810 TDS=0.00200000
E=SI Wyckoff=a x=0.000000 y=0.000000 z=0.242420 TDS=0.00200000
E=SI Wyckoff=a x=0.000000 y=0.000000 z=0.363630 TDS=0.00200000
E=SI Wyckoff=a x=0.000000 y=0.000000 z=0.454540 TDS=0.00200000
E=SI Wyckoff=a x=0.000000 y=0.000000 z=0.545450 TDS=0.00200000
E=SI Wyckoff=a x=0.000000 y=0.000000 z=0.636360 TDS=0.00200000
E=SI Wyckoff=a x=0.000000 y=0.000000 z=0.757570 TDS=0.00200000
E=SI Wyckoff=a x=0.000000 y=0.000000 z=0.818180 TDS=0.00200000
E=SI Wyckoff=a x=0.000000 y=0.000000 z=0.939390 TDS=0.00200000
E=C Wyckoff=a  x=0.000000 y=0.000000 z=0.022720 TDS=0.00200000
E=C Wyckoff=a  x=0.000000 y=0.000000 z=0.083330 TDS=0.00200000
E=C Wyckoff=a  x=0.000000 y=0.000000 z=0.204540 TDS=0.00200000
E=C Wyckoff=a  x=0.000000 y=0.000000 z=0.265150 TDS=0.00200000
E=C Wyckoff=a  x=0.000000 y=0.000000 z=0.386360 TDS=0.00200000
E=C Wyckoff=a  x=0.000000 y=0.000000 z=0.477270 TDS=0.00200000
E=C Wyckoff=a  x=0.000000 y=0.000000 z=0.568180 TDS=0.00200000
E=C Wyckoff=a  x=0.000000 y=0.000000 z=0.659090 TDS=0.00200000
E=C Wyckoff=a  x=0.000000 y=0.000000 z=0.780300 TDS=0.00200000
E=C Wyckoff=a  x=0.000000 y=0.000000 z=0.840900 TDS=0.00200000
E=C Wyckoff=a  x=0.000000 y=0.000000 z=0.962120 TDS=0.00200000

File: autoXRD/dara/data/BGMN-Templates/Structures/SiC/SiC-36T.str
PHASE=SiC-36T // 04-007-2119
Reference=04-007-2119 //
Formula=Si_C //
SpacegroupNo=156 Setting=1 HermannMauguin=P3m1 Lattice=Trigonal UniqueAxis=c //
PARAM=A=0.307800_0.304722^0.310878 PARAM=C=9.065000_8.974350^9.155650  //
RP=4 k1=0 k2=0 PARAM=B1=0_0^0.01 GEWICHT=SPHAR0 //
GOAL:SiC36T=GEWICHT*ifthenelse(ifdef(d),exp(my*d*3/4),1) //
E=SI Wyckoff=a x=0.0 y=0.0 z=0.000000 TDS=0.00200000
E=SI Wyckoff=a x=0.0 y=0.0 z=0.111110 TDS=0.00200000
E=SI Wyckoff=a x=0.0 y=0.0 z=0.166660 TDS=0.00200000
E=SI Wyckoff=a x=0.0 y=0.0 z=0.277770 TDS=0.00200000
E=SI Wyckoff=a x=0.0 y=0.0 z=0.333330 TDS=0.00200000
E=SI Wyckoff=a x=0.0 y=0.0 z=0.444440 TDS=0.00200000
E=SI Wyckoff=a x=0.0 y=0.0 z=0.500000 TDS=0.00200000
E=SI Wyckoff=a x=0.0 y=0.0 z=0.555550 TDS=0.00200000
E=SI Wyckoff=a x=0.0 y=0.0 z=0.666660 TDS=0.00200000
E=SI Wyckoff=a x=0.0 y=0.0 z=0.722220 TDS=0.00200000
E=SI Wyckoff=a x=0.0 y=0.0 z=0.833330 TDS=0.00200000
E=SI Wyckoff=a x=0.0 y=0.0 z=0.888880 TDS=0.00200000
E=SI Wyckoff=b x=1/3 y=2/3 z=0.027770 TDS=0.00200000
E=SI Wyckoff=b x=1/3 y=2/3 z=0.083330 TDS=0.00200000
E=SI Wyckoff=b x=1/3 y=2/3 z=0.194440 TDS=0.00200000
E=SI Wyckoff=b x=1/3 y=2/3 z=0.250000 TDS=0.00200000
E=SI Wyckoff=b x=1/3 y=2/3 z=0.361110 TDS=0.00200000
E=SI Wyckoff=b x=1/3 y=2/3 z=0.416660 TDS=0.00200000
E=SI Wyckoff=b x=1/3 y=2/3 z=0.527770 TDS=0.00200000
E=SI Wyckoff=b x=1/3 y=2/3 z=0.611110 TDS=0.00200000
E=SI Wyckoff=b x=1/3 y=2/3 z=0.694440 TDS=0.00200000
E=SI Wyckoff=b x=1/3 y=2/3 z=0.777770 TDS=0.00200000
E=SI Wyckoff=b x=1/3 y=2/3 z=0.861110 TDS=0.00200000
E=SI Wyckoff=b x=1/3 y=2/3 z=0.944440 TDS=0.00200000
E=SI Wyckoff=c x=2/3 y=1/3 z=0.055550 TDS=0.00200000
E=SI Wyckoff=c x=2/3 y=1/3 z=0.138880 TDS=0.00200000
E=SI Wyckoff=c x=2/3 y=1/3 z=0.222220 TDS=0.00200000
E=SI Wyckoff=c x=2/3 y=1/3 z=0.305550 TDS=0.00200000
E=SI Wyckoff=c x=2/3 y=1/3 z=0.388880 TDS=0.00200000
E=SI Wyckoff=c x=2/3 y=1/3 z=0.472220 TDS=0.00200000
E=SI Wyckoff=c x=2/3 y=1/3 z=0.583330 TDS=0.00200000
E=SI Wyckoff=c x=2/3 y=1/3 z=0.638880 TDS=0.00200000
E=SI Wyckoff=c x=2/3 y=1/3 z=0.750000 TDS=0.00200000
E=SI Wyckoff=c x=2/3 y=1/3 z=0.805550 TDS=0.00200000
E=SI Wyckoff=c x=2/3 y=1/3 z=0.916660 TDS=0.00200000
E=SI Wyckoff=c x=2/3 y=1/3 z=0.972220 TDS=0.00200000
E=C Wyckoff=a x=0.0 y=0.0 z=0.020830 TDS=0.00200000
E=C Wyckoff=a x=0.0 y=0.0 z=0.131940 TDS=0.00200000
E=C Wyckoff=a x=0.0 y=0.0 z=0.187500 TDS=0.00200000
E=C Wyckoff=a x=0.0 y=0.0 z=0.298610 TDS=0.00200000
E=C Wyckoff=a x=0.0 y=0.0 z=0.354160 TDS=0.00200000
E=C Wyckoff=a x=0.0 y=0.0 z=0.465270 TDS=0.00200000
E=C Wyckoff=a x=0.0 y=0.0 z=0.520830 TDS=0.00200000
E=C Wyckoff=a x=0.0 y=0.0 z=0.576380 TDS=0.00200000
E=C Wyckoff=a x=0.0 y=0.0 z=0.687500 TDS=0.00200000
E=C Wyckoff=a x=0.0 y=0.0 z=0.743050 TDS=0.00200000
E=C Wyckoff=a x=0.0 y=0.0 z=0.854160 TDS=0.00200000
E=C Wyckoff=a x=0.0 y=0.0 z=0.909720 TDS=0.00200000
E=C Wyckoff=b x=1/3 y=2/3 z=0.048610 TDS=0.00200000
E=C Wyckoff=b x=1/3 y=2/3 z=0.104160 TDS=0.00200000
E=C Wyckoff=b x=1/3 y=2/3 z=0.215270 TDS=0.00200000
E=C Wyckoff=b x=1/3 y=2/3 z=0.270830 TDS=0.00200000
E=C Wyckoff=b x=1/3 y=2/3 z=0.381940 TDS=0.00200000
E=C Wyckoff=b x=1/3 y=2/3 z=0.437500 TDS=0.00200000
E=C Wyckoff=b x=1/3 y=2/3 z=0.548610 TDS=0.00200000
E=C Wyckoff=b x=1/3 y=2/3 z=0.631940 TDS=0.00200000
E=C Wyckoff=b x=1/3 y=2/3 z=0.715270 TDS=0.00200000
E=C Wyckoff=b x=1/3 y=2/3 z=0.798610 TDS=0.00200000
E=C Wyckoff=b x=1/3 y=2/3 z=0.881940 TDS=0.00200000
E=C Wyckoff=b x=1/3 y=2/3 z=0.965270 TDS=0.00200000
E=C Wyckoff=c x=2/3 y=1/3 z=0.076380 TDS=0.00200000
E=C Wyckoff=c x=2/3 y=1/3 z=0.159720 TDS=0.00200000
E=C Wyckoff=c x=2/3 y=1/3 z=0.243050 TDS=0.00200000
E=C Wyckoff=c x=2/3 y=1/3 z=0.326380 TDS=0.00200000
E=C Wyckoff=c x=2/3 y=1/3 z=0.409720 TDS=0.00200000
E=C Wyckoff=c x=2/3 y=1/3 z=0.493050 TDS=0.00200000
E=C Wyckoff=c x=2/3 y=1/3 z=0.604160 TDS=0.00200000
E=C Wyckoff=c x=2/3 y=1/3 z=0.659720 TDS=0.00200000
E=C Wyckoff=c x=2/3 y=1/3 z=0.770830 TDS=0.00200000
E=C Wyckoff=c x=2/3 y=1/3 z=0.826380 TDS=0.00200000
E=C Wyckoff=c x=2/3 y=1/3 z=0.937500 TDS=0.00200000
E=C Wyckoff=c x=2/3 y=1/3 z=0.993050 TDS=0.00200000

File: autoXRD/dara/data/BGMN-Templates/Structures/SiC/SiC-4H.str
PHASE=SiC-4H // 04-007-1590
Reference=04-007-1590 //
Formula=Si_C //
SpacegroupNo=186 Setting=1 HermannMauguin=P6_3mc Lattice=Hexagonal UniqueAxis=c //
PARAM=A=0.308000_0.304920^0.311080 PARAM=C=1.008100_0.998019^1.018181  //
RP=4 k1=0 k2=0 PARAM=B1=0_0^0.01 GEWICHT=SPHAR0 //
GOAL:SiC4H=GEWICHT*ifthenelse(ifdef(d),exp(my*d*3/4),1) //
E=C Wyckoff=a x=0.0 y=0.0 z=0.000000 TDS=0.00200000
E=C Wyckoff=b x=1/3 y=2/3 z=0.250000 TDS=0.00200000
E=SI Wyckoff=b x=1/3 y=2/3 z=0.062500 TDS=0.00200000
E=SI Wyckoff=a x=0.0 y=0.0 z=0.312500 TDS=0.00200000

File: autoXRD/dara/data/BGMN-Templates/Structures/SiC/SiC-51R.str
PHASE=SiC-51R // 01-089-2224
Reference=01-089-2224 //
Formula=Si_C //
SpacegroupNo=160 Setting=1 HermannMauguin=R3m Lattice=Trigonal UniqueAxis=c //
PARAM=A=0.307300_0.304227^0.310373 PARAM=C=12.817800_12.689622^12.945978  //
RP=4 k1=0 k2=0 PARAM=B1=0_0^0.01 GEWICHT=SPHAR0 //
GOAL:SiC51R=GEWICHT*ifthenelse(ifdef(d),exp(my*d*3/4),1) //
E=SI Wyckoff=a x=0.000000 y=0.000000 z=0.000000 TDS=0.00200000
E=SI Wyckoff=a x=0.000000 y=0.000000 z=0.058820 TDS=0.00200000
E=SI Wyckoff=a x=0.000000 y=0.000000 z=0.137250 TDS=0.00200000
E=SI Wyckoff=a x=0.000000 y=0.000000 z=0.215680 TDS=0.00200000
E=SI Wyckoff=a x=0.000000 y=0.000000 z=0.294110 TDS=0.00200000
E=SI Wyckoff=a x=0.000000 y=0.000000 z=0.372540 TDS=0.00200000
E=SI Wyckoff=a x=0.000000 y=0.000000 z=0.411760 TDS=0.00200000
E=SI Wyckoff=a x=0.000000 y=0.000000 z=0.450980 TDS=0.00200000
E=SI Wyckoff=a x=0.000000 y=0.000000 z=0.490190 TDS=0.00200000
E=SI Wyckoff=a x=0.000000 y=0.000000 z=0.529410 TDS=0.00200000
E=SI Wyckoff=a x=0.000000 y=0.000000 z=0.568620 TDS=0.00200000
E=SI Wyckoff=a x=0.000000 y=0.000000 z=0.607840 TDS=0.00200000
E=SI Wyckoff=a x=0.000000 y=0.000000 z=0.647050 TDS=0.00200000
E=SI Wyckoff=a x=0.000000 y=0.000000 z=0.686270 TDS=0.00200000
E=SI Wyckoff=a x=0.000000 y=0.000000 z=0.764700 TDS=0.00200000
E=SI Wyckoff=a x=0.000000 y=0.000000 z=0.843130 TDS=0.00200000
E=SI Wyckoff=a x=0.000000 y=0.000000 z=0.921560 TDS=0.00200000
E=C Wyckoff=a x=0.000000 y=0.000000 z=0.014700 TDS=0.00200000
E=C Wyckoff=a x=0.000000 y=0.000000 z=0.073520 TDS=0.00200000
E=C Wyckoff=a x=0.000000 y=0.000000 z=0.151960 TDS=0.00200000
E=C Wyckoff=a x=0.000000 y=0.000000 z=0.230390 TDS=0.00200000
E=C Wyckoff=a x=0.000000 y=0.000000 z=0.308820 TDS=0.00200000
E=C Wyckoff=a x=0.000000 y=0.000000 z=0.387250 TDS=0.00200000
E=C Wyckoff=a x=0.000000 y=0.000000 z=0.426470 TDS=0.00200000
E=C Wyckoff=a x=0.000000 y=0.000000 z=0.465680 TDS=0.00200000
E=C Wyckoff=a x=0.000000 y=0.000000 z=0.504900 TDS=0.00200000
E=C Wyckoff=a x=0.000000 y=0.000000 z=0.544110 TDS=0.00200000
E=C Wyckoff=a x=0.000000 y=0.000000 z=0.583330 TDS=0.00200000
E=C Wyckoff=a x=0.000000 y=0.000000 z=0.622540 TDS=0.00200000
E=C Wyckoff=a x=0.000000 y=0.000000 z=0.661760 TDS=0.00200000
E=C Wyckoff=a x=0.000000 y=0.000000 z=0.700980 TDS=0.00200000
E=C Wyckoff=a x=0.000000 y=0.000000 z=0.779410 TDS=0.00200000
E=C Wyckoff=a x=0.000000 y=0.000000 z=0.857840 TDS=0.00200000
E=C Wyckoff=a x=0.000000 y=0.000000 z=0.936270 TDS=0.00200000
