Repository: njszym/XRD-AutoAnalyzer

# An automatic analysis tool for XRD

A package designed to automate the process of phase identification from XRD spectra using a probabilistic deep learning trained with physics-informed data augmentation.

The corresponding manuscript will be made available soon. Reproducing the published results can be accomplished using the data provided in [figshare](https://figshare.com/s/69030545b8020de35633).

## Usage example

A pre-trained model for the Li-Mn-Ti-O-F chemical space is available in the ```Example/``` directory. To classify the experimentally measured patterns tabulated in the ```Spectra/``` sub-folder, run the following:

```
python run_CNN.py
```

File: autoXRD/dara/data/BGMN-Templates/Structures/SiC/SiC-57R.str
PHASE=SiC-57R // 04-007-1606
Reference=04-007-1606 //
Formula=Si_C //
SpacegroupNo=160 Setting=1 HermannMauguin=R3m Lattice=Trigonal UniqueAxis=c //
PARAM=A=0.307800_0.304722^0.310878 PARAM=C=14.352600_14.209074^14.496126  //
RP=4 k1=0 k2=0 PARAM=B1=0_0^0.01 GEWICHT=SPHAR0 //
GOAL:SiC57R=GEWICHT*ifthenelse(ifdef(d),exp(my*d*3/4),1) //
E=SI Wyckoff=a x=0.000000 y=0.000000 z=0.000000 TDS=0.00200000
E=SI Wyckoff=a x=0.000000 y=0.000000 z=0.070170 TDS=0.00200000
E=SI Wyckoff=a x=0.000000 y=0.000000 z=0.105260 TDS=0.00200000
E=SI Wyckoff=a x=0.000000 y=0.000000 z=0.175430 TDS=0.00200000
E=SI Wyckoff=a x=0.000000 y=0.000000 z=0.210520 TDS=0.00200000
E=SI Wyckoff=a x=0.000000 y=0.000000 z=0.280700 TDS=0.00200000
E=SI Wyckoff=a x=0.000000 y=0.000000 z=0.315780 TDS=0.00200000
E=SI Wyckoff=a x=0.000000 y=0.000000 z=0.368420 TDS=0.00200000
E=SI Wyckoff=a x=0.000000 y=0.000000 z=0.421050 TDS=0.00200000
E=SI Wyckoff=a x=0.000000 y=0.000000 z=0.473680 TDS=0.00200000
E=SI Wyckoff=a x=0.000000 y=0.000000 z=0.526310 TDS=0.00200000
E=SI Wyckoff=a x=0.000000 y=0.000000 z=0.578940 TDS=0.00200000
E=SI Wyckoff=a x=0.000000 y=0.000000 z=0.631570 TDS=0.00200000
E=SI Wyckoff=a x=0.000000 y=0.000000 z=0.684210 TDS=0.00200000
E=SI Wyckoff=a x=0.000000 y=0.000000 z=0.719290 TDS=0.00200000
E=SI Wyckoff=a x=0.000000 y=0.000000 z=0.789470 TDS=0.00200000
E=SI Wyckoff=a x=0.000000 y=0.000000 z=0.824560 TDS=0.00200000
E=SI Wyckoff=a x=0.000000 y=0.000000 z=0.894730 TDS=0.00200000
E=SI Wyckoff=a x=0.000000 y=0.000000 z=0.929820 TDS=0.00200000
E=C Wyckoff=a x=0.000000 y=0.000000 z=0.013150 TDS=0.00200000
E=C Wyckoff=a x=0.000000 y=0.000000 z=0.083330 TDS=0.00200000
E=C Wyckoff=a x=0.000000 y=0.000000 z=0.118420 TDS=0.00200000
E=C Wyckoff=a x=0.000000 y=0.000000 z=0.188590 TDS=0.00200000
E=C Wyckoff=a x=0.000000 y=0.000000 z=0.223680 TDS=0.00200000
E=C Wyckoff=a x=0.000000 y=0.000000 z=0.293860 TDS=0.00200000
E=C Wyckoff=a x=0.000000 y=0.000000 z=0.328940 TDS=0.00200000
E=C Wyckoff=a x=0.000000 y=0.000000 z=0.381570 TDS=0.00200000
E=C Wyckoff=a x=0.000000 y=0.000000 z=0.434210 TDS=0.00200000
E=C Wyckoff=a x=0.000000 y=0.000000 z=0.486840 TDS=0.00200000
E=C Wyckoff=a x=0.000000 y=0.000000 z=0.539470 TDS=0.00200000
E=C Wyckoff=a x=0.000000 y=0.000000 z=0.592100 TDS=0.00200000
E=C Wyckoff=a x=0.000000 y=0.000000 z=0.644730 TDS=0.00200000
E=C Wyckoff=a x=0.000000 y=0.000000 z=0.697360 TDS=0.00200000
E=C Wyckoff=a x=0.000000 y=0.000000 z=0.732450 TDS=0.00200000
E=C Wyckoff=a x=0.000000 y=0.000000 z=0.802630 TDS=0.00200000
E=C Wyckoff=a x=0.000000 y=0.000000 z=0.837710 TDS=0.00200000
E=C Wyckoff=a x=0.000000 y=0.000000 z=0.907890 TDS=0.00200000
E=C Wyckoff=a x=0.000000 y=0.000000 z=0.942980 TDS=0.00200000

File: autoXRD/dara/data/BGMN-Templates/Structures/SiC/SiC-5H.str
PHASE=SiC-5H // 01-072-9272
Reference=01-072-9272 //
Formula=Si_C //
SpacegroupNo=156 Setting=1 HermannMauguin=P3m1 Lattice=Trigonal UniqueAxis=c //
PARAM=A=0.303000_0.299970^0.306030 PARAM=C=1.237000_1.224630^1.249370  //
RP=4 k1=0 k2=0 PARAM=B1=0_0^0.01 GEWICHT=SPHAR0 //
GOAL:SiC5H=GEWICHT*ifthenelse(ifdef(d),exp(my*d*3/4),1) //
E=SI Wyckoff=a x=0.0 y=0.0 z=0.000000 TDS=0.00200000
E=SI Wyckoff=b x=1/3 y=2/3 z=0.200000 TDS=0.00200000
E=SI Wyckoff=c x=2/3 y=1/3 z=0.400000 TDS=0.00200000
E=SI Wyckoff=a x=0.0 y=0.0 z=0.600000 TDS=0.00200000
E=SI Wyckoff=c x=2/3 y=1/3 z=0.800000 TDS=0.00200000
E=C Wyckoff=a x=0.0 y=0.0 z=0.150000 TDS=0.00200000
E=C Wyckoff=b x=1/3 y=2/3 z=0.350000 TDS=0.00200000
E=C Wyckoff=c x=2/3 y=1/3 z=0.550000 TDS=0.00200000
E=C Wyckoff=a x=0.0 y=0.0 z=0.750000 TDS=0.00200000
E=C Wyckoff=c x=2/3 y=1/3 z=0.950000 TDS=0.00200000

File: autoXRD/dara/data/BGMN-Templates/Structures/SiC/SiC-69R.str
PHASE=SiC-69R // 04-009-6312
Reference=04-009-6312 //
Formula=Si_C //
SpacegroupNo=160 Setting=1 HermannMauguin=R3m Lattice=Trigonal UniqueAxis=c //
PARAM=A=0.307700_0.304623^0.310777 PARAM=C=17.375000_17.201250^17.548750  //
RP=4 k1=0 k2=0 PARAM=B1=0_0^0.01 GEWICHT=SPHAR0 //
GOAL:SiC69R=GEWICHT*ifthenelse(ifdef(d),exp(my*d*3/4),1) //
E=SI Wyckoff=a x=1/3 y=2/3 z=0.192020 TDS=0.00200000
E=SI Wyckoff=a x=1/3 y=2/3 z=0.307970 TDS=0.00200000
E=C Wyckoff=a x=0.0 y=0.0 z=0.043470 TDS=0.00200000
E=C Wyckoff=a x=1/3 y=2/3 z=0.202890 TDS=0.00200000
E=SI Wyckoff=a x=2/3 y=1/3 z=0.090570 TDS=0.00200000
E=SI Wyckoff=a x=2/3 y=1/3 z=0.177530 TDS=0.00200000
E=C Wyckoff=a x=1/3 y=2/3 z=0.318840 TDS=0.00200000
E=SI Wyckoff=a x=2/3 y=1/3 z=0.278980 TDS=0.00200000
E=C Wyckoff=a x=0.0 y=0.0 z=0.000000 TDS=0.00200000
E=C Wyckoff=a x=2/3 y=1/3 z=0.289850 TDS=0.00200000
E=SI Wyckoff=a x=2/3 y=1/3 z=0.003620 TDS=0.00200000
E=C Wyckoff=a x=0.0 y=0.0 z=0.275360 TDS=0.00200000
E=C Wyckoff=a x=1/3 y=2/3 z=0.028980 TDS=0.00200000
E=C Wyckoff=a x=2/3 y=1/3 z=0.246370 TDS=0.00200000
E=C Wyckoff=a x=1/3 y=2/3 z=0.086950 TDS=0.00200000
E=C Wyckoff=a x=1/3 y=2/3 z=0.260870 TDS=0.00200000
E=SI Wyckoff=a x=0.0 y=0.0 z=0.989130 TDS=0.00200000
E=SI Wyckoff=a x=0.0 y=0.0 z=0.061590 TDS=0.00200000
E=SI Wyckoff=a x=0.0 y=0.0 z=0.206520 TDS=0.00200000
E=SI Wyckoff=a x=1/3 y=2/3 z=0.250000 TDS=0.00200000
E=C Wyckoff=a x=2/3 y=1/3 z=0.057970 TDS=0.00200000
E=C Wyckoff=a x=2/3 y=1/3 z=0.188400 TDS=0.00200000
E=C Wyckoff=a x=2/3 y=1/3 z=0.014490 TDS=0.00200000
E=SI Wyckoff=a x=1/3 y=2/3 z=0.105070 TDS=0.00200000
E=C Wyckoff=a x=1/3 y=2/3 z=0.115940 TDS=0.00200000
E=SI Wyckoff=a x=0.0 y=0.0 z=0.293470 TDS=0.00200000
E=SI Wyckoff=a x=0.0 y=0.0 z=0.032600 TDS=0.00200000
E=SI Wyckoff=a x=2/3 y=1/3 z=0.235500 TDS=0.00200000
E=C Wyckoff=a x=0.0 y=0.0 z=0.130430 TDS=0.00200000
E=C Wyckoff=a x=0.0 y=0.0 z=0.304340 TDS=0.00200000
E=C Wyckoff=a x=2/3 y=1/3 z=0.144920 TDS=0.00200000
E=C Wyckoff=a x=1/3 y=2/3 z=0.173910 TDS=0.00200000
E=SI Wyckoff=a x=0.0 y=0.0 z=0.264490 TDS=0.00200000
E=SI Wyckoff=a x=2/3 y=1/3 z=0.047100 TDS=0.00200000
E=SI Wyckoff=a x=2/3 y=1/3 z=0.134050 TDS=0.00200000
E=SI Wyckoff=a x=1/3 y=2/3 z=0.076080 TDS=0.00200000
E=C Wyckoff=a x=2/3 y=1/3 z=0.101440 TDS=0.00200000
E=C Wyckoff=a x=1/3 y=2/3 z=0.231880 TDS=0.00200000
E=SI Wyckoff=a x=0.0 y=0.0 z=0.119560 TDS=0.00200000
E=SI Wyckoff=a x=0.0 y=0.0 z=0.148550 TDS=0.00200000
E=SI Wyckoff=a x=1/3 y=2/3 z=0.221010 TDS=0.00200000
E=C Wyckoff=a x=0.0 y=0.0 z=0.159420 TDS=0.00200000
E=C Wyckoff=a x=0.0 y=0.0 z=0.217390 TDS=0.00200000
E=SI Wyckoff=a x=1/3 y=2/3 z=0.018110 TDS=0.00200000
E=C Wyckoff=a x=0.0 y=0.0 z=0.072460 TDS=0.00200000
E=SI Wyckoff=a x=1/3 y=2/3 z=0.163040 TDS=0.00200000

File: autoXRD/dara/data/BGMN-Templates/Structures/SiC/SiC-6H.str
PHASE=SiC-6H // 04-010-5698
Reference=04-010-5698 //
Formula=Si_C //
SpacegroupNo=186 Setting=1 HermannMauguin=P6_3mc Lattice=Hexagonal UniqueAxis=c //
PARAM=A=0.308150_0.305069^0.311232 PARAM=C=1.509210_1.494118^1.524302  //
RP=4 k1=0 k2=0 PARAM=B1=0_0^0.01 GEWICHT=SPHAR0 //
GOAL:SiC6H=GEWICHT*ifthenelse(ifdef(d),exp(my*d*3/4),1) //
E=SI Wyckoff=a x=0.0 y=0.0 z=0.125000 TDS=0.00200000
E=SI Wyckoff=b x=1/3 y=2/3 z=0.291660 TDS=0.00200000
E=SI Wyckoff=b x=1/3 y=2/3 z=0.958330 TDS=0.00200000
E=C Wyckoff=a x=0.0 y=0.0 z=0.000000 TDS=0.00200000
E=C Wyckoff=b x=1/3 y=2/3 z=0.166660 TDS=0.00200000
E=C Wyckoff=b x=1/3 y=2/3 z=0.833330 TDS=0.00200000

File: autoXRD/dara/data/BGMN-Templates/Structures/SiC/SiC-8H.str
PHASE=SiC-8H // 00-048-0708
Reference=00-048-0708 //
Formula=Si_C //
SpacegroupNo=186 Setting=1 HermannMauguin=P6_3mc Lattice=Hexagonal UniqueAxis=c //
PARAM=A=0.307900_0.304821^0.310979 PARAM=C=2.014700_1.994553^2.034847  //
RP=4 k1=0 k2=0 PARAM=B1=0_0^0.01 GEWICHT=SPHAR0 //
GOAL:SiC8H=GEWICHT*ifthenelse(ifdef(d),exp(my*d*3/4),1) //
E=SI Wyckoff=a x=0.0 y=0.0 z=0.000000 TDS=0.00200000
E=SI Wyckoff=b x=2/3 y=1/3 z=0.125000 TDS=0.00200000
E=SI Wyckoff=b x=2/3 y=1/3 z=0.375000 TDS=0.00200000
E=SI Wyckoff=b x=2/3 y=1/3 z=0.750000 TDS=0.00200000
E=C Wyckoff=a x=0.0 y=0.0 z=0.093750 TDS=0.00200000
E=C Wyckoff=b x=2/3 y=1/3 z=0.218750 TDS=0.00200000
E=C Wyckoff=b x=2/3 y=1/3 z=0.468750 TDS=0.00200000
E=C Wyckoff=b x=2/3 y=1/3 z=0.843750 TDS=0.00200000
